Repository: MrSeldon/argilev2

File: data/glazes/glazy.json (part 250 of 315)
{
        }
      ],
      "description": "Glaze Type: Shino Originally specified lithium oxide -almost certainly this should have been lithium carbonate. Works well in soda and salt kilns, too. You might try sifting some ash directly onto the work after glazing, to implement the fly ash in the kiln. I've done that with good results, in heavy reduction. Dannon Rhudy",
      "createdBy": "Glazy Admin",
      "source": "glazy.org",
      "url": "https://glazy.org/recipes/641"
    },
    {
      "id": 642,
      "code": "GLAZY-642",
      "name": "Shino Carbon Trapping Orange",
      "cone": "10 - 11",
      "surface": "Glossy",
      "transparency": "Opaque",
      "atmosphere": "Reduction",
      "subtype": "Glaze - Shino",
      "ingredients": [
        {
          "material": "Nepheline Syenite",
          "amount": 40.0
        },
        {
          "material": "Ball Clay",
          "amount": 15.0
        },
        {
          "material": "Soda Feldspar",
          "amount": 13.0
        },
        {
          "material": "Soda Ash",
          "amount": 12.0
        },
        {
          "material": "Spodumene",
          "amount": 9.0
        },
        {
          "material": "Kaolin",
          "amount": 8.0
        },
        {
          "material": "Redart",
          "amount": 3.0
        }
      ],
      "description": "Glaze Type: Shino As per your request for a shino, here is one I developed and am particularly fond of. I do not know how low it could be fired. I fire it to ^10-11. One of the most important aspects of shinos is HOW they are fired. To get good fire color, I reduce from ^010 on until the end, then I back the burners off to low and oxidize for 1-2 hours before shutting down. For testing, apply at various thicknesses from very thin to very thick for a variety of color/texture types. submitted by: Bill Buckner",
      "createdBy": "Glazy Admin",
      "source": "glazy.org",
      "url": "https://glazy.org/recipes/642"
    },
    {
      "id": 5060,
      "code": "GLAZY-5060",
      "name": "Shino Cottage Cheese",
      "cone": "10",
      "surface": "",
      "transparency": "",
      "atmosphere": "Oxidation, Reduction",
      "subtype": "Glaze - Shino",
      "ingredients": [
        {
          "material": "Nepheline Syenite",
          "amount": 75.0
        },
        {
          "material": "Ball Clay",
          "amount": 25.0
        }
      ],
      "description": "This recipe was imported from Louis Katz's Hyperglaze database available on his website: http://falcon.tamucc.edu/lkatz/allglazes.txt More information about Louis Katz can be found on his website, http://www.louiskatz.net/ Louis Katz Notes: I am not a safety expert and any information contained in this file about safety should be ignored in favor of advice from experts. All of the materials in all glazes are potentially hazardous. All of these glaze recipes are given without any representation of accuracy or safety. They may work, they may not. They may be safe when fired or they may not. All of the materials used in them have hazards associated with them. You must be have sufficient training in the hazards before you use the the materials. You will have to determine the suitability and safety for your use. Do not assume that a lack of a warning about a material means that it is safe. Cone: 10 Surface texture: ? Firing: Ox. or Red. Glaze type: shino Recipe: Percent Batch Neph Sy 75.00 75.00 Ball Clay 25.00 25.00 Totals: 100.00 % 100.00 gm",
      "createdBy": "Glazy Admin",
      "source": "glazy.org",
      "url": "https://glazy.org/recipes/5060"
    },
    {
      "id": 643,
      "code": "GLAZY-643",
      "name": "Shino Craig Pearce Salt",
      "cone": "10 - 12",
      "surface": "",
      "transparency": "",
      "atmosphere": "Reduction",
      "subtype": "Glaze - Shino",
      "ingredients": [
        {
          "material": "Nepheline Syenite",
          "amount": 88.0
        },
        {
          "material": "Kaolin",
          "amount": 9.0
        },
        {
          "material": "Ball Clay",
          "amount": 3.0
        }
      ],
      "additionals": [
        {
          "material": "Salt",
          "amount": 5.0
        }
      ],
      "description": "glossy, apply thin! submitted by: Albert Weinhardt e-mail:",
      "createdBy": "Glazy Admin",
      "source": "glazy.org",
      "url": "https://glazy.org/recipes/643"
    },
    {
      "id": 10236,
      "code": "GLAZY-10236",
      "name": "Shino D",
      "cone": "9 - 10",
      "surface": "Glossy",
      "transparency": "Translucent",
      "atmosphere": "Oxidation, Reduction, Wood",
      "subtype": "Glaze - Shino",
      "ingredients": [
        {
          "material": "Nepheline Syenite Norwegian",
          "amount": 70.0
        },
        {
          "material": "Hyplas 71 Ball Clay P3354",
          "amount": 30.0
        }
      ],
      "description": "Shino pictured was applied over a thin layer of Toasted Stoneware slip. I was hopeing this would elicit a different response from the Shino. The slip and shino were applied before Bisque. The surface is satin, but has wrinkled with the brushstrokes. The white marks are where it has bubbled up from the pot surface but has not yet flaked off. Colour is affected by the fireing conditions in the same way as the bare clay on this side of the pot, which was probably away from the flame.",
      "createdBy": "Ruth Gillett",
      "source": "glazy.org",
      "url": "https://glazy.org/recipes/10236"
    },
    {
      "id": 23322,
      "code": "GLAZY-23322",
      "name": "Shino D Max",
      "cone": "5 - 8",
      "surface": "Satin",
      "transparency": "Semi-opaque",
      "atmosphere": "Reduction",
      "subtype": "Glaze - Shino",
      "ingredients": [
        {
          "material": "Nepheline Syenite",
          "amount": 56.0
        },
        {
          "material": "Tinkar Z",
          "amount": 26.0
        },
        {
          "material": "Spodumene",
          "amount": 18.0
        }
      ],
      "additionals": [
        {
          "material": "Ulexite",
          "amount": 3.0
        },
        {
          "material": "Red Iron Oxide",
          "amount": 0.5
        }
      ],
      "description": "Tinkar Z is a local ball clay.",
      "createdBy": "Clara Giorello",
      "source": "glazy.org",
      "url": "https://glazy.org/recipes/23322"
    },
    {
      "id": 644,
      "code": "GLAZY-644",
      "name": "Shino David Shaner",
      "cone": "9 - 10",
      "surface": "Glossy",
      "transparency": "",
      "atmosphere": "Reduction",
      "subtype": "Glaze - Shino",
      "ingredients": [
        {
          "material": "Nepheline Syenite",
          "amount": 39.47
        },
        {
          "material": "Kaolin",
          "amount": 30.7
        },
        {
          "material": "Spodumene",
          "amount": 13.38
        },
        {
          "material": "Kentucky OM #4 Ball Clay",
          "amount": 13.16
        },
        {
          "material": "Soda Ash",
          "amount": 3.29
        }
      ],
      "description": "Glaze Type: Shino submitted by: Albert Weinhardt e-mail:",
      "createdBy": "Glazy Admin",
      "source": "glazy.org",
      "url": "https://glazy.org/recipes/644"
    },
    {
      "id": 645,
      "code": "GLAZY-645",
      "name": "Shino David Shaner's Carbon Trap",
      "cone": "9 - 10",
      "surface": "Glossy",
      "transparency": "Opaque",
      "atmosphere": "Reduction",
      "subtype": "Glaze - Shino",
      "ingredients": [
        {
          "material": "Nepheline Syenite",
          "amount": 50.02
        },
        {
          "material": "Ball Clay",
          "amount": 16.66
        },
        {
          "material": "Soda Feldspar",
          "amount": 14.58
        },
        {
          "material": "Spodumene",
          "amount": 12.5
        },
        {
          "material": "Soda Ash",
          "amount": 3.33
        },
        {
          "material": "EP Kaolin",
          "amount": 2.91
        }
      ],
      "additionals": [
        {
          "material": "Bentonite",
          "amount": 3.0
        }
      ],
      "description": "Glaze Type: Shino submitted by: Albert Weinhardt e-mail:",
      "createdBy": "Glazy Admin",
      "source": "glazy.org",
      "url": "https://glazy.org/recipes/645"
    },
    {
      "id": 161202,
      "code": "GLAZY-161202",
      "name": "Shino de Andrea con Frita 3134",
      "cone": "4 - 5",
      "surface": "Satin-matte",
      "transparency": "Semi-opaque",
      "atmosphere": "Oxidation",
      "subtype": "Glaze - Shino",
      "ingredients": [
        {
          "material": "Tinkar Z",
          "amount": 23.0
        },
        {
          "material": "Nepheline Syenite",
          "amount": 21.0
        },
        {
          "material": "Ferro Frit 3134",
          "amount": 17.0
        },
        {
          "material": "Talc",
          "amount": 16.0
        },
        {
          "material": "Whiting",
          "amount": 10.0
        },
        {
          "material": "Silica",
          "amount": 8.7
        },
        {
          "material": "Zinc Oxide",
          "amount": 4.3
        }
      ],
      "additionals": [
        {
          "material": "Tin Oxide",
          "amount": 5.5
        },
        {
          "material": "Red Iron Oxide",
          "amount": 2.0
        }
      ],
      "description": "Vidriado tipo Shino, sobre una receta original del ceramista Mike Bailey, adaptado para cono 4. Fuente: www.potters.org",
      "createdBy": "Dante Alberro",
      "source": "glazy.org",
      "url": "https://glazy.org/recipes/161202"
    },
    {
      "id": 647,
      "code": "GLAZY-647",
      "name": "Shino Dry",
      "cone": "10",
      "surface": "Matte",
      "transparency": "Semi-opaque",
      "atmosphere": "Wood",
      "subtype": "Glaze - Shino",
      "ingredients": [
        {
          "material": "Nepheline Syenite",
          "amount": 41.56
        },
        {
          "material": "Spodumene",
          "amount": 27.67
        },
        {
          "material": "EP Kaolin",
          "amount": 23.0
        }
      ],
      "description": "Glaze Type: Shino From Tara Wilson. Used in wood-fire",
      "createdBy": "Glazy Admin",
      "source": "glazy.org",
      "url": "https://glazy.org/recipes/647"
    },
    {
      "id": 1524,
      "code": "GLAZY-1524",
      "name": "Shino Falls Creek",
      "cone": "5 - 7",
      "surface": "Semi-glossy",
      "transparency": "Opaque",
      "atmosphere": "Oxidation, Reduction",
      "subtype": "Glaze - Shino",
      "ingredients": [
        {
          "material": "Alberta Slip",
          "amount": 56.1
        },
        {
          "material": "Gerstley Borate",
          "amount": 18.7
        },
        {
          "material": "Kona F-4 feldspar",
          "amount": 9.4
        },
        {
          "material": "Silica",
          "amount": 9.4
        },
        {
          "material": "Lithium Carbonate",
          "amount": 6.5
        }
      ],
      "additionals": [
        {
          "material": "Superpax",
          "amount": 9.4
        },
        {
          "material": "Tin Oxide",
          "amount": 4.7
        }
      ],
      "description": "Glaze Type: Shino Blue: +Spectrum 2043 Bright Blue Stain 5% Blue: + cobalt carb 2% Green: + copper carb 2% Chartreuse: + 6236 Chartreuse stain 5% Pink: + 6088 Dark Red stain 5% From Pottery Making Illus May/Jn 2012 and ClayArt. Butter cream speckled thick over darker clay, rust thin. Breaks dark over texture. Brushes and dips well. Fired 100 deg/hr to 200 deg F; 350 deg F to 2000 deg F; 150 deg/hr to 2185 deg F - cone 6 - 15 minute hold; 9999 deg/hr to 1900 deg F; 150 deg/hr to 1500 deg F.",
      "createdBy": "Glazy Admin",
      "source": "glazy.org",
      "url": "https://glazy.org/recipes/1524"
    },
    {
      "id": 158173,
      "code": "GLAZY-158173",
      "name": "Shino fin LM",
      "cone": "9",
      "surface": "Satin",
      "transparency": "Semi-opaque",
      "atmosphere": "Reduction",
      "subtype": "Glaze - Shino - Traditional",
      "ingredients": [
        {
          "material": "N\u00e9ph\u00e9line syenite (Solargil 2018)",
          "amount": 68.0
        },
        {
          "material": "Kaolin pulv\u00e9ris\u00e9 (Solargil 2018)",
          "amount": 27.0
        },
        {
          "material": "Silice 400 (Solargil 2018)",
          "amount": 3.0
        },
        {
          "material": "Carbonate de Calcium (Solargil 2018)",
          "amount": 2.0
        }
      ],
      "description": "",
      "createdBy": "sophie onillon",
      "source": "glazy.org",
      "url": "https://glazy.org/recipes/158173"
    },
    {
      "id": 648,
      "code": "GLAZY-648",
      "name": "Shino Glaze",
      "cone": "9 - 10",
      "surface": "Glossy",
      "transparency": "",
      "atmosphere": "Reduction",
      "subtype": "Glaze - Shino",
      "ingredients": [
        {
          "material": "Nepheline Syenite",
          "amount": 39.4
        },
        {
          "material": "Spodumene",
          "amount": 30.3
        },
        {
          "material": "Kentucky OM #4 Ball Clay",
          "amount": 17.17
        },
        {
          "material": "Soda Ash",
          "amount": 8.08
        },
        {
          "material": "EP Kaolin",
          "amount": 5.05
        }
      ],
      "description": "submitted by: Albert Weinhardt e-mail:",
      "createdBy": "Glazy Admin",
      "source": "glazy.org",
      "url": "https://glazy.org/recipes/648"
    },
    {
      "id": 44146,
      "code": "GLAZY-44146",
      "name": "Shino Glaze",
      "cone": "9 - 10",
      "surface": "",
      "transparency": "",
      "atmosphere": "Reduction",
      "subtype": "Glaze - Shino",
      "ingredients": [
        {
          "material": "Nepheline Syenite",
          "amount": 44.97
        },
        {
          "material": "Kona F-4 feldspar",
          "amount": 18.41
        },
        {
          "material": "Kentucky OM #4 Ball Clay",
          "amount": 16.42
        },
        {
          "material": "Spodumene",
          "amount": 15.22
        },
        {
          "material": "Soda Ash",
          "amount": 3.98
        },
        {
          "material": "Bentonite",
          "amount": 1.0
        }
      ],
      "description": "From Virginia Scotchie's Clay and Glaze Compendium",
      "createdBy": "Glazy Admin",
      "source": "glazy.org",
      "url": "https://glazy.org/recipes/44146"
    },
    {
      "id": 650,
      "code": "GLAZY-650",
      "name": "shino Gustin",
      "cone": "10",
      "surface": "",
      "transparency": "",
      "atmosphere": "Reduction",
      "subtype": "Glaze - Shino",
      "ingredients": [
        {
          "material": "Nepheline Syenite",
          "amount": 45.0
        },
        {
          "material": "Kentucky OM #4 Ball Clay",
          "amount": 15.0
        },
        {
          "material": "Spodumene",
          "amount": 15.0
        },
        {
          "material": "Kona F-4 feldspar",
          "amount": 11.0
        },
        {
          "material": "EP Kaolin",
          "amount": 10.0
        },
        {
          "material": "Soda Ash",
          "amount": 4.0
        }
      ],
      "description": "",
      "createdBy": "Glazy Admin",
      "source": "glazy.org",
      "url": "https://glazy.org/recipes/650"
    },
    {
      "id": 651,
      "code": "GLAZY-651",
      "name": "Shino Gustin Recalc",
      "cone": "10",
      "surface": "",
      "transparency": "",
      "atmosphere": "Reduction",
      "subtype": "Glaze - Shino",
      "ingredients": [
        {
          "material": "Nepheline Syenite",
          "amount": 44.8
        },
        {
          "material": "Kaolin",
          "amount": 27.0
        },
        {
          "material": "Spodumene",
          "amount": 15.0
        },
        {
          "material": "Kona F-4 feldspar",
          "amount": 5.2
        },
        {
          "material": "Soda Ash",
          "amount": 5.1
        },
        {
          "material": "Silica",
          "amount": 3.0
        }
      ],
      "description": "recalc to match alumnia content of using calcined kaolin NOTE: originally specified 'Soda Ash light' Additions as below (same as for Wirt shino). COE 8.1. Alumina 1.2 moles (26.4%) add colorants (iron and/or rutile) and Bentonite 1% Estimated COE 8.4 (high). This recipe is proposed for testing and any results should be reported to CLAYART amd San diego. From: Tom Buck",
      "createdBy": "Glazy Admin",
      "source": "glazy.org",
      "url": "https://glazy.org/recipes/651"
    },
    {
      "id": 653,
      "code": "GLAZY-653",
      "name": "Shino Gustin's #1",
      "cone": "9 - 10",
      "surface": "",
      "transparency": "",
      "atmosphere": "Reduction",
      "subtype": "Glaze - Shino",
      "ingredients": [
        {
          "material": "Nepheline Syenite",
          "amount": 45.0
        },
        {
          "material": "Spodumene",
          "amount": 15.2
        },
        {
          "material": "Ball Clay",
          "amount": 15.0
        },
        {
          "material": "Soda Feldspar",
          "amount": 10.8
        },
        {
          "material": "EP Kaolin",
          "amount": 10.0
        },
        {
          "material": "Soda Ash",
          "amount": 4.0
        }
      ],
      "additionals": [
        {
          "material": "Bentonite",
          "amount": 3.0
        }
      ],
      "description": "Also posted as Oestreich's Shino using Kona F4 & no Bentonite source for original recipe: Dennis Smith, Southwest Craft Center submitted by: Albert Weinhardt e-mail:",
      "createdBy": "Glazy Admin",
      "source": "glazy.org",
      "url": "https://glazy.org/recipes/653"
    },
    {
      "id": 654,
      "code": "GLAZY-654",
      "name": "Shino Gustin's #1 Variation",
      "cone": "9 - 10",
      "surface": "",
      "transparency": "",
      "atmosphere": "Reduction",
      "subtype": "Glaze - Shino",
      "ingredients": [
        {
          "material": "Nepheline Syenite",
          "amount": 45.0
        },
        {
          "material": "Spodumene",
          "amount": 15.2
        },
        {
          "material": "Redart",
          "amount": 15.0
        },
        {
          "material": "Soda Feldspar",
          "amount": 10.8
        },
        {
          "material": "EP Kaolin",
          "amount": 10.0
        },
        {
          "material": "Soda Ash",
          "amount": 4.0
        }
      ],
      "description": "Same as Gustin's Shino #1 but uses Red Art instead of Ball Clay and no bentonite submitted by: Albert Weinhardt e-mail:",
      "createdBy": "Glazy Admin",
      "source": "glazy.org",
      "url": "https://glazy.org/recipes/654"
    },
    {
      "id": 657,
      "code": "GLAZY-657",
      "name": "Shino J. Kalin's Pull-it-out-of-a-hat",
      "cone": "9 - 10",
      "surface": "Semi-glossy",
      "transparency": "Opaque",
      "atmosphere": "Reduction",
      "subtype": "Glaze - Shino",
      "ingredients": [
        {
          "material": "Nepheline Syenite",
          "amount": 50.0
        },
        {
          "material": "Kaolin",
          "amount": 15.0
        },
        {
          "material": "Soda Feldspar",
          "amount": 15.0
        },
        {
          "material": "Spodumene",
          "amount": 15.0
        },
        {
          "material": "Silica",
          "amount": 5.0
        }
      ],
      "description": "Glaze Type: Shino submitted by: Albert Weinhardt e-mail:",
      "createdBy": "Glazy Admin",
      "source": "glazy.org",
      "url": "https://glazy.org/recipes/657"
    },
    {
      "id": 658,
      "code": "GLAZY-658",
      "name": "Shino Jack Troy's Carbon Trap",
      "cone": "9 - 10",
      "surface": "",
      "transparency": "",
      "atmosphere": "Reduction",
      "subtype": "Glaze - Shino",
      "ingredients": [
        {
          "material": "Kona F-4 feldspar",
          "amount": 33.98
        },
        {
          "material": "Spodumene",
          "amount": 29.13
        },
        {
          "material": "Nepheline Syenite",
          "amount": 14.56
        },
        {
          "material": "Kaolin",
          "amount": 9.71
        },
        {
          "material": "Soda Ash",
          "amount": 7.77
        },
        {
          "material": "Kentucky OM #4 Ball Clay",
          "amount": 4.85
        }
      ],
      "description": "submitted by: Albert Weinhardt e-mail:",
      "createdBy": "Glazy Admin",
      "source": "glazy.org",
      "url": "https://glazy.org/recipes/658"
    },
    {
      "id": 659,
      "code": "GLAZY-659",
      "name": "Shino Jeff Oestreich's",
      "cone": "10",
      "surface": "",
      "transparency": "",
      "atmosphere": "Oxidation, Reduction",
      "subtype": "Glaze - Shino",
      "ingredients": [
        {
          "material": "Nepheline Syenite",
          "amount": 45.0
        },
        {
          "material": "Spodumene",
          "amount": 15.2
        },
        {
          "material": "Ball Clay",
          "amount": 15.0
        },
        {
          "material": "Kona F-4 feldspar",
          "amount": 10.8
        },
        {
          "material": "EP Kaolin",
          "amount": 10.0
        },
        {
          "material": "Soda Ash",
          "amount": 4.0
        }
      ],
      "description": "The best Shino recipe I've used is Jeff Oestreich's. It produces a beautiful orange peal surface, and not a lot of pinholes. This is a cone 10 glaze. submitted by: Todd Osborne e-mail:",
      "createdBy": "Glazy Admin",
      "source": "glazy.org",
      "url": "https://glazy.org/recipes/659"
    },
    {
      "id": 661,
      "code": "GLAZY-661",
      "name": "Shino Jeremy's Green",
      "cone": "10",
      "surface": "Glossy",
      "transparency": "",
      "atmosphere": "Salt & Soda",
      "subtype": "Glaze - Shino",
      "ingredients": [
        {
          "material": "Nepheline Syenite",
          "amount": 45.0
        },
        {
          "material": "Spodumene",
          "amount": 15.2
        },
        {
          "material": "Redart",
          "amount": 15.0
        },
        {
          "material": "Kona F-4 feldspar",
          "amount": 10.8
        },
        {
          "material": "Kaolin",
          "amount": 10.0
        },
        {
          "material": "Soda Ash",
          "amount": 4.0
        }
      ],
      "additionals": [
        {
          "material": "Chrome Oxide",
          "amount": 0.25
        },
        {
          "material": "Cobalt Carbonate",
          "amount": 0.25
        }
      ],
      "description": "I have also used a shino with some cobalt and chrome as a green shino- it only goes a fatty green in salt, in redux it's a pale anemic green. Good luck with these. They are generally pretty decent glazes. I suppose those Celadon cops might try to insist that the green is no longer a shino, but a green is a green is a green. The base is still a shino, okay... submitted by: Jeremy Nudell Kalin e-mail:",
      "createdBy": "Glazy Admin",
      "source": "glazy.org",
      "url": "https://glazy.org/recipes/661"
    },
    {
      "id": 662,
      "code": "GLAZY-662",
      "name": "Shino JP's #1006 Orange Carbon Trap",
      "cone": "9 - 10",
      "surface": "",
      "transparency": "",
      "atmosphere": "Reduction",
      "subtype": "Glaze - Shino",
      "ingredients": [
        {
          "material": "Nepheline Syenite",
          "amount": 45.0
        },
        {
          "material": "Kona F-4 feldspar",
          "amount": 18.4
        },
        {
          "material": "Spodumene",
          "amount": 15.2
        },
        {
          "material": "Kentucky OM #4 Ball Clay",
          "amount": 15.0
        },
        {
          "material": "Soda Ash",
          "amount": 4.0
        },
        {
          "material": "EP Kaolin",
          "amount": 2.4
        }
      ],
      "description": "submitted by: Albert Weinhardt e-mail:",
      "createdBy": "Glazy Admin",
      "source": "glazy.org",
      "url": "https://glazy.org/recipes/662"
    },
    {
      "id": 663,
      "code": "GLAZY-663",
      "name": "Shino JP's #1188 White/Orange/Pink Super Carbon trap",
      "cone": "9 - 10",
      "surface": "",
      "transparency": "",
      "atmosphere": "Reduction",
      "subtype": "Glaze - Shino - Carbon Trap",
      "ingredients": [
        {
          "material": "Nepheline Syenite",
          "amount": 47.37
        },
        {
          "material": "Ball Clay",
          "amount": 17.26
        },
        {
          "material": "Spodumene",
          "amount": 16.0
        },
        {
          "material": "Potash Feldspar",
          "amount": 15.16
        },
        {
          "material": "Soda Ash",
          "amount": 4.21
        }
      ],
      "description": "submitted by: Albert Weinhardt e-mail:",
      "createdBy": "Glazy Admin",
      "source": "glazy.org",
      "url": "https://glazy.org/recipes/663"
    },
    {
      "id": 664,
      "code": "GLAZY-664",
      "name": "Shino June Perry's #1013 Peach to Red",
      "cone": "10 - 11",
      "surface": "",
      "transparency": "",
      "atmosphere": "Reduction",
      "subtype": "Glaze - Shino",
      "ingredients": [
        {
          "material": "Nepheline Syenite",
          "amount": 39.34
        },
        {
          "material": "Spodumene",
          "amount": 30.63
        },
        {
          "material": "Kentucky OM #4 Ball Clay",
          "amount": 17.22
        },
        {
          "material": "Soda Ash",
          "amount": 8.01
        },
        {
          "material": "EP Kaolin",
          "amount": 4.8
        }
      ],
      "description": "submitted by: Albert Weinhardt e-mail:",
      "createdBy": "Glazy Admin",
      "source": "glazy.org",
      "url": "https://glazy.org/recipes/664"
    },
    {
      "id": 665,
      "code": "GLAZY-665",
      "name": "Shino June Perry's #1127 Red",
      "cone": "10",
      "surface": "",
      "transparency": "",
      "atmosphere": "Reduction",
      "subtype": "Glaze - Shino",
      "ingredients": [
        {
          "material": "Lizella Clay",
          "amount": 44.0
        },
        {
          "material": "Nepheline Syenite",
          "amount": 28.57
        },
        {
          "material": "EP Kaolin",
          "amount": 26.79
        }
      ],
      "description": "submitted by: Albert Weinhardt e-mail:",
      "createdBy": "Glazy Admin",
      "source": "glazy.org",
      "url": "https://glazy.org/recipes/665"
    },
    {
      "id": 666,
      "code": "GLAZY-666",
      "name": "Shino June Perry's #1227 Ferguson",
      "cone": "10",
      "surface": "",
      "transparency": "",
      "atmosphere": "Reduction",
      "subtype": "Glaze - Shino",
      "ingredients": [
        {
          "material": "Nepheline Syenite",
          "amount": 50.0
        },
        {
          "material": "Kentucky OM #4 Ball Clay",
          "amount": 16.7
        },
        {
          "material": "Kona F-4 feldspar",
          "amount": 14.6
        },
        {
          "material": "Spodumene",
          "amount": 12.5
        },
        {
          "material": "Soda Ash",
          "amount": 3.3
        },
        {
          "material": "EP Kaolin",
          "amount": 2.9
        }
      ],
      "description": "submitted by: Albert Weinhardt e-mail:",
      "createdBy": "Glazy Admin",
      "source": "glazy.org",
      "url": "https://glazy.org/recipes/666"
    },
    {
      "id": 667,
      "code": "GLAZY-667",
      "name": "Shino June Perry's #789 Orange",
      "cone": "9",
      "surface": "",
      "transparency": "",
      "atmosphere": "Reduction",
      "subtype": "Glaze - Shino",
      "ingredients": [
        {
          "material": "Nepheline Syenite",
          "amount": 53.66
        },
        {
          "material": "Potash Feldspar",
          "amount": 41.46
        },
        {
          "material": "Kentucky OM #4 Ball Clay",
          "amount": 2.44
        },
        {
          "material": "Red clay",
          "amount": 2.44
        }
      ],
      "description": "red mule, red horse, etc. If use Redart could probably go ^10 submitted by: Albert Weinhardt e-mail:",
      "createdBy": "Glazy Admin",
      "source": "glazy.org",
      "url": "https://glazy.org/recipes/667"
    },
    {
      "id": 668,
      "code": "GLAZY-668",
      "name": "Shino June Perry's #790 Red",
      "cone": "9",
      "surface": "",
      "transparency": "",
      "atmosphere": "Reduction",
      "subtype": "Glaze - Shino",
      "ingredients": [
        {
          "material": "Kentucky OM #4 Ball Clay",
          "amount": 40.0
        },
        {
          "material": "Potash Feldspar",
          "amount": 40.0
        },
        {
          "material": "Nepheline Syenite",
          "amount": 20.0
        }
      ],
      "description": "submitted by: Albert Weinhardt e-mail:",
      "createdBy": "Glazy Admin",
      "source": "glazy.org",
      "url": "https://glazy.org/recipes/668"
    },
    {
      "id": 669,
      "code": "GLAZY-669",
      "name": "Shino June Perry's Another Possibility",
      "cone": "9 - 10",
      "surface": "",
      "transparency": "",
      "atmosphere": "Reduction",
      "subtype": "Glaze - Shino",
      "ingredients": [
        {
          "material": "Potash Feldspar",
          "amount": 75.0
        },
        {
          "material": "Kentucky OM #4 Ball Clay",
          "amount": 25.0
        }
      ],
      "description": "submitted by: Albert Weinhardt e-mail:",
      "createdBy": "Glazy Admin",
      "source": "glazy.org",
      "url": "https://glazy.org/recipes/669"
    },
    {
      "id": 670,
      "code": "GLAZY-670",
      "name": "Shino June Perry's Possibility",
      "cone": "9 - 10",
      "surface": "",
      "transparency": "",
      "atmosphere": "Reduction",
      "subtype": "Glaze - Shino",
      "ingredients": [
        {
          "material": "Nepheline Syenite",
          "amount": 80.0
        },
        {
          "material": "Kentucky OM #4 Ball Clay",
          "amount": 20.0
        }
      ],
      "description": "submitted by: Albert Weinhardt e-mail:",
      "createdBy": "Glazy Admin",
      "source": "glazy.org",
      "url": "https://glazy.org/recipes/670"
    },
    {
      "id": 671,
      "code": "GLAZY-671",
      "name": "Shino Kalin's Green",
      "cone": "9 - 10",
      "surface": "",
      "transparency": "",
      "atmosphere": "",
      "subtype": "Glaze - Shino",
      "ingredients": [
        {
          "material": "Nepheline Syenite",
          "amount": 45.0
        },
        {
          "material": "Spodumene",
          "amount": 15.2
        },
        {
          "material": "Redart",
          "amount": 15.0
        },
        {
          "material": "Kona F-4 feldspar",
          "amount": 10.8
        },
        {
          "material": "EP Kaolin",
          "amount": 10.0
        },
        {
          "material": "Soda Ash",
          "amount": 4.0
        }
      ],
      "additionals": [
        {
          "material": "Chrome Oxide",
          "amount": 0.25
        },
        {
          "material": "Cobalt Carbonate",
          "amount": 0.25
        }
      ],
      "description": "Glaze Type: Shino I can now type Nepheline Syenite, Spodumene, and Feldspar without any problem at all, however, I cannot type anything else! submitted by: Albert Weinhardt e-mail:",
      "createdBy": "Glazy Admin",
      "source": "glazy.org",
      "url": "https://glazy.org/recipes/671"
    },
    {
      "id": 672,
      "code": "GLAZY-672",
      "name": "Shino Kansas City",
      "cone": "10",
      "surface": "Satin",
      "transparency": "Opaque",
      "atmosphere": "Reduction",
      "subtype": "Glaze - Shino",
      "ingredients": [
        {
          "material": "Nepheline Syenite",
          "amount": 45.5
        },
        {
          "material": "Kona F-4 feldspar",
          "amount": 18.6
        },
        {
          "material": "Ball Clay",
          "amount": 16.7
        },
        {
          "material": "Spodumene",
          "amount": 15.4
        },
        {
          "material": "Soda Ash",
          "amount": 4.0
        }
      ],
      "description": "Glaze Type: Shino",
      "createdBy": "Glazy Admin",
      "source": "glazy.org",
      "url": "https://glazy.org/recipes/672"
    },
    {
      "id": 673,
      "code": "GLAZY-673",
      "name": "Shino Kansas City no spod",
      "cone": "10",
      "surface": "Satin",
      "transparency": "Opaque",
      "atmosphere": "Reduction",
      "subtype": "Glaze - Shino",
      "ingredients": [
        {
          "material": "Nepheline Syenite",
          "amount": 75.5
        },
        {
          "material": "Kaolin",
          "amount": 12.1
        },
        {
          "material": "Silica",
          "amount": 9.0
        },
        {
          "material": "Lithium Carbonate",
          "amount": 2.8
        },
        {
          "material": "Whiting",
          "amount": 0.7
        }
      ],
      "description": "Glaze Type: Shino",
      "createdBy": "Glazy Admin",
      "source": "glazy.org",
      "url": "https://glazy.org/recipes/673"
    },
    {
      "id": 674,
      "code": "GLAZY-674",
      "name": "Shino Kansas City no spod w/soda",
      "cone": "10",
      "surface": "Satin",
      "transparency": "Opaque",
      "atmosphere": "Reduction",
      "subtype": "Glaze - Shino",
      "ingredients": [
        {
          "material": "Nepheline Syenite",
          "amount": 57.9
        },
        {
          "material": "Kaolin",
          "amount": 22.3
        },
        {
          "material": "Silica",
          "amount": 12.6
        },
        {
          "material": "Soda Ash",
          "amount": 3.9
        },
        {
          "material": "Lithium Carbonate",
          "amount": 2.7
        },
        {
          "material": "Whiting",
          "amount": 0.6
        }
      ],
      "description": "Glaze Type: Shino",
      "createdBy": "Glazy Admin",
      "source": "glazy.org",
      "url": "https://glazy.org/recipes/674"
    },
    {
      "id": 675,
      "code": "GLAZY-675",
      "name": "Shino Linda's",
      "cone": "9 - 10",
      "surface": "",
      "transparency": "",
      "atmosphere": "Reduction",
      "subtype": "Glaze - Shino",
      "ingredients": [
        {
          "material": "Nepheline Syenite",
          "amount": 49.48
        },
        {
          "material": "Spodumene",
          "amount": 25.77
        },
        {
          "material": "Kentucky OM #4 Ball Clay",
          "amount": 8.25
        },
        {
          "material": "Soda Feldspar",
          "amount": 7.22
        },
        {
          "material": "EP Kaolin",
          "amount": 5.15
        },
        {
          "material": "Soda Ash",
          "amount": 4.12
        }
      ],
      "description": "For a pink salmon add 5% mason stain 6020 For yellow add 5% zirconium yellow stain (nice on grolleg) submitted by: Albert Weinhardt e-mail:",
      "createdBy": "Glazy Admin",
      "source": "glazy.org",
      "url": "https://glazy.org/recipes/675"
    },
    {
      "id": 677,
      "code": "GLAZY-677",
      "name": "Shino Malcolm Davis #2",
      "cone": "9 - 10",
      "surface": "",
      "transparency": "",
      "atmosphere": "Reduction",
      "subtype": "Glaze - Shino",
      "ingredients": [
        {
          "material": "Nepheline Syenite",
          "amount": 45.0
        },
        {
          "material": "EP Kaolin",
          "amount": 17.0
        },
        {
          "material": "Soda Ash",
          "amount": 16.0
        },
        {
          "material": "Kentucky OM #4 Ball Clay",
          "amount": 13.0
        },
        {
          "material": "Soda Feldspar",
          "amount": 9.0
        }
      ],
      "description": "submitted by: Albert Weinhardt e-mail:",
      "createdBy": "Glazy Admin",
      "source": "glazy.org",
      "url": "https://glazy.org/recipes/677"
    },
    {
      "id": 678,
      "code": "GLAZY-678",
      "name": "Shino Malcolm Davis #3",
      "cone": "9 - 10",
      "surface": "",
      "transparency": "",
      "atmosphere": "Reduction",
      "subtype": "Glaze - Shino",
      "ingredients": [
        {
          "material": "Nepheline Syenite",
          "amount": 39.0
        },
        {
          "material": "EP Kaolin",
          "amount": 17.0
        },
        {
          "material": "Soda Ash",
          "amount": 16.0
        },
        {
          "material": "Kentucky OM #4 Ball Clay",
          "amount": 13.0
        },
        {
          "material": "Kona F-4 feldspar",
          "amount": 9.0
        },
        {
          "material": "Redart",
          "amount": 6.0
        }
      ],
      "description": "submitted by: Albert Weinhardt e-mail:",
      "createdBy": "Glazy Admin",
      "source": "glazy.org",
      "url": "https://glazy.org/recipes/678"
    },
    {
      "id": 679,
      "code": "GLAZY-679",
      "name": "Shino Malcolm Davis Carbon Trap",
      "cone": "10",
      "surface": "Glossy",
      "transparency": "Opaque",
      "atmosphere": "Reduction",
      "subtype": "Glaze - Shino",
      "ingredients": [
        {
          "material": "Nepheline Syenite",
          "amount": 41.0
        },
        {
          "material": "EP Kaolin",
          "amount": 18.0
        },
        {
          "material": "Soda Ash",
          "amount": 17.3
        },
        {
          "material": "Kentucky OM #4 Ball Clay",
          "amount": 13.8
        },
        {
          "material": "Kona F-4 feldspar",
          "amount": 9.9
        }
      ],
      "description": "Glaze Type: Shino add 6 redart for oranger color thin. thick = creamy buff",
      "createdBy": "Glazy Admin",
      "source": "glazy.org",
      "url": "https://glazy.org/recipes/679"
    },
    {
      "id": 682,
      "code": "GLAZY-682",
      "name": "Shino McKenzie",
      "cone": "10",
      "surface": "Semi-glossy",
      "transparency": "Opaque",
      "atmosphere": "Reduction",
      "subtype": "Glaze - Shino",
      "ingredients": [
        {
          "material": "Kona F-4 feldspar",
          "amount": 35.0
        },
        {
          "material": "Spodumene",
          "amount": 30.0
        },
        {
          "material": "Nepheline Syenite",
          "amount": 15.0
        },
        {
          "material": "EP Kaolin",
          "amount": 10.0
        },
        {
          "material": "Soda Ash",
          "amount": 8.0
        },
        {
          "material": "Ball Clay",
          "amount": 5.0
        }
      ],
      "description": "Glaze Type: Shino",
      "createdBy": "Glazy Admin",
      "source": "glazy.org",
      "url": "https://glazy.org/recipes/682"
    },
    {
      "id": 683,
      "code": "GLAZY-683",
      "name": "Shino Neely's Dark",
      "cone": "10",
      "surface": "Semi-glossy",
      "transparency": "Opaque",
      "atmosphere": "Reduction",
      "subtype": "Glaze - Shino",
      "ingredients": [
        {
          "material": "Kona F-4 feldspar",
          "amount": 30.0
        },
        {
          "material": "Kentucky OM #4 Ball Clay",
          "amount": 25.0
        },
        {
          "material": "Spodumene",
          "amount": 25.0
        },
        {
          "material": "Soda Ash",
          "amount": 7.0
        },
        {
          "material": "EP Kaolin",
          "amount": 5.0
        }
      ],
      "description": "Glaze Type: Shino Dark, shiny orange. From Susan Harris.",
