Repository: MrSeldon/argilev2

File: data/glazes/glazy.json (part 251 of 315)
{
      "createdBy": "Glazy Admin",
      "source": "glazy.org",
      "url": "https://glazy.org/recipes/683"
    },
    {
      "id": 685,
      "code": "GLAZY-685",
      "name": "Shino Oestreich #2",
      "cone": "9 - 10",
      "surface": "",
      "transparency": "",
      "atmosphere": "Reduction",
      "subtype": "Glaze - Shino",
      "ingredients": [
        {
          "material": "Nepheline Syenite",
          "amount": 43.0
        },
        {
          "material": "Kentucky OM #4 Ball Clay",
          "amount": 15.0
        },
        {
          "material": "EP Kaolin",
          "amount": 14.0
        },
        {
          "material": "Spodumene",
          "amount": 14.0
        },
        {
          "material": "Kona F-4 feldspar",
          "amount": 10.0
        },
        {
          "material": "Soda Ash",
          "amount": 4.0
        }
      ],
      "description": "submitted by: Albert Weinhardt e-mail:",
      "createdBy": "Glazy Admin",
      "source": "glazy.org",
      "url": "https://glazy.org/recipes/685"
    },
    {
      "id": 687,
      "code": "GLAZY-687",
      "name": "Shino Orange",
      "cone": "9 - 10",
      "surface": "Glossy",
      "transparency": "",
      "atmosphere": "",
      "subtype": "Glaze - Shino",
      "ingredients": [
        {
          "material": "Nepheline Syenite",
          "amount": 43.69
        },
        {
          "material": "Spodumene",
          "amount": 14.76
        },
        {
          "material": "Ball Clay",
          "amount": 14.56
        },
        {
          "material": "Kona F-4 feldspar",
          "amount": 10.49
        },
        {
          "material": "EP Kaolin",
          "amount": 9.71
        },
        {
          "material": "Soda Ash",
          "amount": 3.88
        },
        {
          "material": "Redart",
          "amount": 2.91
        }
      ],
      "additionals": [
        {
          "material": "Bentonite",
          "amount": 1.94
        }
      ],
      "description": "Glaze Type: Shino I make no claims regarding these glazes' reliability or safety. I don't know of their origin. These are in use at Hui No'Eau in Makawao, Maui. sam tomich",
      "createdBy": "Glazy Admin",
      "source": "glazy.org",
      "url": "https://glazy.org/recipes/687"
    },
    {
      "id": 689,
      "code": "GLAZY-689",
      "name": "Shino Paul Davis",
      "cone": "10",
      "surface": "Glossy",
      "transparency": "",
      "atmosphere": "Reduction",
      "subtype": "Glaze - Shino",
      "ingredients": [
        {
          "material": "Nepheline Syenite",
          "amount": 49.48
        },
        {
          "material": "Spodumene",
          "amount": 33.06
        },
        {
          "material": "Alumina Hydrate",
          "amount": 12.47
        },
        {
          "material": "Zircopax",
          "amount": 4.99
        }
      ],
      "additionals": [
        {
          "material": "Bentonite",
          "amount": 4.16
        },
        {
          "material": "Salt",
          "amount": 2.08
        }
      ],
      "description": "Glaze Type: Shino submitted by: Brian Kemp",
      "createdBy": "Glazy Admin",
      "source": "glazy.org",
      "url": "https://glazy.org/recipes/689"
    },
    {
      "id": 691,
      "code": "GLAZY-691",
      "name": "Shino Shaner's Sinter",
      "cone": "9 - 10",
      "surface": "Glossy",
      "transparency": "Opaque",
      "atmosphere": "Reduction",
      "subtype": "Glaze - Shino",
      "ingredients": [
        {
          "material": "Nepheline Syenite",
          "amount": 36.07
        },
        {
          "material": "EP Kaolin",
          "amount": 28.06
        },
        {
          "material": "Spodumene",
          "amount": 12.22
        },
        {
          "material": "Kentucky OM #4 Ball Clay",
          "amount": 12.02
        },
        {
          "material": "Kona F-4 feldspar",
          "amount": 8.62
        },
        {
          "material": "Soda Ash",
          "amount": 3.01
        }
      ],
      "description": "Glaze Type: Shino submitted by: Albert Weinhardt e-mail:",
      "createdBy": "Glazy Admin",
      "source": "glazy.org",
      "url": "https://glazy.org/recipes/691"
    },
    {
      "id": 693,
      "code": "GLAZY-693",
      "name": "Shino Slip Anderson Ranch",
      "cone": "9 - 10",
      "surface": "",
      "transparency": "",
      "atmosphere": "Reduction",
      "subtype": "Glaze - Shino",
      "ingredients": [
        {
          "material": "Nepheline Syenite",
          "amount": 36.0
        },
        {
          "material": "EP Kaolin",
          "amount": 28.0
        },
        {
          "material": "Spodumene",
          "amount": 12.16
        },
        {
          "material": "Kentucky OM #4 Ball Clay",
          "amount": 12.0
        },
        {
          "material": "Kona F-4 feldspar",
          "amount": 8.64
        },
        {
          "material": "Soda Ash",
          "amount": 3.2
        }
      ],
      "additionals": [
        {
          "material": "Bentonite",
          "amount": 3.0
        }
      ],
      "description": "Bentonite 3-5% on porcelain submitted by: Albert Weinhardt e-mail:",
      "createdBy": "Glazy Admin",
      "source": "glazy.org",
      "url": "https://glazy.org/recipes/693"
    },
    {
      "id": 5453,
      "code": "GLAZY-5453",
      "name": "Shino Slip Cactoid",
      "cone": "",
      "surface": "",
      "transparency": "",
      "atmosphere": "Oxidation, Reduction",
      "subtype": "Glaze - Shino",
      "ingredients": [
        {
          "material": "Nepheline Syenite",
          "amount": 45.0
        },
        {
          "material": "Kona F-4 feldspar",
          "amount": 18.4
        },
        {
          "material": "Spodumene",
          "amount": 15.2
        },
        {
          "material": "Kentucky OM #4 Ball Clay",
          "amount": 15.0
        },
        {
          "material": "Soda Ash",
          "amount": 4.0
        },
        {
          "material": "EP Kaolin",
          "amount": 2.4
        }
      ],
      "additionals": [
        {
          "material": "Bentonite",
          "amount": 2.0
        }
      ],
      "description": "This recipe was imported from Louis Katz's Hyperglaze database available on his website: http://falcon.tamucc.edu/lkatz/allglazes.txt More information about Louis Katz can be found on his website, http://www.louiskatz.net/ Louis Katz Notes: I am not a safety expert and any information contained in this file about safety should be ignored in favor of advice from experts. All of the materials in all glazes are potentially hazardous. All of these glaze recipes are given without any representation of accuracy or safety. They may work, they may not. They may be safe when fired or they may not. All of the materials used in them have hazards associated with them. You must be have sufficient training in the hazards before you use the the materials. You will have to determine the suitability and safety for your use. Do not assume that a lack of a warning about a material means that it is safe. Firing: Ox. or Red. Recipe: Percent Batch Kona F-4 Feldspar 18.40 18.40 Spodumene 15.20 15.20 Om-4 Ball Clay 15.00 15.00 Soda Ash 4.00 4.00 Nephyline Syenite 45.00 45.00 EPK 2.40 2.40 Totals: 100.00 % 100.00 gm Also add: Bentonite 2.00 2.00",
      "createdBy": "Glazy Admin",
      "source": "glazy.org",
      "url": "https://glazy.org/recipes/5453"
    },
    {
      "id": 694,
      "code": "GLAZY-694",
      "name": "Shino SO41",
      "cone": "9 - 10",
      "surface": "Glossy",
      "transparency": "Opaque",
      "atmosphere": "Reduction",
      "subtype": "Glaze - Shino",
      "ingredients": [
        {
          "material": "Kona F-4 feldspar",
          "amount": 33.98
        },
        {
          "material": "Spodumene",
          "amount": 29.13
        },
        {
          "material": "Nepheline Syenite",
          "amount": 14.56
        },
        {
          "material": "EP Kaolin",
          "amount": 9.71
        },
        {
          "material": "Soda Ash",
          "amount": 7.77
        },
        {
          "material": "Ball Clay",
          "amount": 4.85
        }
      ],
      "description": "Glaze Type: Shino I've enclosed a list (partial) of Shino recipes I've gleaned from ClayArt and the kindness of friends plus a few recipes from books. In each I've tried to give reference to the source of the glaze. I've tried to be as accurate as possible in copying these. Please excuse any errors. Albert Weinhardt, 99 Bowls of Tea on the Wall Pottery submitted by: Albert Weinhardt e-mail:",
      "createdBy": "Glazy Admin",
      "source": "glazy.org",
      "url": "https://glazy.org/recipes/694"
    },
    {
      "id": 696,
      "code": "GLAZY-696",
      "name": "Shino Southwest Craft Center",
      "cone": "9 - 10",
      "surface": "Glossy",
      "transparency": "Opaque",
      "atmosphere": "Reduction",
      "subtype": "Glaze - Shino",
      "ingredients": [
        {
          "material": "Nepheline Syenite",
          "amount": 57.31
        },
        {
          "material": "Spodumene",
          "amount": 23.97
        },
        {
          "material": "Ball Clay",
          "amount": 15.67
        },
        {
          "material": "Soda Ash",
          "amount": 3.05
        }
      ],
      "additionals": [
        {
          "material": "Bentonite",
          "amount": 3.41
        }
      ],
      "description": "Glaze Type: Shino submitted by: Albert Weinhardt e-mail:",
      "createdBy": "Glazy Admin",
      "source": "glazy.org",
      "url": "https://glazy.org/recipes/696"
    },
    {
      "id": 698,
      "code": "GLAZY-698",
      "name": "Shino Tight Crawl",
      "cone": "10",
      "surface": "Glossy",
      "transparency": "Semi-opaque",
      "atmosphere": "Reduction",
      "subtype": "Glaze - Shino",
      "ingredients": [
        {
          "material": "Nepheline Syenite",
          "amount": 56.11
        },
        {
          "material": "EP Kaolin",
          "amount": 16.78
        },
        {
          "material": "Calcined Kaolin",
          "amount": 15.13
        },
        {
          "material": "Rhyolite",
          "amount": 9.05
        },
        {
          "material": "Salt",
          "amount": 2.93
        }
      ],
      "description": "Glaze Type: Shino Ceramics Monthly p. 27 collection of articles on wood-firing. Also U NM glaze recipes.",
      "createdBy": "Glazy Admin",
      "source": "glazy.org",
      "url": "https://glazy.org/recipes/698"
    },
    {
      "id": 699,
      "code": "GLAZY-699",
      "name": "Shino Tight Crawl no rhyolite",
      "cone": "10",
      "surface": "Glossy",
      "transparency": "Semi-opaque",
      "atmosphere": "Reduction",
      "subtype": "Glaze - Shino",
      "ingredients": [
        {
          "material": "Nepheline Syenite",
          "amount": 47.5
        },
        {
          "material": "EP Kaolin",
          "amount": 45.9
        },
        {
          "material": "Soda Ash",
          "amount": 5.0
        },
        {
          "material": "Silica",
          "amount": 1.3
        },
        {
          "material": "Rutile",
          "amount": 0.1
        },
        {
          "material": "Whiting",
          "amount": 0.1
        },
        {
          "material": "Red Iron Oxide",
          "amount": 0.06
        },
        {
          "material": "Dolomite",
          "amount": 0.01
        }
      ],
      "description": "Glaze Type: Shino Ceramics Monthly p. 27 collection of articles on wood-firing. Also U NM glaze recipes.",
      "createdBy": "Glazy Admin",
      "source": "glazy.org",
      "url": "https://glazy.org/recipes/699"
    },
    {
      "id": 700,
      "code": "GLAZY-700",
      "name": "Shino Todd Osborne",
      "cone": "9 - 10",
      "surface": "",
      "transparency": "",
      "atmosphere": "Reduction",
      "subtype": "Glaze - Shino",
      "ingredients": [
        {
          "material": "Nepheline Syenite",
          "amount": 45.0
        },
        {
          "material": "Spodumene",
          "amount": 15.2
        },
        {
          "material": "Kentucky OM #4 Ball Clay",
          "amount": 15.0
        },
        {
          "material": "Kona F-4 feldspar",
          "amount": 10.8
        },
        {
          "material": "EP Kaolin",
          "amount": 10.0
        },
        {
          "material": "Soda Ash",
          "amount": 4.0
        }
      ],
      "description": "submitted by: Albert Weinhardt e-mail:",
      "createdBy": "Glazy Admin",
      "source": "glazy.org",
      "url": "https://glazy.org/recipes/700"
    },
    {
      "id": 701,
      "code": "GLAZY-701",
      "name": "Shino Type Glaze",
      "cone": "10",
      "surface": "Glossy",
      "transparency": "",
      "atmosphere": "Salt & Soda",
      "subtype": "Glaze - Shino",
      "ingredients": [
        {
          "material": "Nepheline Syenite",
          "amount": 40.0
        },
        {
          "material": "Spodumene",
          "amount": 40.0
        },
        {
          "material": "Kentucky OM #4 Ball Clay",
          "amount": 10.0
        },
        {
          "material": "Soda Ash",
          "amount": 10.0
        }
      ],
      "additionals": [
        {
          "material": "Bentonite",
          "amount": 1.5
        }
      ],
      "description": "Percentage Analysis: best in salt or woodfire. Mix with cone 6 Shino type glaze to vary the firing temperatures between cone 6 and cone 10. source for original recipe: Crain Edwards submitted by: Lee Love e-mail:",
      "createdBy": "Glazy Admin",
      "source": "glazy.org",
      "url": "https://glazy.org/recipes/701"
    },
    {
      "id": 1525,
      "code": "GLAZY-1525",
      "name": "Shino type Glaze",
      "cone": "6",
      "surface": "Glossy",
      "transparency": "",
      "atmosphere": "",
      "subtype": "Glaze - Shino",
      "ingredients": [
        {
          "material": "Nepheline Syenite",
          "amount": 54.0
        },
        {
          "material": "Spodumene",
          "amount": 22.0
        },
        {
          "material": "Kentucky OM #4 Ball Clay",
          "amount": 15.0
        },
        {
          "material": "Gerstley Borate",
          "amount": 5.0
        },
        {
          "material": "Soda Ash",
          "amount": 4.0
        }
      ],
      "additionals": [
        {
          "material": "Bentonite",
          "amount": 1.5
        }
      ],
      "description": "best in salt or woodfire. good over iron wash. source for original recipe: Crain Edwards submitted by: Lee Love e-mail:",
      "createdBy": "Glazy Admin",
      "source": "glazy.org",
      "url": "https://glazy.org/recipes/1525"
    },
    {
      "id": 5061,
      "code": "GLAZY-5061",
      "name": "Shino ubeta",
      "cone": "10",
      "surface": "",
      "transparency": "",
      "atmosphere": "Oxidation, Reduction",
      "subtype": "Glaze - Shino",
      "ingredients": [
        {
          "material": "Nepheline Syenite",
          "amount": 63.64
        },
        {
          "material": "Kentucky OM #4 Ball Clay",
          "amount": 27.27
        },
        {
          "material": "Soda Ash",
          "amount": 9.09
        }
      ],
      "description": "This recipe was imported from Louis Katz's Hyperglaze database available on his website: http://falcon.tamucc.edu/lkatz/allglazes.txt More information about Louis Katz can be found on his website, http://www.louiskatz.net/ Louis Katz Notes: I am not a safety expert and any information contained in this file about safety should be ignored in favor of advice from experts. All of the materials in all glazes are potentially hazardous. All of these glaze recipes are given without any representation of accuracy or safety. They may work, they may not. They may be safe when fired or they may not. All of the materials used in them have hazards associated with them. You must be have sufficient training in the hazards before you use the the materials. You will have to determine the suitability and safety for your use. Do not assume that a lack of a warning about a material means that it is safe. Cone: 10 Firing: Ox. or Red. Glaze type: shino Recipe: Percent Batch Neph Sy 63.64 63.64 OM4 27.27 27.27 Soda Ash 9.09 9.09 Totals: 100.00 % 100.00 gm",
      "createdBy": "Glazy Admin",
      "source": "glazy.org",
      "url": "https://glazy.org/recipes/5061"
    },
    {
      "id": 702,
      "code": "GLAZY-702",
      "name": "Shino Very Dry Wilson",
      "cone": "10",
      "surface": "Matte",
      "transparency": "Opaque",
      "atmosphere": "Wood",
      "subtype": "Glaze - Shino",
      "ingredients": [
        {
          "material": "Nepheline Syenite",
          "amount": 41.56
        },
        {
          "material": "Spodumene",
          "amount": 27.67
        },
        {
          "material": "EP Kaolin",
          "amount": 23.08
        }
      ],
      "additionals": [
        {
          "material": "Zircopax",
          "amount": 4.2
        },
        {
          "material": "Bentonite",
          "amount": 3.5
        }
      ],
      "description": "white cool, reddish-orange fired higher in kiln.",
      "createdBy": "Glazy Admin",
      "source": "glazy.org",
      "url": "https://glazy.org/recipes/702"
    },
    {
      "id": 703,
      "code": "GLAZY-703",
      "name": "Shino Virginia Wirt's Carbon Trap",
      "cone": "9 - 10",
      "surface": "",
      "transparency": "Opaque",
      "atmosphere": "Reduction",
      "subtype": "Glaze - Shino",
      "ingredients": [
        {
          "material": "Soda Feldspar",
          "amount": 42.24
        },
        {
          "material": "Spodumene",
          "amount": 36.14
        },
        {
          "material": "Kaolin",
          "amount": 12.01
        },
        {
          "material": "Soda Ash",
          "amount": 9.61
        }
      ],
      "description": "Glaze Type: Shino submitted by: Albert Weinhardt e-mail:",
      "createdBy": "Glazy Admin",
      "source": "glazy.org",
      "url": "https://glazy.org/recipes/703"
    },
    {
      "id": 706,
      "code": "GLAZY-706",
      "name": "Shino White Carbon Trap",
      "cone": "10",
      "surface": "Glossy",
      "transparency": "Opaque",
      "atmosphere": "Reduction",
      "subtype": "Glaze - Shino",
      "ingredients": [
        {
          "material": "Kona F-4 feldspar",
          "amount": 34.0
        },
        {
          "material": "Spodumene",
          "amount": 29.0
        },
        {
          "material": "Nepheline Syenite",
          "amount": 14.5
        },
        {
          "material": "EP Kaolin",
          "amount": 10.0
        },
        {
          "material": "Soda Ash",
          "amount": 7.5
        },
        {
          "material": "Kentucky OM #4 Ball Clay",
          "amount": 5.0
        }
      ],
      "description": "Glaze Type: Shino From Suze Lindsay.",
      "createdBy": "Glazy Admin",
      "source": "glazy.org",
      "url": "https://glazy.org/recipes/706"
    },
    {
      "id": 707,
      "code": "GLAZY-707",
      "name": "Shino White Carbon Trap - 10% clay",
      "cone": "10",
      "surface": "Glossy",
      "transparency": "Opaque",
      "atmosphere": "Reduction",
      "subtype": "Glaze - Shino",
      "ingredients": [
        {
          "material": "Wood ash",
          "amount": 37.0
        },
        {
          "material": "Kaolin",
          "amount": 24.7
        },
        {
          "material": "Spodumene",
          "amount": 23.1
        },
        {
          "material": "Ball Clay",
          "amount": 8.0
        },
        {
          "material": "Silica",
          "amount": 7.3
        }
      ],
      "description": "Glaze Type: Shino From Suze Lindsay.",
      "createdBy": "Glazy Admin",
      "source": "glazy.org",
      "url": "https://glazy.org/recipes/707"
    },
    {
      "id": 708,
      "code": "GLAZY-708",
      "name": "Shino White Carbon Trap - dry-glaze",
      "cone": "10",
      "surface": "Glossy",
      "transparency": "Opaque",
      "atmosphere": "Reduction",
      "subtype": "Glaze - Shino",
      "ingredients": [
        {
          "material": "Nepheline Syenite",
          "amount": 68.1
        },
        {
          "material": "Ball Clay",
          "amount": 12.1
        },
        {
          "material": "Spodumene",
          "amount": 9.7
        },
        {
          "material": "Silica",
          "amount": 5.7
        },
        {
          "material": "Lithium Carbonate",
          "amount": 3.3
        },
        {
          "material": "Whiting",
          "amount": 1.0
        }
      ],
      "description": "Glaze Type: Shino From Suze Lindsay.",
      "createdBy": "Glazy Admin",
      "source": "glazy.org",
      "url": "https://glazy.org/recipes/708"
    },
    {
      "id": 709,
      "code": "GLAZY-709",
      "name": "Shino White Carbon Trap 3",
      "cone": "10",
      "surface": "Glossy",
      "transparency": "Opaque",
      "atmosphere": "Reduction",
      "subtype": "Glaze - Shino",
      "ingredients": [
        {
          "material": "Nepheline Syenite",
          "amount": 67.6
        },
        {
          "material": "Kentucky OM #4 Ball Clay",
          "amount": 11.0
        },
        {
          "material": "Spodumene",
          "amount": 10.1
        },
        {
          "material": "Silica",
          "amount": 6.0
        },
        {
          "material": "Lithium Carbonate",
          "amount": 3.4
        },
        {
          "material": "Whiting",
          "amount": 1.0
        }
      ],
      "description": "Glaze Type: Shino From Suze Lindsay.",
      "createdBy": "Glazy Admin",
      "source": "glazy.org",
      "url": "https://glazy.org/recipes/709"
    },
    {
      "id": 710,
      "code": "GLAZY-710",
      "name": "Shino White Carbon Trap 4 - dry-glaze w ash",
      "cone": "10",
      "surface": "Glossy",
      "transparency": "Opaque",
      "atmosphere": "Reduction",
      "subtype": "Glaze - Shino",
      "ingredients": [
        {
          "material": "Nepheline Syenite",
          "amount": 44.6
        },
        {
          "material": "Spodumene",
          "amount": 27.9
        },
        {
          "material": "Wood ash",
          "amount": 14.1
        },
        {
          "material": "Kentucky OM #4 Ball Clay",
          "amount": 10.6
        },
        {
          "material": "Silica",
          "amount": 2.8
        }
      ],
      "description": "Glaze Type: Shino From Suze Lindsay.",
      "createdBy": "Glazy Admin",
      "source": "glazy.org",
      "url": "https://glazy.org/recipes/710"
    },
    {
      "id": 711,
      "code": "GLAZY-711",
      "name": "Shino Wirt",
      "cone": "9 - 10",
      "surface": "",
      "transparency": "",
      "atmosphere": "",
      "subtype": "Glaze - Shino",
      "ingredients": [
        {
          "material": "Nepheline Syenite",
          "amount": 47.0
        },
        {
          "material": "Kona F-4 feldspar",
          "amount": 18.0
        },
        {
          "material": "Tennessee ball clay",
          "amount": 16.0
        },
        {
          "material": "Spodumene",
          "amount": 15.0
        },
        {
          "material": "Soda Ash",
          "amount": 4.0
        }
      ],
      "description": "submitted by: Albert Weinhardt e-mail:",
      "createdBy": "Glazy Admin",
      "source": "glazy.org",
      "url": "https://glazy.org/recipes/711"
    },
    {
      "id": 1526,
      "code": "GLAZY-1526",
      "name": "Shiny",
      "cone": "5",
      "surface": "Glossy",
      "transparency": "",
      "atmosphere": "Oxidation",
      "subtype": "Glaze - Clear",
      "ingredients": [
        {
          "material": "Kona F-4 feldspar",
          "amount": 25.5
        },
        {
          "material": "Gerstley Borate",
          "amount": 20.0
        },
        {
          "material": "Dolomite",
          "amount": 10.0
        },
        {
          "material": "Kaolin",
          "amount": 10.0
        },
        {
          "material": "Zinc Oxide",
          "amount": 10.0
        },
        {
          "material": "Silica",
          "amount": 3.0
        },
        {
          "material": "Tin Oxide",
          "amount": 2.8
        }
      ],
      "additionals": [
        {
          "material": "Bentonite",
          "amount": 2.0
        }
      ],
      "description": "Blue: 1.4% zircopax + 1.7% cobalt + 3% rutile. Turquiose: 1.4% zircopax + 3% copper carb. + 0.1% cobalt carb. From Posey Bacopoulos.",
      "createdBy": "Glazy Admin",
      "source": "glazy.org",
      "url": "https://glazy.org/recipes/1526"
    },
    {
      "id": 217895,
      "code": "GLAZY-217895",
      "name": "Shiny Colorful Glaze",
      "cone": "6",
      "surface": "Glossy",
      "transparency": "",
      "atmosphere": "Oxidation",
      "subtype": "Glaze - Clear",
      "ingredients": [
        {
          "material": "Custer Feldspar",
          "amount": 45.0
        },
        {
          "material": "Silica",
          "amount": 25.0
        },
        {
          "material": "Gerstley Borate",
          "amount": 20.0
        },
        {
          "material": "Barium Carbonate",
          "amount": 6.0
        },
        {
          "material": "Tennessee ball clay",
          "amount": 2.0
        },
        {
          "material": "Whiting",
          "amount": 2.0
        }
      ],
      "additionals": [
        {
          "material": "Zinc Oxide",
          "amount": 8.0
        }
      ],
      "description": "University of Maryland Glazes by Harold J. McWhinnie, Ceramics Monthly, February 1980 \"The following glaze recipes are intended for use at the Cone 6 range in an oxidizing atmosphere on stoneware clay bodies.\"",
      "createdBy": "Glazy Admin",
      "source": "glazy.org",
      "url": "https://glazy.org/recipes/217895"
    },
    {
      "id": 1527,
      "code": "GLAZY-1527",
      "name": "Shiny cone 5-6",
      "cone": "5 - 6",
      "surface": "Glossy",
      "transparency": "Transparent",
      "atmosphere": "Oxidation",
      "subtype": "Glaze - Clear",
      "ingredients": [
        {
          "material": "Silica",
          "amount": 28.0
        },
        {
          "material": "Kona F-4 feldspar",
          "amount": 24.0
        },
        {
          "material": "Gerstley Borate",
          "amount": 18.0
        },
        {
          "material": "Dolomite",
          "amount": 9.0
        },
        {
          "material": "EP Kaolin",
          "amount": 9.0
        },
        {
          "material": "Zinc Oxide",
          "amount": 9.0
        },
        {
          "material": "Tin Oxide",
          "amount": 3.0
        }
      ],
      "additionals": [
        {
          "material": "Bentonite",
          "amount": 2.0
        }
      ],
      "description": "Blue: 1.4% zircopax + 1.7% Co + 3% rutile turquoise: 1.4% zircopax + 3% CuCO3 + 0.1 % CoCO3 (one tenth percent) From Posey Bacopoulos",
      "createdBy": "Glazy Admin",
      "source": "glazy.org",
      "url": "https://glazy.org/recipes/1527"
    },
    {
      "id": 22492,
      "code": "GLAZY-22492",
      "name": "Shiny Copper Blue",
      "cone": "5 - 6",
      "surface": "Semi-glossy",
      "transparency": "Translucent",
      "atmosphere": "Oxidation",
      "subtype": "Glaze - Blue - Strontium",
      "ingredients": [
        {
          "material": "Nepheline Syenite",
          "amount": 48.33
        },
        {
          "material": "Silica",
          "amount": 41.33
        },
        {
          "material": "Strontium Carbonate",
          "amount": 37.67
        },
        {
          "material": "Kentucky OM #4 Ball Clay",
          "amount": 10.1
        },
        {
          "material": "Lithium Carbonate",
          "amount": 1.0
        }
      ],
      "additionals": [
        {
          "material": "Copper Carbonate",
          "amount": 3.0
        },
        {
          "material": "Bentonite",
          "amount": 2.0
        }
      ],
      "description": "A small amount of crazing. This glaze is actually translucent and it reminds me of the water blue glaze (but green). It might be possible to eliminate the crazing by adding 5% zircopax.",
      "createdBy": "Patrick Chaopricha",
      "source": "glazy.org",
      "url": "https://glazy.org/recipes/22492"
    },
    {
      "id": 364008,
      "code": "GLAZY-364008",
      "name": "Shiny Gloss (Milk Oolong Pottery)",
      "cone": "5",
      "surface": "",
      "transparency": "",
      "atmosphere": "Oxidation",
      "subtype": "Glaze",
      "ingredients": [
        {
          "material": "Nepheline Syenite",
          "amount": 31.8
        },
        {
          "material": "Silica",
          "amount": 29.67
        },
        {
          "material": "Gerstley Borate",
          "amount": 20.73
        },
        {
          "material": "Whiting",
          "amount": 9.32
        },
        {
          "material": "EP Kaolin",
          "amount": 8.48
        }
      ],
      "description": "Fully melted at cone 5 with .3 boron. changed it to .3 to .7 flux ratio",
      "createdBy": "Milk Oolong Pottery",
      "source": "glazy.org",
      "url": "https://glazy.org/recipes/364008"
    },
    {
      "id": 6213,
      "code": "GLAZY-6213",
      "name": "Shiny Opal",
      "cone": "5",
      "surface": "",
      "transparency": "Translucent",
      "atmosphere": "Reduction",
      "subtype": "Glaze - Iron - Celadon",
      "ingredients": [
        {
          "material": "Soda Feldspar",
          "amount": 44.0
        },
        {
          "material": "Silica",
          "amount": 24.0
        },
        {
          "material": "Ferro Frit 3134",
          "amount": 20.0
        },
        {
          "material": "Strontium Carbonate",
          "amount": 6.0
        },
        {
          "material": "Zinc Oxide",
          "amount": 3.0
        },
        {
          "material": "Kaolin",
          "amount": 2.0
        },
        {
          "material": "Whiting",
          "amount": 1.0
        }
      ],
      "additionals": [
        {
          "material": "Bentonite",
          "amount": 2.0
        },
        {
          "material": "Tin Oxide",
          "amount": 1.0
        },
        {
          "material": "Red Iron Oxide",
          "amount": 0.75
        }
      ],
      "description": "No apreciable en la foto, tiene un ligero tono verde claro. En el primer comentario, superpuesto con otros esmaltes",
      "createdBy": "Clara Giorello",
      "source": "glazy.org",
      "url": "https://glazy.org/recipes/6213"
    },
    {
      "id": 16305,
      "code": "GLAZY-16305",
      "name": "Shiny Opal Blue 117/2",
      "cone": "6",
      "surface": "",
      "transparency": "Semi-opaque",
      "atmosphere": "Oxidation",
      "subtype": "Glaze - Blue - Rutile",
      "ingredients": [
        {
          "material": "Kona F-4 feldspar",
          "amount": 44.0
        },
        {
          "material": "Silica",
          "amount": 24.0
        },
        {
          "material": "Gerstley Borate",
          "amount": 20.0
        },
        {
          "material": "Barium Carbonate",
          "amount": 6.0
        },
        {
          "material": "Zinc Oxide",
          "amount": 3.0
        },
        {
          "material": "Kaolin",
          "amount": 2.0
        },
        {
          "material": "Whiting",
          "amount": 1.0
        }
      ],
      "additionals": [
        {
          "material": "Rutile",
          "amount": 4.0
        },
        {
          "material": "Cobalt Carbonate",
          "amount": 1.0
        }
      ],
      "description": "Deep cobalt blue gloss, breaking rutile green over a lighter blue.",
      "createdBy": "Alisa Liskin Clausen",
      "source": "glazy.org",
      "url": "https://glazy.org/recipes/16305"
    },
    {
      "id": 3581,
      "code": "GLAZY-3581",
      "name": "Shiny Porcelain Glaze (Peter Lane)",
      "cone": "8 - 9",
      "surface": "Glossy",
      "transparency": "Transparent",
      "atmosphere": "Oxidation, Neutral",
      "subtype": "Glaze - Green",
      "ingredients": [
        {
          "material": "Nepheline Syenite",
          "amount": 70.0
        },
        {
          "material": "Silica",
          "amount": 10.0
        },
        {
          "material": "Whiting",
          "amount": 9.0
        },
        {
          "material": "Zinc Oxide",
          "amount": 9.0
        },
        {
          "material": "Black Copper Oxide",
          "amount": 2.0
        },
        {
          "material": "Lithium Carbonate",
          "amount": 2.0
        },
        {
          "material": "Rutile",
          "amount": 2.0
        }
      ],
      "description": "",
      "createdBy": "Tessa Eastman",
      "source": "glazy.org",
      "url": "https://glazy.org/recipes/3581"
    },
    {
      "id": 5398,
      "code": "GLAZY-5398",
      "name": "Shiny Royal Blue Glaze",
      "cone": "9",
      "surface": "Glossy",
      "transparency": "",
      "atmosphere": "Oxidation, Reduction",
      "subtype": "Glaze - Blue - Cobalt",
      "ingredients": [
        {
          "material": "Kona F-4 feldspar",
          "amount": 44.05
        },
        {
          "material": "Kentucky OM #4 Ball Clay",
          "amount": 16.99
        },
        {
          "material": "Silica",
          "amount": 15.26
        },
        {
          "material": "Whiting",
          "amount": 13.53
        },
        {
          "material": "Dolomite",
          "amount": 10.17
        }
      ],
      "additionals": [
        {
          "material": "Cobalt Carbonate",
          "amount": 2.0
        },
        {
          "material": "Bentonite",
          "amount": 1.73
        }
      ],
      "description": "This recipe was imported from Louis Katz's Hyperglaze database available on his website: http://falcon.tamucc.edu/lkatz/allglazes.txt More information about Louis Katz can be found on his website, http://www.louiskatz.net/ Louis Katz Notes: I am not a safety expert and any information contained in this file about safety should be ignored in favor of advice from experts. All of the materials in all glazes are potentially hazardous. All of these glaze recipes are given without any representation of accuracy or safety. They may work, they may not. They may be safe when fired or they may not. All of the materials used in them have hazards associated with them. You must be have sufficient training in the hazards before you use the the materials. You will have to determine the suitability and safety for your use. Do not assume that a lack of a warning about a material means that it is safe. Cone: 9 Color: blue Surface texture: Shiny or Glossy Firing: Ox. or Red. Recipe: Percent Batch Dolomite 10.17 10.17 Whiting 13.53 13.53 Kona F-4 Feldspar 44.05 44.05 OM-4 16.99 16.99 Flint 15.26 15.26 Totals: 100.00 % 100.00 gm Also add: Cobalt Carbonate 2.00 2.00 Bentonite 1.73 1.73 Comments: CM 03-95 p.56",
      "createdBy": "Glazy Admin",
      "source": "glazy.org",
      "url": "https://glazy.org/recipes/5398"
    },
    {
      "id": 329968,
      "code": "GLAZY-329968",
      "name": "shiny titanium",
      "cone": "7 - 10",
      "surface": "Semi-glossy",
      "transparency": "Opaque",
      "atmosphere": "Neutral",
      "subtype": "Glaze - White, Off-White",
      "ingredients": [
        {
          "material": "Potash Feldspar",
          "amount": 40.0
        },
        {
          "material": "Silica",
          "amount": 30.0
        },
        {
          "material": "Whiting",
          "amount": 20.0
        },
        {
          "material": "Kaolin",
          "amount": 10.0
        },
        {
          "material": "Titanium Dioxide",
          "amount": 8.0
        }
      ],
      "description": "one of the glazes in the ceramic studio of University of Philippines Diliman - College of Fine Arts",
      "createdBy": "Ness sheen",
      "source": "glazy.org",
      "url": "https://glazy.org/recipes/329968"
    },
    {
      "id": 2891,
      "code": "GLAZY-2891",
      "name": "Shiny White",
      "cone": "9 - 12",
      "surface": "Glossy",
      "transparency": "Semi-opaque",
      "atmosphere": "",
      "subtype": "Glaze - White, Off-White",
      "ingredients": [
        {
          "material": "Custer Feldspar",
          "amount": 46.6
        },
        {
          "material": "Silica",
          "amount": 22.7
        },
        {
          "material": "Whiting",
          "amount": 19.4
        },
        {
          "material": "Kaolin",
          "amount": 11.4
        }
      ],
      "additionals": [
        {
          "material": "Zircopax",
          "amount": 10.0
        }
      ],
      "description": "From John Britt's The Complete Guide to High-Fire Glazes",
      "createdBy": "Glazy Admin",
      "source": "glazy.org",
      "url": "https://glazy.org/recipes/2891"
    },
    {
      "id": 26567,
      "code": "GLAZY-26567",
      "name": "Shiny White",
      "cone": "5 - 6",
      "surface": "Glossy",
      "transparency": "Opaque",
      "atmosphere": "Oxidation",
      "subtype": "Glaze - White, Off-White",
      "ingredients": [
        {
          "material": "Nepheline Syenite",
          "amount": 40.44
        },
        {
          "material": "Gerstley Borate",
          "amount": 23.1
        },
        {
          "material": "Silica",
          "amount": 21.37
        },
        {
          "material": "Zircopax",
          "amount": 10.69
        },
        {
          "material": "EP Kaolin",
          "amount": 4.4
        }
      ],
      "description": "Other glazes crawl, sometimes to extremes, when layered on top of this glaze.",
      "createdBy": "whitecourt.potters",
      "source": "glazy.org",
      "url": "https://glazy.org/recipes/26567"
    },
    {
      "id": 43412,
      "code": "GLAZY-43412",
      "name": "Shiny White",
      "cone": "10",
      "surface": "",
      "transparency": "",
      "atmosphere": "",
      "subtype": "Glaze - White, Off-White",
      "ingredients": [
        {
          "material": "Kona F-4 feldspar",
          "amount": 51.0
        },
        {
          "material": "Silica",
          "amount": 19.0
        },
        {
          "material": "Whiting",
          "amount": 14.0
        },
        {
          "material": "Zircopax",
          "amount": 8.0
        },
        {
          "material": "Kentucky OM #4 Ball Clay",
          "amount": 6.0
        },
        {
          "material": "Bentonite",
          "amount": 4.0
        }
      ],
      "description": "From Virginia Scotchie's Clay and Glaze Compendium",
      "createdBy": "Glazy Admin",
      "source": "glazy.org",
      "url": "https://glazy.org/recipes/43412"
    },
    {
      "id": 5399,
      "code": "GLAZY-5399",
      "name": "Shirley's Glaze Dolomite",
      "cone": "9",
      "surface": "Semi-matte",
      "transparency": "",
      "atmosphere": "Oxidation",
      "subtype": "Glaze - Clear",
      "ingredients": [
        {
          "material": "EP Kaolin",
          "amount": 21.7
        },
        {
          "material": "Nepheline Syenite",
          "amount": 21.7
        },
        {
          "material": "Custer Feldspar (1989)",
          "amount": 21.7
        },
        {
          "material": "Silica",
          "amount": 13.2
        },
        {
          "material": "Whiting",
          "amount": 11.7
        },
        {
          "material": "Dolomite",
          "amount": 10.0
        }
      ],
