Repository: MrSeldon/argilev2

File: data/glazes/glazy.json (part 252 of 315)
{
      "description": "This recipe was imported from Louis Katz's Hyperglaze database available on his website: http://falcon.tamucc.edu/lkatz/allglazes.txt More information about Louis Katz can be found on his website, http://www.louiskatz.net/ Louis Katz Notes: I am not a safety expert and any information contained in this file about safety should be ignored in favor of advice from experts. All of the materials in all glazes are potentially hazardous. All of these glaze recipes are given without any representation of accuracy or safety. They may work, they may not. They may be safe when fired or they may not. All of the materials used in them have hazards associated with them. You must be have sufficient training in the hazards before you use the the materials. You will have to determine the suitability and safety for your use. Do not assume that a lack of a warning about a material means that it is safe. Cone: 9 Surface texture: Semi-Matte or Satin Firing: Oxidation Recipe: Percent Batch Neph Sy 21.70 1085 Whiting 11.70 585 Custer Feldspar 21.70 1085 EPK 21.70 1085 Flint 13.20 660 Dolomite 10.00 500 Totals: 100.00 % 5000 gm Comments: add your own colorants",
      "createdBy": "Glazy Admin",
      "source": "glazy.org",
      "url": "https://glazy.org/recipes/5399"
    },
    {
      "id": 5400,
      "code": "GLAZY-5400",
      "name": "Shirley's Glaze More Dolomite",
      "cone": "9",
      "surface": "Semi-matte",
      "transparency": "",
      "atmosphere": "Oxidation",
      "subtype": "Glaze",
      "ingredients": [
        {
          "material": "Dolomite",
          "amount": 21.7
        },
        {
          "material": "EP Kaolin",
          "amount": 21.7
        },
        {
          "material": "Nepheline Syenite",
          "amount": 21.7
        },
        {
          "material": "Custer Feldspar (1989)",
          "amount": 21.7
        },
        {
          "material": "Silica",
          "amount": 13.2
        }
      ],
      "description": "This recipe was imported from Louis Katz's Hyperglaze database available on his website: http://falcon.tamucc.edu/lkatz/allglazes.txt More information about Louis Katz can be found on his website, http://www.louiskatz.net/ Louis Katz Notes: I am not a safety expert and any information contained in this file about safety should be ignored in favor of advice from experts. All of the materials in all glazes are potentially hazardous. All of these glaze recipes are given without any representation of accuracy or safety. They may work, they may not. They may be safe when fired or they may not. All of the materials used in them have hazards associated with them. You must be have sufficient training in the hazards before you use the the materials. You will have to determine the suitability and safety for your use. Do not assume that a lack of a warning about a material means that it is safe. Cone: 9 Surface texture: Semi-Matte or Satin Firing: Oxidation Recipe: Percent Batch Neph Sy 21.70 1085 Dolomite 21.70 1085 Custer Feldspar 21.70 1085 EPK 21.70 1085 Flint 13.20 660 Totals: 100.00 % 5000 gm Comments: add your own colorants",
      "createdBy": "Glazy Admin",
      "source": "glazy.org",
      "url": "https://glazy.org/recipes/5400"
    },
    {
      "id": 5401,
      "code": "GLAZY-5401",
      "name": "Shirley's Glaze Rutile",
      "cone": "9",
      "surface": "Semi-matte",
      "transparency": "",
      "atmosphere": "Oxidation",
      "subtype": "Glaze",
      "ingredients": [
        {
          "material": "EP Kaolin",
          "amount": 21.7
        },
        {
          "material": "Nepheline Syenite",
          "amount": 21.7
        },
        {
          "material": "Whiting",
          "amount": 21.7
        },
        {
          "material": "Custer Feldspar (1989)",
          "amount": 21.7
        },
        {
          "material": "Silica",
          "amount": 13.2
        }
      ],
      "additionals": [
        {
          "material": "Rutile",
          "amount": 2.0
        }
      ],
      "description": "This recipe was imported from Louis Katz's Hyperglaze database available on his website: http://falcon.tamucc.edu/lkatz/allglazes.txt More information about Louis Katz can be found on his website, http://www.louiskatz.net/ Louis Katz Notes: I am not a safety expert and any information contained in this file about safety should be ignored in favor of advice from experts. All of the materials in all glazes are potentially hazardous. All of these glaze recipes are given without any representation of accuracy or safety. They may work, they may not. They may be safe when fired or they may not. All of the materials used in them have hazards associated with them. You must be have sufficient training in the hazards before you use the the materials. You will have to determine the suitability and safety for your use. Do not assume that a lack of a warning about a material means that it is safe. Cone: 9 Surface texture: Semi-Matte or Satin Firing: Oxidation Recipe: Percent Batch Neph Sy 21.70 1085 Whiting 21.70 1085 Custer Feldspar 21.70 1085 EPK 21.70 1085 Flint 13.20 660 Totals: 100.00 % 5000 gm Also add: Rutile 2 35 Comments: add your own colorants",
      "createdBy": "Glazy Admin",
      "source": "glazy.org",
      "url": "https://glazy.org/recipes/5401"
    },
    {
      "id": 5402,
      "code": "GLAZY-5402",
      "name": "Shirley's Glaze Titanium",
      "cone": "9",
      "surface": "Semi-matte",
      "transparency": "",
      "atmosphere": "Oxidation",
      "subtype": "Glaze",
      "ingredients": [
        {
          "material": "EP Kaolin",
          "amount": 21.7
        },
        {
          "material": "Nepheline Syenite",
          "amount": 21.7
        },
        {
          "material": "Whiting",
          "amount": 21.7
        },
        {
          "material": "Custer Feldspar (1989)",
          "amount": 21.7
        },
        {
          "material": "Silica",
          "amount": 13.2
        }
      ],
      "additionals": [
        {
          "material": "Titanium Dioxide",
          "amount": 2.0
        }
      ],
      "description": "This recipe was imported from Louis Katz's Hyperglaze database available on his website: http://falcon.tamucc.edu/lkatz/allglazes.txt More information about Louis Katz can be found on his website, http://www.louiskatz.net/ Louis Katz Notes: I am not a safety expert and any information contained in this file about safety should be ignored in favor of advice from experts. All of the materials in all glazes are potentially hazardous. All of these glaze recipes are given without any representation of accuracy or safety. They may work, they may not. They may be safe when fired or they may not. All of the materials used in them have hazards associated with them. You must be have sufficient training in the hazards before you use the the materials. You will have to determine the suitability and safety for your use. Do not assume that a lack of a warning about a material means that it is safe. Cone: 9 Surface texture: Semi-Matte or Satin Firing: Oxidation Recipe: Percent Batch Neph Sy 21.70 1085 Whiting 21.70 1085 Custer Feldspar 21.70 1085 EPK 21.70 1085 Flint 13.20 660 Totals: 100.00 % 5000 gm Also add: Titanium Dioxide 2 35 Comments: add your own colorants",
      "createdBy": "Glazy Admin",
      "source": "glazy.org",
      "url": "https://glazy.org/recipes/5402"
    },
    {
      "id": 255916,
      "code": "GLAZY-255916",
      "name": "Shitstorm",
      "cone": "6",
      "surface": "Semi-matte",
      "transparency": "Opaque",
      "atmosphere": "Oxidation",
      "subtype": "Glaze - Grey/Gray/Charcoal",
      "ingredients": [
        {
          "material": "EP Kaolin",
          "amount": 25.215
        },
        {
          "material": "Ferro Frit 3134",
          "amount": 21.199
        },
        {
          "material": "Wollastonite",
          "amount": 20.158
        },
        {
          "material": "Silica",
          "amount": 15.8
        },
        {
          "material": "Kentucky OM #4 Ball Clay",
          "amount": 15.147
        },
        {
          "material": "Mahavir Potash Feldspar",
          "amount": 1.884
        },
        {
          "material": "Talc",
          "amount": 0.597
        }
      ],
      "additionals": [
        {
          "material": "Rutile",
          "amount": 4.8
        },
        {
          "material": "Iron oxide",
          "amount": 1.8
        },
        {
          "material": "Stain",
          "amount": 0.6
        }
      ],
      "description": "Seriously do not make this glaze. This is a rough guess at the recipe of a mix of three glazes, a brown that just sucked, some clear that crazed, and a blue (Cretaceous Blue) that I never really loved. But I love this! But don't use all this junk - target and solve or import the glazechem file into https://glaze.warewolves.ca/ and make a version out of a more reasonable set of materials. Maybe just omit the talc. Honestly you could probably use MC6G Calcium Semi-Matte 2 and add these colorants. The stain is Mason 6388 Mazerine; it was cheaper than cobalt carb at the time. I sub it for cobalt carb at 1 Cobalt Carb = 0.88 Mazerine, so 0.6 Mazerine = 0.68 Cobalt Carb. Not much diff probably. I hand-blend this before using because it makes flocs (wollastonite?) and if I don't hand blend they make little blisters and/or nodules. Fired to a hard Cone 6 witness, Cone 7 bending. (Though this firing only made it to about 1188C - need new elements?) Fast drop to 1000C, then slow cool from 1000C down to 800C over 3 hours.",
      "createdBy": "Dan Lizotte",
      "source": "glazy.org",
      "url": "https://glazy.org/recipes/255916"
    },
    {
      "id": 113043,
      "code": "GLAZY-113043",
      "name": "Shizuki Yuteki Oilspot",
      "cone": "",
      "surface": "",
      "transparency": "",
      "atmosphere": "",
      "subtype": "Glaze",
      "ingredients": [
        {
          "material": "Potash Feldspar",
          "amount": 32.5
        },
        {
          "material": "Soda Feldspar",
          "amount": 32.5
        },
        {
          "material": "Silica",
          "amount": 12.5
        },
        {
          "material": "Red Iron Oxide",
          "amount": 6.5
        },
        {
          "material": "Talc",
          "amount": 6.5
        },
        {
          "material": "Whiting",
          "amount": 4.5
        },
        {
          "material": "Cobalt Carbonate",
          "amount": 2.0
        },
        {
          "material": "EP Kaolin",
          "amount": 2.0
        },
        {
          "material": "Manganese Dioxide",
          "amount": 2.0
        }
      ],
      "description": "100 degrees c per hour till 220....2 hours 200 degrees c per hour till 1020....4 hours 77 degrees c per hour till 1252....3 hours 30 minute soak cooling 150 degrees c per hour till 1100 soak for 30m natural cool",
      "createdBy": "kenneth ibbett",
      "source": "glazy.org",
      "url": "https://glazy.org/recipes/113043"
    },
    {
      "id": 32873,
      "code": "GLAZY-32873",
      "name": "Shorn Base + cobalt",
      "cone": "6 - 10",
      "surface": "",
      "transparency": "",
      "atmosphere": "Oxidation",
      "subtype": "Glaze",
      "ingredients": [
        {
          "material": "Cornwall Stone",
          "amount": 25.0
        },
        {
          "material": "Spodumene",
          "amount": 25.0
        },
        {
          "material": "Talc",
          "amount": 25.0
        },
        {
          "material": "Vansil W-30 Wollastonite",
          "amount": 25.0
        }
      ],
      "additionals": [
        {
          "material": "Cobalt Carbonate",
          "amount": 4.0
        }
      ],
      "description": "http://mikepottery.blogspot.com/2014/08/material-information-wollastonite.html",
      "createdBy": "Ginger",
      "source": "glazy.org",
      "url": "https://glazy.org/recipes/32873"
    },
    {
      "id": 713,
      "code": "GLAZY-713",
      "name": "Shrimp",
      "cone": "9 - 10",
      "surface": "",
      "transparency": "",
      "atmosphere": "Reduction",
      "subtype": "Glaze - Iron",
      "ingredients": [
        {
          "material": "Custer Feldspar",
          "amount": 41.04
        },
        {
          "material": "Cornwall Stone",
          "amount": 20.12
        },
        {
          "material": "Whiting",
          "amount": 18.82
        },
        {
          "material": "Kentucky OM #4 Ball Clay",
          "amount": 9.11
        },
        {
          "material": "Kaolin",
          "amount": 7.91
        },
        {
          "material": "Zinc Oxide",
          "amount": 3.0
        }
      ],
      "additionals": [
        {
          "material": "Red Iron Oxide",
          "amount": 6.11
        },
        {
          "material": "Rutile",
          "amount": 4.0
        }
      ],
      "description": "Pat--I used to use a glaze called shrimp which I took from Ceramics Monthly, Feb. '79, p. 48. I fired it to ^9-10 in gas reduction. Good luck. submitted by: Dave Eitel source for original recipe: Ceramics Monthly Note: The original recipe is: Whiting 19.6 Cornwall Stone 20.6 Potash Feldspar 42.3 Ball Clay 9.3 Calcined Kaolin 8.2 100% Add: Zinc Oxide 3.1 Red Iron Oxide 6.2 Rutile 4.1",
      "createdBy": "Glazy Admin",
      "source": "glazy.org",
      "url": "https://glazy.org/recipes/713"
    },
    {
      "id": 2812,
      "code": "GLAZY-2812",
      "name": "Shrimp Crystalline",
      "cone": "8 - 10",
      "surface": "Matte",
      "transparency": "",
      "atmosphere": "Reduction",
      "subtype": "Glaze - Crystalline",
      "ingredients": [
        {
          "material": "Potash Feldspar",
          "amount": 42.3
        },
        {
          "material": "Cornwall Stone",
          "amount": 20.6
        },
        {
          "material": "Whiting",
          "amount": 19.6
        },
        {
          "material": "Ball Clay",
          "amount": 9.3
        },
        {
          "material": "Calcined Kaolin",
          "amount": 8.2
        }
      ],
      "additionals": [
        {
          "material": "Red Iron Oxide",
          "amount": 6.2
        },
        {
          "material": "Rutile",
          "amount": 4.1
        },
        {
          "material": "Zinc Oxide",
          "amount": 3.1
        }
      ],
      "description": "Source/Alternate names: Ceramics Monthly Lewis Snyder Significant Flaw: crazes Notes: Caroline Curran: breaks in interesting ways and develops interesting microcrystals from the zinc and rutile. Notes: David Hendley: not for use on functional surfaces. It crazes on my clay body, and probably would on most, but like all low-silica matts you do not notice it unless you get out your magnifier and look for it.",
      "createdBy": "Glazy Admin",
      "source": "glazy.org",
      "url": "https://glazy.org/recipes/2812"
    },
    {
      "id": 35001,
      "code": "GLAZY-35001",
      "name": "Shrimp Crystalline (Copy)",
      "cone": "8 - 10",
      "surface": "Matte",
      "transparency": "",
      "atmosphere": "Reduction, Oxidation",
      "subtype": "Glaze - Crystalline",
      "ingredients": [
        {
          "material": "Potash Feldspar",
          "amount": 42.3
        },
        {
          "material": "Cornwall Stone",
          "amount": 20.6
        },
        {
          "material": "Whiting",
          "amount": 19.6
        },
        {
          "material": "Ball Clay",
          "amount": 9.3
        },
        {
          "material": "Calcined Kaolin",
          "amount": 8.2
        }
      ],
      "additionals": [
        {
          "material": "Red Iron Oxide",
          "amount": 6.2
        },
        {
          "material": "Rutile",
          "amount": 4.1
        },
        {
          "material": "Zinc Oxide",
          "amount": 3.1
        }
      ],
      "description": "Source/Alternate names: Ceramics Monthly Lewis Snyder Significant Flaw: crazes Notes: Caroline Curran: breaks in interesting ways and develops interesting microcrystals from the zinc and rutile. Notes: David Hendley: not for use on functional surfaces. It crazes on my clay body, and probably would on most, but like all low-silica matts you do not notice it unless you get out your magnifier and look for it.",
      "createdBy": "Ginger",
      "source": "glazy.org",
      "url": "https://glazy.org/recipes/35001"
    },
    {
      "id": 714,
      "code": "GLAZY-714",
      "name": "Shrink and Crawl Mauve",
      "cone": "10",
      "surface": "",
      "transparency": "Opaque",
      "atmosphere": "Oxidation, Reduction",
      "subtype": "Glaze - Specialty",
      "ingredients": [
        {
          "material": "Magnesium carbonate",
          "amount": 55.0
        },
        {
          "material": "Nepheline Syenite",
          "amount": 45.0
        }
      ],
      "additionals": [
        {
          "material": "Cobalt Carbonate",
          "amount": 2.0
        }
      ],
      "description": "High magnesium causes the cobalt to go a mauve color rather than blue. Texture glaze with a dry mud-flats crack over a gloss base.",
      "createdBy": "Glazy Admin",
      "source": "glazy.org",
      "url": "https://glazy.org/recipes/714"
    },
    {
      "id": 5403,
      "code": "GLAZY-5403",
      "name": "Shumacher Yellow",
      "cone": "9",
      "surface": "",
      "transparency": "",
      "atmosphere": "Reduction",
      "subtype": "Glaze - Yellow - Iron",
      "ingredients": [
        {
          "material": "Custer Feldspar (1989)",
          "amount": 32.23
        },
        {
          "material": "Barium Carbonate",
          "amount": 21.7
        },
        {
          "material": "Dolomite",
          "amount": 21.12
        },
        {
          "material": "EP Kaolin",
          "amount": 13.02
        },
        {
          "material": "Silica",
          "amount": 11.92
        }
      ],
      "additionals": [
        {
          "material": "Red Iron Oxide",
          "amount": 2.31
        },
        {
          "material": "Bentonite",
          "amount": 1.16
        }
      ],
      "description": "This recipe was imported from Louis Katz's Hyperglaze database available on his website: http://falcon.tamucc.edu/lkatz/allglazes.txt More information about Louis Katz can be found on his website, http://www.louiskatz.net/ Louis Katz Notes: I am not a safety expert and any information contained in this file about safety should be ignored in favor of advice from experts. All of the materials in all glazes are potentially hazardous. All of these glaze recipes are given without any representation of accuracy or safety. They may work, they may not. They may be safe when fired or they may not. All of the materials used in them have hazards associated with them. You must be have sufficient training in the hazards before you use the the materials. You will have to determine the suitability and safety for your use. Do not assume that a lack of a warning about a material means that it is safe. Cone: 9 Color: yellow Firing: Reduction Recipe: Percent Batch Custer Feldspar 32.23 55.7 EPK 13.02 22.5 Dolomite 21.12 36.5 Barium Carbonate 21.70 37.5 Silica 11.92 20.6 Totals: 100.00 % 172.8 gm Also add: RIO 2.31 4.0 Bentonite 1.16 2.0",
      "createdBy": "Glazy Admin",
      "source": "glazy.org",
      "url": "https://glazy.org/recipes/5403"
    },
    {
      "id": 32383,
      "code": "GLAZY-32383",
      "name": "Shusterman Base Slip",
      "cone": "10 - 11",
      "surface": "",
      "transparency": "",
      "atmosphere": "Reduction, Oxidation",
      "subtype": "Slip & Engobe - Slip",
      "ingredients": [
        {
          "material": "Tennessee #10 Ball Clay",
          "amount": 25.65
        },
        {
          "material": "Custer Feldspar",
          "amount": 20.51
        },
        {
          "material": "Silica",
          "amount": 20.51
        },
        {
          "material": "Tile #6 Kaolin",
          "amount": 12.82
        },
        {
          "material": "EP Kaolin",
          "amount": 12.82
        },
        {
          "material": "Soda Ash",
          "amount": 5.13
        }
      ],
      "additionals": [
        {
          "material": "Pyrophyllite",
          "amount": 2.56
        }
      ],
      "description": "From \"Shared Visions\" by Alan Willoughby with Linda Shusterman. Ceramics Monthly, December 1999.",
      "createdBy": "Glazy Admin",
      "source": "glazy.org",
      "url": "https://glazy.org/recipes/32383"
    },
    {
      "id": 32384,
      "code": "GLAZY-32384",
      "name": "Shusterman Clear Glaze",
      "cone": "10 - 11",
      "surface": "",
      "transparency": "",
      "atmosphere": "Oxidation, Reduction",
      "subtype": "Glaze - Clear",
      "ingredients": [
        {
          "material": "Custer Feldspar",
          "amount": 38.0
        },
        {
          "material": "Silica",
          "amount": 32.0
        },
        {
          "material": "Whiting",
          "amount": 20.0
        },
        {
          "material": "EP Kaolin",
          "amount": 10.0
        }
      ],
      "description": "From \"Shared Visions\" by Alan Willoughby with Linda Shusterman. Ceramics Monthly, December 1999.",
      "createdBy": "Glazy Admin",
      "source": "glazy.org",
      "url": "https://glazy.org/recipes/32384"
    },
    {
      "id": 32381,
      "code": "GLAZY-32381",
      "name": "Shusterman White Slip",
      "cone": "10 - 11",
      "surface": "",
      "transparency": "",
      "atmosphere": "Reduction, Oxidation",
      "subtype": "Slip & Engobe - Slip",
      "ingredients": [
        {
          "material": "Custer Feldspar",
          "amount": 19.42
        },
        {
          "material": "Silica",
          "amount": 19.42
        },
        {
          "material": "Tennessee #10 Ball Clay",
          "amount": 19.42
        },
        {
          "material": "Tile #6 Kaolin",
          "amount": 14.56
        },
        {
          "material": "EP Kaolin",
          "amount": 14.56
        },
        {
          "material": "Ferro Frit 3195",
          "amount": 7.77
        },
        {
          "material": "Soda Ash",
          "amount": 4.85
        }
      ],
      "additionals": [
        {
          "material": "Zircopax",
          "amount": 9.71
        }
      ],
      "description": "From \"Shared Visions\" by Alan Willoughby with Linda Shusterman. Ceramics Monthly, December 1999.",
      "createdBy": "Glazy Admin",
      "source": "glazy.org",
      "url": "https://glazy.org/recipes/32381"
    },
    {
      "id": 36988,
      "code": "GLAZY-36988",
      "name": "SiC chun",
      "cone": "6",
      "surface": "Semi-glossy",
      "transparency": "Semi-opaque",
      "atmosphere": "Oxidation",
      "subtype": "Glaze - Iron - Celadon - Chun",
      "ingredients": [
        {
          "material": "Minspar 200",
          "amount": 48.52
        },
        {
          "material": "Silica",
          "amount": 20.24
        },
        {
          "material": "Gerstley Borate",
          "amount": 14.95
        },
        {
          "material": "Wollastonite",
          "amount": 12.34
        },
        {
          "material": "Zinc Oxide",
          "amount": 3.95
        }
      ],
      "additionals": [
        {
          "material": "Red Iron Oxide",
          "amount": 1.0
        },
        {
          "material": "Silicon carbide",
          "amount": 1.0
        },
        {
          "material": "Tricalcium Phosphate, Synthetic Bone Ash",
          "amount": 1.0
        }
      ],
      "description": "A reformulation of David Tsabar\u2019s SiC chun, using my materials. I excluded the tin oxide. https://glazy.org/recipes/27263",
      "createdBy": "jerbis quilbin",
      "source": "glazy.org",
      "url": "https://glazy.org/recipes/36988"
    },
    {
      "id": 27263,
      "code": "GLAZY-27263",
      "name": "SiC chun tile 13",
      "cone": "6",
      "surface": "Glossy",
      "transparency": "Opaque",
      "atmosphere": "Oxidation",
      "subtype": "Glaze - Iron - Celadon - Chun",
      "ingredients": [
        {
          "material": "Hess Pumice",
          "amount": 53.0
        },
        {
          "material": "Ferro Frit 3134",
          "amount": 16.0
        },
        {
          "material": "Wollastonite - Vansil",
          "amount": 14.0
        },
        {
          "material": "Neph Sye A270",
          "amount": 9.0
        },
        {
          "material": "Bentonite",
          "amount": 3.0
        },
        {
          "material": "Zinc Oxide",
          "amount": 3.0
        },
        {
          "material": "Silica",
          "amount": 1.0
        }
      ],
      "additionals": [
        {
          "material": "Silicon carbide",
          "amount": 1.0
        },
        {
          "material": "Tin Oxide",
          "amount": 1.0
        },
        {
          "material": "Tricalcium Phosphate, Synthetic Bone Ash",
          "amount": 1.0
        }
      ],
      "description": "SiC chun for cone 6 electric. Pretty dramatic. Bright blue on dark clay, light opalescent blue on buff clay, and quite celadon like on white stoneware. Likes to be thick and likes to crawl a bit too. A bit of cmc gum makes the application very even but a bit thin. Two layers of that are a good thick application. Hess Pumice is an Idaho pumice (volcanic ash) that has some iron in it. I don't fully trust the published analysis of that material.",
      "createdBy": "david tsabar",
      "source": "glazy.org",
      "url": "https://glazy.org/recipes/27263"
    },
    {
      "id": 11051,
      "code": "GLAZY-11051",
      "name": "SiC copper red",
      "cone": "9 - 10",
      "surface": "Glossy",
      "transparency": "Translucent",
      "atmosphere": "Oxidation, Neutral, Reduction",
      "subtype": "Glaze - Red - Copper",
      "ingredients": [
        {
          "material": "Custer - new",
          "amount": 50.0
        },
        {
          "material": "Silica",
          "amount": 20.0
        },
        {
          "material": "Whiting",
          "amount": 15.0
        },
        {
          "material": "Barium Carbonate",
          "amount": 5.0
        },
        {
          "material": "Camadil Dolomite",
          "amount": 5.0
        },
        {
          "material": "Bentonite",
          "amount": 3.0
        },
        {
          "material": "Tin Oxide",
          "amount": 1.5
        },
        {
          "material": "Zinc Oxide",
          "amount": 1.0
        },
        {
          "material": "Silicon carbide",
          "amount": 0.6
        },
        {
          "material": "Copper Carbonate",
          "amount": 0.4
        }
      ],
      "description": "",
      "createdBy": "david tsabar",
      "source": "glazy.org",
      "url": "https://glazy.org/recipes/11051"
    },
    {
      "id": 175887,
      "code": "GLAZY-175887",
      "name": "siebert clear",
      "cone": "04 - 03",
      "surface": "",
      "transparency": "Transparent",
      "atmosphere": "Neutral, Oxidation",
      "subtype": "Glaze - Clear",
      "ingredients": [
        {
          "material": "Ferro Frit 3124",
          "amount": 76.6
        },
        {
          "material": "EP Kaolin",
          "amount": 12.7
        },
        {
          "material": "Silica",
          "amount": 10.7
        }
      ],
      "description": "This is the base recipe for Siebert Majolica without the Zircopax added. Oddly, the white version with Zircopax does not craze but this clear version does- on the same clay body, earthen red from Highwater.",
      "createdBy": "Katie King",
      "source": "glazy.org",
      "url": "https://glazy.org/recipes/175887"
    },
    {
      "id": 44254,
      "code": "GLAZY-44254",
      "name": "Siebert Majolica",
      "cone": "04 - 03",
      "surface": "",
      "transparency": "",
      "atmosphere": "Oxidation",
      "subtype": "Glaze - Majolica",
      "ingredients": [
        {
          "material": "Ferro Frit 3124",
          "amount": 72.0
        },
        {
          "material": "EP Kaolin",
          "amount": 12.0
        },
        {
          "material": "Silica",
          "amount": 10.0
        },
        {
          "material": "Zircopax",
          "amount": 10.0
        }
      ],
      "description": "From Virginia Scotchie's Clay and Glaze Compendium",
      "createdBy": "Glazy Admin",
      "source": "glazy.org",
      "url": "https://glazy.org/recipes/44254"
    },
    {
      "id": 175400,
      "code": "GLAZY-175400",
      "name": "siebert majolica + tin",
      "cone": "04 - 03",
      "surface": "Glossy",
      "transparency": "Opaque",
      "atmosphere": "Oxidation, Neutral",
      "subtype": "Glaze - White, Off-White",
      "ingredients": [
        {
          "material": "Ferro Frit 3124",
          "amount": 76.6
        },
        {
          "material": "EP Kaolin",
          "amount": 12.7
        },
        {
          "material": "Silica",
          "amount": 10.7
        }
      ],
      "additionals": [
        {
          "material": "Zircopax",
          "amount": 10.0
        },
        {
          "material": "Tin Oxide",
          "amount": 2.0
        }
      ],
      "description": "I added 2% Tin to this glaze that is already opacified with Zircopax. It\u2019s my usually cone 04 production glaze on Earthen Red clay from Highwater Clays. It does not run but also is stiff and is prone to crawling, especially where applied thick. No crazing on my medium-low expansion clay body. It shivers on high expansion white earthenware clay. Mix dry ingredients with 2% bentonite and mix with 80% of total weight in water. For example for a 3000g batch (with additives 3,420g) add 2,800ml water. Test SPG and add more water if needed. I usually flocculate too with Epsom salts.",
      "createdBy": "Katie King",
      "source": "glazy.org",
      "url": "https://glazy.org/recipes/175400"
    },
    {
      "id": 11324,
      "code": "GLAZY-11324",
      "name": "Sigillata Blanca / White Sig",
      "cone": "06 - 6",
      "surface": "Satin",
      "transparency": "Opaque",
      "atmosphere": "Oxidation, Reduction",
      "subtype": "Slip & Engobe - Terra Sigillata",
      "ingredients": [
        {
          "material": "Tinkar Z",
          "amount": 200.0
        }
      ],
      "description": "Castellano: Agregar a 200 gr de Tinkar Z: 1 litro de agua destilada + 1 gr de Hexametafosfato de Sodio (calg\u00f3n - defloculante). Batir. Dejar descansar 24 horas. Usar la parte de arriba. Descartar el sedimento. Copia perfectamente la textura de la pieza, conservando el brillo satinado desde el cono 05 hasta cono 6 (no la he llevado m\u00e1s arriba). La uso tambi\u00e9n para escribir sobre gres oscuro. English: Tinkar Z = a local Ball Clay (Argentina) Add to 200 gr ball clay: 1 liter of distilled water + 1 g of Sodium Hexametaphosphate (calgon - deflocculant). Shake. Let rest 24 hours. Use the top. Discard the sediment.",
      "createdBy": "Clara Giorello",
      "source": "glazy.org",
      "url": "https://glazy.org/recipes/11324"
    },
    {
      "id": 5430,
      "code": "GLAZY-5430",
      "name": "Silicon Carbide Red",
      "cone": "9 - 10",
      "surface": "",
      "transparency": "",
      "atmosphere": "Oxidation, Reduction",
      "subtype": "Glaze",
      "ingredients": [
        {
          "material": "Soda Feldspar",
          "amount": 53.0
        },
        {
          "material": "Silica",
          "amount": 17.0
        },
        {
          "material": "Whiting",
          "amount": 15.0
        },
        {
          "material": "Kaolin",
          "amount": 6.0
        },
        {
          "material": "Tin Oxide",
          "amount": 6.0
        },
        {
          "material": "Zinc Oxide",
          "amount": 5.0
        },
        {
          "material": "Talc",
          "amount": 4.0
        }
      ],
      "description": "This recipe was imported from Louis Katz's Hyperglaze database available on his website: http://falcon.tamucc.edu/lkatz/allglazes.txt More information about Louis Katz can be found on his website, http://www.louiskatz.net/ Louis Katz Notes: I am not a safety expert and any information contained in this file about safety should be ignored in favor of advice from experts. All of the materials in all glazes are potentially hazardous. All of these glaze recipes are given without any representation of accuracy or safety. They may work, they may not. They may be safe when fired or they may not. All of the materials used in them have hazards associated with them. You must be have sufficient training in the hazards before you use the the materials. You will have to determine the suitability and safety for your use. Do not assume that a lack of a warning about a material means that it is safe. Cone: 9, 10 Color: red Firing: Ox. or Red. Recipe: Percent Batch soda feldspar 53 whiting 15 talc 4 zinc oxide 5 kaolin 6 flint 17 tin oxide 6 copper oxide .3 silicon carbide .3 Totals: Batch? % 100.0 gm Comments:",
      "createdBy": "Glazy Admin",
      "source": "glazy.org",
      "url": "https://glazy.org/recipes/5430"
    },
    {
      "id": 67469,
      "code": "GLAZY-67469",
      "name": "Silky Black",
      "cone": "6",
      "surface": "",
      "transparency": "",
      "atmosphere": "Oxidation",
      "subtype": "Glaze - Black",
      "ingredients": [
        {
          "material": "Nepheline Syenite",
          "amount": 33.11
        },
        {
          "material": "Minspar 200",
          "amount": 16.79
        },
        {
          "material": "EP Kaolin",
          "amount": 12.57
        },
        {
          "material": "Silica",
          "amount": 7.97
        },
        {
          "material": "Gerstley Borate",
          "amount": 7.5
        },
        {
          "material": "Whiting",
          "amount": 7.13
        },
        {
          "material": "Zinc Oxide",
          "amount": 6.19
        },
        {
          "material": "Talc",
          "amount": 5.45
        },
        {
          "material": "Dolomite",
          "amount": 3.29
        }
      ],
      "additionals": [
        {
          "material": "Black Copper Oxide",
          "amount": 5.63
        },
        {
          "material": "Red Iron Oxide",
          "amount": 5.63
        },
        {
          "material": "Cobalt Oxide",
          "amount": 1.88
        }
      ],
      "description": "From \"Amazing Glaze: Techniques, Recipes, Finishing, and Firing\" by Gabriel Kline",
      "createdBy": "Glazy Admin",
      "source": "glazy.org",
      "url": "https://glazy.org/recipes/67469"
    },
    {
      "id": 49275,
      "code": "GLAZY-49275",
      "name": "Silky Blue Matte",
      "cone": "10",
      "surface": "Smooth Matte",
      "transparency": "",
      "atmosphere": "Reduction, Oxidation",
      "subtype": "Glaze",
      "ingredients": [
        {
          "material": "Custer Feldspar",
          "amount": 28.5
        },
        {
          "material": "EP Kaolin",
          "amount": 28.0
        },
        {
          "material": "Dolomite",
          "amount": 19.0
        },
        {
          "material": "Silica",
          "amount": 15.0
        },
        {
          "material": "Wollastonite",
          "amount": 5.5
        },
        {
          "material": "Gerstley Borate",
          "amount": 4.0
        },
        {
          "material": "Cobalt Oxide",
          "amount": 1.0
        },
        {
          "material": "Chrome Oxide",
          "amount": 0.2
        }
      ],
      "description": "",
      "createdBy": "Mary Fox",
      "source": "glazy.org",
      "url": "https://glazy.org/recipes/49275"
    },
    {
      "id": 7969,
      "code": "GLAZY-7969",
      "name": "Silky Matte",
      "cone": "6",
      "surface": "Matte",
      "transparency": "Opaque",
      "atmosphere": "Oxidation",
      "subtype": "Glaze - Matte",
      "ingredients": [
        {
          "material": "Ferro Frit 3124",
          "amount": 36.0
        },
        {
          "material": "EP Kaolin",
          "amount": 35.0
        },
        {
          "material": "Wollastonite",
          "amount": 27.0
        },
        {
          "material": "Silica",
          "amount": 5.0
        }
      ],
      "description": "https://mightymudmixer.com/shop/silky-matte/ This mixture is mostly opaque creamy glaze which accepts mason stains well to adjust to different colors.",
      "createdBy": "Mighty Mud Mixer",
      "source": "glazy.org",
      "url": "https://glazy.org/recipes/7969"
    },
    {
      "id": 56201,
      "code": "GLAZY-56201",
      "name": "Silky Matte",
      "cone": "5 - 6",
      "surface": "Semi-matte",
      "transparency": "Semi-opaque",
      "atmosphere": "Oxidation",
      "subtype": "Glaze - Matte",
      "ingredients": [
        {
          "material": "Ferro Frit 3124",
          "amount": 36.0
        },
        {
          "material": "Wollastonite",
          "amount": 27.0
        },
        {
          "material": "EP Kaolin",
          "amount": 20.0
        },
        {
          "material": "Calcined Kaolin",
          "amount": 14.0
        },
        {
          "material": "Silica",
          "amount": 5.0
        }
      ],
      "description": "This recipe comes from Digitalfire, please see the links for more details: https://digitalfire.com/4sight/recipes/cone6silkymatte3.html https://digitalfire.com/4sight/education/g1214zcone6mattebaseglaze122.html The original version, https://glazy.org/recipes/35999, has 35% EPK Kaolin, which was problematic due to high drying shrinkage and cracking. But if you don't have calcined Kaolin (like Glomax), you can try the original.",
      "createdBy": "Derek Au",
      "source": "glazy.org",
      "url": "https://glazy.org/recipes/56201"
    },
    {
      "id": 252871,
      "code": "GLAZY-252871",
      "name": "Silky Matte variation (Digital fire)",
      "cone": "6",
      "surface": "Smooth Matte",
      "transparency": "",
      "atmosphere": "Oxidation",
      "subtype": "Glaze",
      "ingredients": [
        {
          "material": "\u7121\u925b\u30d5\u30ea\u30c3\u30c8 Lead-free Frit (Tougei shop)",
          "amount": 27.0
        },
        {
          "material": "\u671d\u9bae\u30ab\u30aa\u30ea\u30f3 Korean Kaolin",
          "amount": 20.0
        },
        {
          "material": "\u798f\u5cf6\u73ea\u77f3 Fukushima silica",
          "amount": 17.0
        },
        {
          "material": "\u767d\u77f3\u7070 White limestone",
          "amount": 17.0
        },
        {
          "material": "Calcined Kaolin",
          "amount": 14.0
        },
        {
          "material": "\u6e80\u5dde\u30bf\u30eb\u30af Manchurian talc",
          "amount": 5.0
        }
      ],
      "description": "It is a variation of Tony Hansen\u2019s G1214Z Silky matte from digitalfire.com. https://digitalfire.com/recipe/g1214z It was my very first attempt not make glazes and I had crazing issues. With a few modifications, it was fixed. This transparent calcium matte glaze is very smooth to the touch.",
      "createdBy": "Catherine J. Simard",
      "source": "glazy.org",
      "url": "https://glazy.org/recipes/252871"
    },
    {
      "id": 9884,
      "code": "GLAZY-9884",
      "name": "Silt",
      "cone": "6",
      "surface": "Matte",
      "transparency": "Semi-opaque",
      "atmosphere": "Oxidation",
      "subtype": "Glaze - White, Off-White",
      "ingredients": [
        {
          "material": "Nepheline Syenite",
          "amount": 42.0
        },
        {
          "material": "EP Kaolin",
          "amount": 13.0
        },
        {
