Repository: MrSeldon/argilev2

File: data/glazes/glazy.json (part 253 of 315)
{
          "material": "Silica",
          "amount": 13.0
        },
        {
          "material": "Gerstley Borate",
          "amount": 10.0
        },
        {
          "material": "Whiting",
          "amount": 10.0
        },
        {
          "material": "Lithium Carbonate",
          "amount": 6.0
        },
        {
          "material": "Titanium Dioxide",
          "amount": 6.0
        }
      ],
      "description": "Creamy. Colour varies from dark matt semi glossy light when applied thin to thick. This glaze becomes runny in combination with other glazes. Good for creating a drippy rim. More matt with a slow cooling.",
      "createdBy": "LOAM Clay Studio Inc.",
      "source": "glazy.org",
      "url": "https://glazy.org/recipes/9884"
    },
    {
      "id": 2324,
      "code": "GLAZY-2324",
      "name": "Silver luster",
      "cone": "08 - 05 1/2",
      "surface": "Glossy",
      "transparency": "",
      "atmosphere": "Raku",
      "subtype": "Glaze - Raku",
      "ingredients": [
        {
          "material": "Pemco Frit P-25",
          "amount": 42.07
        },
        {
          "material": "Ferro Frit 3134",
          "amount": 27.13
        },
        {
          "material": "Silica",
          "amount": 13.86
        },
        {
          "material": "Lithium Carbonate",
          "amount": 9.71
        },
        {
          "material": "EP Kaolin",
          "amount": 6.24
        },
        {
          "material": "Soda Ash",
          "amount": 0.99
        }
      ],
      "additionals": [
        {
          "material": "Silver nitrate",
          "amount": 2.08
        },
        {
          "material": "Bentonite",
          "amount": 1.98
        }
      ],
      "description": "It's a great base. Yea, I used to use this. add CMC John Britt Dys-Functional Pottery http://www.erinet.com/claydude/britt1.html",
      "createdBy": "Glazy Admin",
      "source": "glazy.org",
      "url": "https://glazy.org/recipes/2324"
    },
    {
      "id": 2325,
      "code": "GLAZY-2325",
      "name": "Silver Luster Raku",
      "cone": "016 - 010",
      "surface": "",
      "transparency": "",
      "atmosphere": "Raku",
      "subtype": "Glaze - Raku",
      "ingredients": [
        {
          "material": "Pemco Frit P-25",
          "amount": 42.5
        },
        {
          "material": "Ferro Frit 3134",
          "amount": 27.4
        },
        {
          "material": "Silica",
          "amount": 14.0
        },
        {
          "material": "Lithium Carbonate",
          "amount": 9.8
        },
        {
          "material": "EP Kaolin",
          "amount": 6.3
        }
      ],
      "additionals": [
        {
          "material": "Bentonite",
          "amount": 2.0
        }
      ],
      "description": "add C.M.C. 1 tsp Hereis a base raku glaze with 3 silver variations I found in Chappell's book. I haven't tested it. Firing temp give as ^016-010 For silver lustres use silver nitrate in the amount of 2.1% and soda ash in the amt of 1 gram per mix. For silver lusters with greenish tints add chrome oxide in the amount of 1.2% to above. For silver lusters with bluish tints use the first variation and add 1.1% Nan Dufresne, an old lady in NE Wisconsin nan dufresne",
      "createdBy": "Glazy Admin",
      "source": "glazy.org",
      "url": "https://glazy.org/recipes/2325"
    },
    {
      "id": 57759,
      "code": "GLAZY-57759",
      "name": "Silver Moon Crater Glaze",
      "cone": "5 - 8",
      "surface": "Satin",
      "transparency": "Opaque",
      "atmosphere": "Oxidation",
      "subtype": "Glaze - Specialty - Crater",
      "ingredients": [
        {
          "material": "Potash Feldspar",
          "amount": 41.0
        },
        {
          "material": "Silica",
          "amount": 27.0
        },
        {
          "material": "Whiting",
          "amount": 15.0
        },
        {
          "material": "Zinc Oxide",
          "amount": 12.0
        },
        {
          "material": "Kaolin",
          "amount": 5.0
        }
      ],
      "additionals": [
        {
          "material": "Titanium Dioxide",
          "amount": 5.0
        },
        {
          "material": "Silicon carbide",
          "amount": 3.0
        },
        {
          "material": "Bentonite",
          "amount": 2.0
        }
      ],
      "description": "White glaze with craters and silvery colour on the crater edges Not for food surfaces (due to glaze open pores). Easy glaze to apply and use. No running but be careful of the craters around edges as they can be sharp. The top and interior of the first picture (glazed bowl) is simply the same glaze with no silicon carbide (SiC), which produces a nice white. This is the white recipe: https://glazy.org/recipes/52127",
      "createdBy": "Forty Bends Ceramics | Bianca",
      "source": "glazy.org",
      "url": "https://glazy.org/recipes/57759"
    },
    {
      "id": 2326,
      "code": "GLAZY-2326",
      "name": "Silver Nitrate Glaze",
      "cone": "08 - 05 1/2",
      "surface": "Glossy",
      "transparency": "",
      "atmosphere": "Raku",
      "subtype": "Glaze - Raku",
      "ingredients": [
        {
          "material": "Gerstley Borate",
          "amount": 74.26
        },
        {
          "material": "Nepheline Syenite",
          "amount": 19.8
        },
        {
          "material": "EP Kaolin",
          "amount": 4.95
        },
        {
          "material": "Silver nitrate",
          "amount": 0.99
        }
      ],
      "description": "1 gram of silver nitrate is 10 mls. of the solution below ( that's one dissolved gram) Silver nitrate is poison and corrosive. In solution, if spilled, it stains the surface a revolting liver colour forever. If splashed on hands or skin...liver again for many weeks. Rehearsal for age spots. Crystals are the way to go. Silver nitrate crystals are weighed by grams and added to distilled water. The ratio is one gram to 10 mls of water. So 5 grams go into 50 mls. etc. Store the dissolved solution in a coloured bottle and keep it out of light. When measuring the solution to be added to your glaze WEAR RUBBER GLOVES,CLOTHING YOU HATE and open the windows wide. This stuff doesn't smell at all but it's powerful . Add the needed amount to the MIXED and SIEVED glaze and stir carefully. It will make the texture of the glaze peculiar at first, sort of curdled but keep on stirring and it will smooth out. Wash the stirring implement thoroughly especially if it's metal. This glaze is best painted on in three smooth coats. Use a special brush for this glaze as it will be perm. stained black. I fire this on dark stoneware (Death Valley) from",
      "createdBy": "Glazy Admin",
      "source": "glazy.org",
      "url": "https://glazy.org/recipes/2326"
    },
    {
      "id": 272434,
      "code": "GLAZY-272434",
      "name": "Silverman 10.0 Verde",
      "cone": "8",
      "surface": "",
      "transparency": "Translucent",
      "atmosphere": "Oxidation",
      "subtype": "Glaze",
      "ingredients": [
        {
          "material": "Strontium Carbonate",
          "amount": 26.0
        },
        {
          "material": "Silica #500",
          "amount": 22.0
        },
        {
          "material": "Kaolin #400",
          "amount": 22.0
        },
        {
          "material": "0931_Feldspato K Minasolo",
          "amount": 19.5
        },
        {
          "material": "Wollastonite",
          "amount": 8.0
        },
        {
          "material": "Lithium Carbonate",
          "amount": 2.5
        }
      ],
      "additionals": [
        {
          "material": "Copper Carbonate",
          "amount": 4.5
        },
        {
          "material": "CER",
          "amount": 3.0
        }
      ],
      "description": "Baseado em Esmaltes de gama m\u00e9dia, John Britt, p\u00e1g. 161. Foi usado Estr\u00f4ncio no lugar de B\u00e1rio. Alterado. Custo Dez/22: 85,00.",
      "createdBy": "Marize Mello",
      "source": "glazy.org",
      "url": "https://glazy.org/recipes/272434"
    },
    {
      "id": 291466,
      "code": "GLAZY-291466",
      "name": "Silverman 10.2 Cobalto",
      "cone": "8",
      "surface": "",
      "transparency": "Translucent",
      "atmosphere": "Oxidation",
      "subtype": "Glaze",
      "ingredients": [
        {
          "material": "Strontium Carbonate",
          "amount": 26.0
        },
        {
          "material": "Silica #500",
          "amount": 22.0
        },
        {
          "material": "Kaolin #400",
          "amount": 22.0
        },
        {
          "material": "0931_Feldspato K Minasolo",
          "amount": 19.5
        },
        {
          "material": "Wollastonite",
          "amount": 8.0
        },
        {
          "material": "Lithium Carbonate",
          "amount": 2.5
        }
      ],
      "additionals": [
        {
          "material": "Ultrox",
          "amount": 4.0
        },
        {
          "material": "Cobalt Carbonate",
          "amount": 3.0
        },
        {
          "material": "CER",
          "amount": 3.0
        }
      ],
      "description": "Baseado em Esmaltes de gama m\u00e9dia, John Britt, p\u00e1g. 161. Foi usado Estr\u00f4ncio no lugar de B\u00e1rio. Alterado. Custo Dez/22: 103,00.",
      "createdBy": "Marize Mello",
      "source": "glazy.org",
      "url": "https://glazy.org/recipes/291466"
    },
    {
      "id": 291472,
      "code": "GLAZY-291472",
      "name": "Silverman 10.3 Lim\u00e3o",
      "cone": "8",
      "surface": "",
      "transparency": "Translucent",
      "atmosphere": "Oxidation",
      "subtype": "Glaze",
      "ingredients": [
        {
          "material": "Strontium Carbonate",
          "amount": 26.0
        },
        {
          "material": "Silica #500",
          "amount": 22.0
        },
        {
          "material": "Kaolin #400",
          "amount": 22.0
        },
        {
          "material": "0931_Feldspato K Minasolo",
          "amount": 19.5
        },
        {
          "material": "Wollastonite",
          "amount": 8.0
        },
        {
          "material": "Lithium Carbonate",
          "amount": 2.5
        }
      ],
      "additionals": [
        {
          "material": "Ultrox",
          "amount": 4.0
        },
        {
          "material": "CER",
          "amount": 3.0
        },
        {
          "material": "Corante Amarelo 700",
          "amount": 2.1
        },
        {
          "material": "Corante Celeste 130",
          "amount": 0.9
        }
      ],
      "description": "Baseado em Esmaltes de gama m\u00e9dia, John Britt, p\u00e1g. 161. Foi usado Estr\u00f4ncio no lugar de B\u00e1rio. Alterado. Custo Dez/22: 83,00.",
      "createdBy": "Marize Mello",
      "source": "glazy.org",
      "url": "https://glazy.org/recipes/291472"
    },
    {
      "id": 715,
      "code": "GLAZY-715",
      "name": "Silverman Flashing slip",
      "cone": "9 - 10",
      "surface": "",
      "transparency": "",
      "atmosphere": "",
      "subtype": "Slip & Engobe - Slip",
      "ingredients": [
        {
          "material": "Avery kaolin",
          "amount": 80.0
        },
        {
          "material": "Nepheline Syenite",
          "amount": 10.0
        },
        {
          "material": "XX Sagger Ball Clay",
          "amount": 10.0
        }
      ],
      "description": "Avery Kaolin is no longer available. He also included a recipe for a flashing slip which works best in soda firing doug gray Alpine, TX",
      "createdBy": "Glazy Admin",
      "source": "glazy.org",
      "url": "https://glazy.org/recipes/715"
    },
    {
      "id": 43552,
      "code": "GLAZY-43552",
      "name": "Silverman Matte Black",
      "cone": "10",
      "surface": "Matte",
      "transparency": "",
      "atmosphere": "",
      "subtype": "Glaze - Black",
      "ingredients": [
        {
          "material": "Custer Feldspar",
          "amount": 20.0
        },
        {
          "material": "Kona F-4 feldspar",
          "amount": 20.0
        },
        {
          "material": "Silica",
          "amount": 20.0
        },
        {
          "material": "Dolomite",
          "amount": 15.0
        },
        {
          "material": "Talc",
          "amount": 13.0
        },
        {
          "material": "Kentucky OM #4 Ball Clay",
          "amount": 10.0
        },
        {
          "material": "Whiting",
          "amount": 2.0
        }
      ],
      "additionals": [
        {
          "material": "Cobalt Oxide",
          "amount": 3.0
        },
        {
          "material": "Red Iron Oxide",
          "amount": 3.0
        },
        {
          "material": "Manganese Dioxide",
          "amount": 2.0
        },
        {
          "material": "Chrome Oxide",
          "amount": 1.0
        }
      ],
      "description": "From Virginia Scotchie's Clay and Glaze Compendium",
      "createdBy": "Glazy Admin",
      "source": "glazy.org",
      "url": "https://glazy.org/recipes/43552"
    },
    {
      "id": 43414,
      "code": "GLAZY-43414",
      "name": "Silverman McMillan White",
      "cone": "10",
      "surface": "",
      "transparency": "",
      "atmosphere": "",
      "subtype": "Glaze - White, Off-White",
      "ingredients": [
        {
          "material": "Kona F-4 feldspar",
          "amount": 38.0
        },
        {
          "material": "EP Kaolin",
          "amount": 15.0
        },
        {
          "material": "Dolomite",
          "amount": 14.0
        },
        {
          "material": "Ultrox",
          "amount": 13.0
        },
        {
          "material": "Silica",
          "amount": 10.0
        },
        {
          "material": "Talc",
          "amount": 10.0
        }
      ],
      "description": "From Virginia Scotchie's Clay and Glaze Compendium",
      "createdBy": "Glazy Admin",
      "source": "glazy.org",
      "url": "https://glazy.org/recipes/43414"
    },
    {
      "id": 57018,
      "code": "GLAZY-57018",
      "name": "Silverman Verde (1)",
      "cone": "6",
      "surface": "Smooth Matte",
      "transparency": "Semi-opaque",
      "atmosphere": "Oxidation",
      "subtype": "Glaze",
      "ingredients": [
        {
          "material": "XXX 0906_Feldspato pot\u00e1ssico Minasolo",
          "amount": 45.0
        },
        {
          "material": "Strontium Carbonate",
          "amount": 26.0
        },
        {
          "material": "Silica",
          "amount": 7.0
        },
        {
          "material": "XXX 0929_Carbonato de C\u00e1lcio Extra Leve",
          "amount": 7.0
        },
        {
          "material": "EP Kaolin",
          "amount": 6.0
        },
        {
          "material": "Copper Carbonate",
          "amount": 5.0
        },
        {
          "material": "Bentonite",
          "amount": 2.0
        }
      ],
      "description": "Baseado em Esmaltes de gama m\u00e9dia, John Britt, p\u00e1g. 161. Queima forno el\u00e9trico. Foi usado carbonato de Estr\u00f4ncio no lugar de carbonato de B\u00e1rio. Argila tabaco.",
      "createdBy": "Marize Mello",
      "source": "glazy.org",
      "url": "https://glazy.org/recipes/57018"
    },
    {
      "id": 84183,
      "code": "GLAZY-84183",
      "name": "Silverman Verde (3)",
      "cone": "6",
      "surface": "Smooth Matte",
      "transparency": "Semi-opaque",
      "atmosphere": "Oxidation",
      "subtype": "Glaze",
      "ingredients": [
        {
          "material": "Strontium Carbonate",
          "amount": 24.5
        },
        {
          "material": "0912_Albita Minasolo",
          "amount": 22.9
        },
        {
          "material": "XXX 0935_Caulim Minasolo",
          "amount": 19.1
        },
        {
          "material": "Silica",
          "amount": 16.6
        },
        {
          "material": "Wollastonite",
          "amount": 7.4
        },
        {
          "material": "Copper Carbonate",
          "amount": 4.6
        },
        {
          "material": "Lithium Carbonaat EU",
          "amount": 2.9
        },
        {
          "material": "Bentonite",
          "amount": 2.0
        }
      ],
      "description": "Baseado em Esmaltes de gama m\u00e9dia, John Britt, p\u00e1g. 161. Foi usado Estr\u00f4ncio no lugar de B\u00e1rio. Tem + 0,05 mol de Al. Tem + 0,29 mol de Si. L\u00edtio para corrigir expans\u00e3o. Pouca diferen\u00e7a no restante. Parece mais uma tinta do que um esmalte. 80% \u00e1gua e 20% CMC. N\u00e3o sei classificar exatamente, acredito que seja forco aveludado. \u00c9 como vejo em m\u00e3os. Muito liso. Talvez fique bom com um transparente por cima. N\u00e3o sei dizer se expans\u00e3o permite mais Si.",
      "createdBy": "Marize Mello",
      "source": "glazy.org",
      "url": "https://glazy.org/recipes/84183"
    },
    {
      "id": 43804,
      "code": "GLAZY-43804",
      "name": "Silverman's Blue Green",
      "cone": "10",
      "surface": "",
      "transparency": "",
      "atmosphere": "",
      "subtype": "Glaze - Turquoise",
      "ingredients": [
        {
          "material": "K-200 Feldspar",
          "amount": 45.0
        },
        {
          "material": "Barium Carbonate",
          "amount": 35.0
        },
        {
          "material": "Silica",
          "amount": 7.0
        },
        {
          "material": "Whiting",
          "amount": 7.0
        },
        {
          "material": "EP Kaolin",
          "amount": 6.0
        }
      ],
      "additionals": [
        {
          "material": "Copper Carbonate",
          "amount": 8.0
        }
      ],
      "description": "From Virginia Scotchie's Clay and Glaze Compendium",
      "createdBy": "Glazy Admin",
      "source": "glazy.org",
      "url": "https://glazy.org/recipes/43804"
    },
    {
      "id": 43801,
      "code": "GLAZY-43801",
      "name": "Silverman's Bobby's Blue",
      "cone": "10",
      "surface": "",
      "transparency": "",
      "atmosphere": "",
      "subtype": "Glaze - Blue",
      "ingredients": [
        {
          "material": "Custer Feldspar",
          "amount": 45.0
        },
        {
          "material": "Barium Carbonate",
          "amount": 35.0
        },
        {
          "material": "Silica",
          "amount": 7.0
        },
        {
          "material": "Whiting",
          "amount": 7.0
        },
        {
          "material": "EP Kaolin",
          "amount": 6.0
        }
      ],
      "additionals": [
        {
          "material": "Copper Carbonate",
          "amount": 4.0
        }
      ],
      "description": "From Virginia Scotchie's Clay and Glaze Compendium",
      "createdBy": "Glazy Admin",
      "source": "glazy.org",
      "url": "https://glazy.org/recipes/43801"
    },
    {
      "id": 43799,
      "code": "GLAZY-43799",
      "name": "Silverman's Hamada Green",
      "cone": "10",
      "surface": "",
      "transparency": "",
      "atmosphere": "",
      "subtype": "Glaze - Green - Copper",
      "ingredients": [
        {
          "material": "Custer Feldspar",
          "amount": 54.79
        },
        {
          "material": "Barium Carbonate",
          "amount": 22.15
        },
        {
          "material": "Whiting",
          "amount": 9.34
        },
        {
          "material": "Zinc Oxide",
          "amount": 8.46
        },
        {
          "material": "Kentucky OM #4 Ball Clay",
          "amount": 5.27
        }
      ],
      "additionals": [
        {
          "material": "Copper Carbonate",
          "amount": 0.8
        },
        {
          "material": "Red Iron Oxide",
          "amount": 0.76
        },
        {
          "material": "Rutile",
          "amount": 0.6
        }
      ],
      "description": "Custer Feldspar 15.61 Barium Carbonate 6.31 Whiting 2.66 Zinc Oxide 2.41 Kentucky OM #4 Ball Clay 1.5 Copper Carbonate 0.8% Red Iron Oxide 0.76% Rutile 0.6% From Virginia Scotchie's Clay and Glaze Compendium",
      "createdBy": "Glazy Admin",
      "source": "glazy.org",
      "url": "https://glazy.org/recipes/43799"
    },
    {
      "id": 44108,
      "code": "GLAZY-44108",
      "name": "Silverman's Larry's Bronze",
      "cone": "11",
      "surface": "",
      "transparency": "",
      "atmosphere": "",
      "subtype": "Glaze - Specialty - Metallic",
      "ingredients": [
        {
          "material": "Redart",
          "amount": 86.0
        },
        {
          "material": "Kentucky OM #4 Ball Clay",
          "amount": 7.0
        },
        {
          "material": "Silica",
          "amount": 7.0
        }
      ],
      "additionals": [
        {
          "material": "Manganese Dioxide",
          "amount": 64.0
        },
        {
          "material": "Cobalt Carbonate",
          "amount": 14.0
        },
        {
          "material": "Copper Carbonate",
          "amount": 14.0
        }
      ],
      "description": "From Virginia Scotchie's Clay and Glaze Compendium",
      "createdBy": "Glazy Admin",
      "source": "glazy.org",
      "url": "https://glazy.org/recipes/44108"
    },
    {
      "id": 44073,
      "code": "GLAZY-44073",
      "name": "Silverman's McKinnel Red",
      "cone": "10",
      "surface": "",
      "transparency": "",
      "atmosphere": "Reduction",
      "subtype": "Glaze - Red - Copper",
      "ingredients": [
        {
          "material": "Custer Feldspar",
          "amount": 48.18
        },
        {
          "material": "Silica",
          "amount": 15.45
        },
        {
          "material": "Whiting",
          "amount": 13.64
        },
        {
          "material": "Ferro Frit 3110",
          "amount": 9.09
        },
        {
          "material": "EP Kaolin",
          "amount": 5.45
        },
        {
          "material": "Zinc Oxide",
          "amount": 4.55
        },
        {
          "material": "Talc",
          "amount": 3.64
        }
      ],
      "additionals": [
        {
          "material": "Bentonite",
          "amount": 5.4
        },
        {
          "material": "Tin Oxide",
          "amount": 2.4
        },
        {
          "material": "Copper Carbonate",
          "amount": 2.0
        }
      ],
      "description": "Custer Feldspar 84.8 Silica 27.2 Whiting 24 Ferro Frit 3110 16 EP Kaolin 9.6 Zinc Oxide 8 Talc 6.4 Total base recipe 176 Bentonite 5.4% Tin Oxide 2.4% Copper Carbonate 2% From Virginia Scotchie's Clay and Glaze Compendium",
      "createdBy": "Glazy Admin",
      "source": "glazy.org",
      "url": "https://glazy.org/recipes/44073"
    },
    {
      "id": 44032,
      "code": "GLAZY-44032",
      "name": "Silverman's Shannon's Amber",
      "cone": "10",
      "surface": "",
      "transparency": "",
      "atmosphere": "",
      "subtype": "Glaze - Iron - Slip-Based",
      "ingredients": [
        {
          "material": "Barnard Slip",
          "amount": 30.0
        },
        {
          "material": "Custer Feldspar",
          "amount": 22.0
        },
        {
          "material": "Silica",
          "amount": 14.0
        },
        {
          "material": "EP Kaolin",
          "amount": 10.0
        },
        {
          "material": "Whiting",
          "amount": 10.0
        }
      ],
      "description": "From Virginia Scotchie's Clay and Glaze Compendium",
      "createdBy": "Glazy Admin",
      "source": "glazy.org",
      "url": "https://glazy.org/recipes/44032"
    },
    {
      "id": 43797,
      "code": "GLAZY-43797",
      "name": "Silverman's Woo Blue",
      "cone": "10",
      "surface": "",
      "transparency": "",
      "atmosphere": "",
      "subtype": "Glaze - Blue",
      "ingredients": [
        {
          "material": "Kona F-4 feldspar",
          "amount": 39.29
        },
        {
          "material": "Barium Carbonate",
          "amount": 29.76
        },
        {
          "material": "Dolomite",
          "amount": 14.29
        },
        {
          "material": "EP Kaolin",
          "amount": 8.33
        },
        {
          "material": "Silica",
          "amount": 8.33
        }
      ],
      "additionals": [
        {
          "material": "Ultrox",
          "amount": 15.0
        },
        {
          "material": "Copper Carbonate",
          "amount": 4.0
        }
      ],
      "description": "Kona F-4 feldspar 33 Barium Carbonate 25 Dolomite 12 EP Kaolin 7 Silica 7 Ultrox 15% Copper Carbonate 4% From Virginia Scotchie's Clay and Glaze Compendium",
      "createdBy": "Glazy Admin",
      "source": "glazy.org",
      "url": "https://glazy.org/recipes/43797"
    },
    {
      "id": 279048,
      "code": "GLAZY-279048",
      "name": "Silverman10.1 Verde c/ Tit\u00e2nio",
      "cone": "8",
      "surface": "",
      "transparency": "Semi-opaque",
      "atmosphere": "Oxidation",
      "subtype": "Glaze",
      "ingredients": [
        {
          "material": "Strontium Carbonate",
          "amount": 26.0
        },
        {
          "material": "Silica",
          "amount": 22.0
        },
        {
          "material": "Kaolin #400",
          "amount": 22.0
        },
        {
          "material": "0931_Feldspato K Minasolo",
          "amount": 19.5
        },
        {
          "material": "Wollastonite",
          "amount": 8.0
        },
        {
          "material": "Lithium Carbonate",
          "amount": 2.5
        }
      ],
      "additionals": [
        {
          "material": "Copper Carbonate",
          "amount": 4.5
        },
        {
          "material": "Titanium Dioxide",
          "amount": 3.0
        },
        {
          "material": "CER 1",
          "amount": 3.0
        }
      ],
      "description": "Baseado em Esmaltes de gama m\u00e9dia, John Britt, p\u00e1g. 161. Foi usado Estr\u00f4ncio no lugar de B\u00e1rio. Alterado.",
      "createdBy": "Marize Mello",
      "source": "glazy.org",
      "url": "https://glazy.org/recipes/279048"
    },
    {
      "id": 16946,
      "code": "GLAZY-16946",
      "name": "Simair\u2019s",
      "cone": "6 - 8",
      "surface": "Satin",
      "transparency": "Translucent",
      "atmosphere": "Oxidation",
      "subtype": "Glaze - Crystalline - Macro",
      "ingredients": [
        {
          "material": "Ferro Frit 3110",
          "amount": 50.0
        },
        {
          "material": "Zinc Oxide",
          "amount": 27.0
        },
        {
          "material": "Silica",
          "amount": 15.5
        },
        {
          "material": "Talc",
          "amount": 5.5
        },
        {
          "material": "Lithium Carbonate",
          "amount": 2.0
        }
      ],
      "additionals": [
        {
          "material": "Titanium Dioxide",
          "amount": 7.0
        },
        {
          "material": "Bentonite",
          "amount": 2.0
        },
        {
          "material": "Copper Carbonate",
          "amount": 2.0
        },
        {
          "material": "Cobalt Carbonate",
          "amount": 0.25
        }
      ],
      "description": "From John Britt\u2019s 2017 glaze workshop ; SG 1.6 Firing schedule : 120c/hour till 120 250/hr till 1225 10 minute soak 260c/hr till 1100c Hold for 3 hours Natural cool specific gravity has to be 1.45 ...or more!",
      "createdBy": "kenneth ibbett",
      "source": "glazy.org",
      "url": "https://glazy.org/recipes/16946"
    },
    {
      "id": 5789,
      "code": "GLAZY-5789",
      "name": "Simmon",
      "cone": "10",
      "surface": "",
      "transparency": "",
      "atmosphere": "Reduction",
      "subtype": "Glaze",
      "ingredients": [
        {
          "material": "Feldspar",
          "amount": 71.43
        },
        {
          "material": "Silica",
          "amount": 14.29
        },
        {
          "material": "Whiting",
          "amount": 14.29
        }
      ],
      "additionals": [
        {
          "material": "Bentonite",
          "amount": 3.06
        },
        {
          "material": "Rutile",
          "amount": 3.06
        },
        {
          "material": "Red Iron Oxide",
          "amount": 2.04
        }
      ],
      "description": "NOTE: This recipe was imported from Triangle Potter's Guild Glaze Recipes published November, 1988 Source: John Givvines 70 feldspar 14 flint 14 whiting + 3 bentonite + 3 rutile + 2 red iron oxide",
      "createdBy": "Glazy Admin",
      "source": "glazy.org",
      "url": "https://glazy.org/recipes/5789"
    },
    {
      "id": 4242,
      "code": "GLAZY-4242",
      "name": "Simon #6 Tile Slip",
      "cone": "10",
      "surface": "",
      "transparency": "",
      "atmosphere": "Salt & Soda, Wood",
      "subtype": "Slip & Engobe - Slip",
      "ingredients": [
        {
          "material": "Tile #6 Kaolin",
          "amount": 70.0
        },
        {
          "material": "Grolleg Kaolin",
          "amount": 15.0
        },
        {
          "material": "Nepheline Syenite",
          "amount": 10.0
        },
        {
          "material": "Silica",
          "amount": 5.0
        }
      ],
      "additionals": [
        {
          "material": "Bentonite",
          "amount": 1.0
        }
      ],
      "description": "From Steve Davis Website & Blog: http://kazegama.com/ Website: http://kazegamas.com/ Flashing Slips from 6 hour Kazegama firings: http://kazegamas.com/flashing slips.htm These Flashing slips were applied to greenware, bisque fired to cone 04, and then fired to cone 9. At cone 9, ash was fed into the kiln via blower burners. The kiln was then fired to cone 10. The top photo shows the results on a vertical surface. The bottom photo shows the results when nestled onto a bed of sintered ash during loading.",
      "createdBy": "Steve Davis",
      "source": "glazy.org",
      "url": "https://glazy.org/recipes/4242"
    },
    {
      "id": 24883,
      "code": "GLAZY-24883",
      "name": "Simon Levin Shino Slip",
      "cone": "9 - 12",
      "surface": "Stony Matte",
      "transparency": "Opaque",
      "atmosphere": "Wood",
      "subtype": "Glaze - Shino",
      "ingredients": [
        {
          "material": "Nepheline Syenite",
          "amount": 37.5
        },
        {
          "material": "Tile #6 Kaolin",
          "amount": 25.0
        },
        {
          "material": "Kentucky OM #4 Ball Clay",
          "amount": 12.5
        },
        {
          "material": "Spodumene",
          "amount": 12.5
        },
        {
          "material": "Minspar 200",
          "amount": 9.0
        },
        {
          "material": "Soda Ash",
          "amount": 3.5
        }
      ],
      "description": "Apply to bisque",
      "createdBy": "Matt Kelleher",
      "source": "glazy.org",
      "url": "https://glazy.org/recipes/24883"
    },
    {
      "id": 5307,
      "code": "GLAZY-5307",
      "name": "Simon's Tesha Glaze",
      "cone": "8 - 10",
      "surface": "",
      "transparency": "",
      "atmosphere": "Oxidation, Reduction",
      "subtype": "Glaze - Iron - Tessha, Hare's Fur",
      "ingredients": [
        {
          "material": "Ball Clay",
          "amount": 27.88
        },
        {
          "material": "Silica",
          "amount": 27.88
        },
        {
          "material": "Potash Feldspar",
          "amount": 25.72
        },
        {
          "material": "Whiting",
          "amount": 18.52
        }
      ],
      "additionals": [
        {
          "material": "Red Iron Oxide",
          "amount": 11.32
        }
      ],
      "description": "This recipe was imported from Louis Katz's Hyperglaze database available on his website: http://falcon.tamucc.edu/lkatz/allglazes.txt More information about Louis Katz can be found on his website, http://www.louiskatz.net/ Louis Katz Notes: I am not a safety expert and any information contained in this file about safety should be ignored in favor of advice from experts. All of the materials in all glazes are potentially hazardous. All of these glaze recipes are given without any representation of accuracy or safety. They may work, they may not. They may be safe when fired or they may not. All of the materials used in them have hazards associated with them. You must be have sufficient training in the hazards before you use the the materials. You will have to determine the suitability and safety for your use. Do not assume that a lack of a warning about a material means that it is safe. Cone: 8 9 10 Firing: Ox. or Red. Recipe: Percent Batch Whiting 18.52 18.52 Potash Feldspar 25.72 25.72 Ball Clay 27.88 27.88 Flint 27.88 27.88 Totals: 100.00 % 100.00 gm Comments: Cone- Reduction CM 02-96 p. 18",
      "createdBy": "Glazy Admin",
      "source": "glazy.org",
      "url": "https://glazy.org/recipes/5307"
    },
    {
      "id": 282514,
      "code": "GLAZY-282514",
      "name": "Simon\u2019s white Shino",
      "cone": "10 - 13",
      "surface": "",
      "transparency": "",
      "atmosphere": "",
      "subtype": "Glaze - Shino - Carbon Trap",
      "ingredients": [
        {
          "material": "Minspar 200",
          "amount": 48.0
        },
        {
          "material": "Spodumene",
          "amount": 40.0
        },
        {
          "material": "EP Kaolin",
          "amount": 6.67
        },
        {
          "material": "Soda Ash",
          "amount": 5.33
        }
      ],
      "description": "From kazegama web page",
      "createdBy": "yuri gershtein",
      "source": "glazy.org",
      "url": "https://glazy.org/recipes/282514"
    },
    {
      "id": 178389,
      "code": "GLAZY-178389",
      "name": "Simple ash",
      "cone": "10 - 13",
      "surface": "Semi-glossy",
      "transparency": "Semi-opaque",
      "atmosphere": "Reduction, Salt & Soda, Wood",
      "subtype": "Glaze - Ash",
      "ingredients": [
        {
          "material": "Cornwall Stone",
          "amount": 50.0
        },
        {
          "material": "Hardwood ash",
          "amount": 35.0
        },
        {
          "material": "Yellow river clay",
          "amount": 15.0
        }
      ],
      "additionals": [
        {
          "material": "Bentonite",
          "amount": 2.0
        }
      ],
      "description": "Simple ash glaze incorporating a local clay. Some issues with glaze flaking off while drying, adding veegum seemed to help somewhat.",
      "createdBy": "chance taylor",
      "source": "glazy.org",
      "url": "https://glazy.org/recipes/178389"
    },
    {
      "id": 49264,
      "code": "GLAZY-49264",
      "name": "Simple ash glaze",
      "cone": "8 - 10",
      "surface": "Glossy",
      "transparency": "Translucent",
      "atmosphere": "Oxidation",
      "subtype": "Glaze - Ash",
      "ingredients": [
        {
          "material": "Mixed wood ash",
          "amount": 40.0
        },
        {
          "material": "Cornwall Stone",
          "amount": 40.0
        },
        {
          "material": "Silica",
          "amount": 20.0
        }
      ],
      "additionals": [
        {
          "material": "Copper Carbonate",
          "amount": 0.6
        }
      ],
      "description": "",
      "createdBy": "Caro-K",
      "source": "glazy.org",
      "url": "https://glazy.org/recipes/49264"
    },
    {
      "id": 56154,
      "code": "GLAZY-56154",
      "name": "Simple ash glaze II",
      "cone": "8 - 10",
      "surface": "Glossy",
      "transparency": "Translucent",
      "atmosphere": "Oxidation",
      "subtype": "Glaze - Ash",
      "ingredients": [
        {
          "material": "Mixed wood ash",
          "amount": 40.0
        },
        {
          "material": "Potash Feldspar",
          "amount": 40.0
        },
        {
          "material": "Silica",
          "amount": 20.0
        },
        {
          "material": "EP Kaolin",
          "amount": 10.0
        }
      ],
      "additionals": [
        {
          "material": "Rutile",
          "amount": 5.0
        }
      ],
      "description": "",
      "createdBy": "Caro-K",
      "source": "glazy.org",
      "url": "https://glazy.org/recipes/56154"
    },
    {
      "id": 28221,
      "code": "GLAZY-28221",
      "name": "Simple Clear 2% MnO2 Test 1",
      "cone": "",
      "surface": "",
      "transparency": "",
      "atmosphere": "",
      "subtype": "Glaze",
      "ingredients": [
        {
          "material": "IMSIL A-25 Microcrystalline Silica",
          "amount": 29.01
        },
        {
          "material": "Custer Feldspar",
          "amount": 28.66
        },
        {
          "material": "Vansil W-30 Wollastonite",
          "amount": 24.5
        },
        {
          "material": "Grolleg Kaolin",
          "amount": 10.33
        },
        {
          "material": "New Zealand Halloysite",
          "amount": 7.5
        },
        {
          "material": "Manganese Dioxide",
          "amount": 2.0
        }
      ],
      "description": "",
      "createdBy": "Zac Hould",
      "source": "glazy.org",
      "url": "https://glazy.org/recipes/28221"
    },
    {
      "id": 10890,
      "code": "GLAZY-10890",
      "name": "Simple Manganese",
      "cone": "10",
      "surface": "Semi-glossy",
      "transparency": "Opaque",
      "atmosphere": "Oxidation, Neutral, Reduction",
      "subtype": "Glaze - Crystalline - Manganese",
      "ingredients": [
        {
          "material": "Custer Feldspar",
          "amount": 100.0
        }
      ],
      "additionals": [
        {
          "material": "Manganese Dioxide",
          "amount": 25.0
        },
        {
          "material": "Bentonite",
          "amount": 3.0
        }
      ],
      "description": "From John Britt's book The Complete Guide to High-Fire Glazes. It will run a bit.",
      "createdBy": "Ken Potter",
      "source": "glazy.org",
      "url": "https://glazy.org/recipes/10890"
    },
    {
      "id": 10891,
      "code": "GLAZY-10891",
      "name": "Simple Manganese with 10% Redart",
      "cone": "10",
      "surface": "Semi-glossy",
      "transparency": "Opaque",
      "atmosphere": "Oxidation, Neutral, Reduction",
      "subtype": "Glaze - Crystalline - Manganese",
      "ingredients": [
        {
          "material": "Custer Feldspar",
          "amount": 100.0
        }
      ],
      "additionals": [
        {
          "material": "Manganese Dioxide",
          "amount": 26.5
        },
        {
          "material": "Redart",
          "amount": 10.0
        },
        {
          "material": "Bentonite",
          "amount": 3.0
        }
      ],
      "description": "From John Brett's book The Complete Guide To High-Fire Glazes. 10% Redart added to reduce the running.",
      "createdBy": "Ken Potter",
      "source": "glazy.org",
      "url": "https://glazy.org/recipes/10891"
    },
    {
      "id": 19354,
      "code": "GLAZY-19354",
      "name": "Simple Olive Green",
      "cone": "6 - 8",
      "surface": "Semi-glossy",
      "transparency": "Semi-opaque",
      "atmosphere": "Oxidation",
      "subtype": "Glaze",
      "ingredients": [
        {
          "material": "EP Kaolin",
          "amount": 20.0
        },
        {
          "material": "Ferro Frit 3134",
          "amount": 20.0
        },
        {
          "material": "Potash Feldspar",
          "amount": 20.0
        },
        {
          "material": "Silica",
          "amount": 20.0
        },
        {
          "material": "Wollastonite",
          "amount": 20.0
        }
      ],
      "additionals": [
        {
          "material": "Red Iron Oxide",
          "amount": 8.0
        },
        {
          "material": "Zircopax",
          "amount": 8.0
        },
        {
          "material": "Bentonite",
          "amount": 2.0
        }
      ],
      "description": "5-20's base w/ colorant and additive.",
      "createdBy": "Cedartree Pottery",
      "source": "glazy.org",
