Repository: MrSeldon/argilev2

File: data/glazes/glazy.json (part 254 of 315)
{
      "url": "https://glazy.org/recipes/19354"
    },
    {
      "id": 46269,
      "code": "GLAZY-46269",
      "name": "Simple Satin 2",
      "cone": "6",
      "surface": "Satin-matte",
      "transparency": "Opaque",
      "atmosphere": "Oxidation",
      "subtype": "Glaze - Matte - Magnesium Matte",
      "ingredients": [
        {
          "material": "Ferro Frit 3124",
          "amount": 40.0
        },
        {
          "material": "Nepheline Syenite",
          "amount": 25.0
        },
        {
          "material": "EP Kaolin",
          "amount": 20.0
        },
        {
          "material": "Amtalc-C98 Talc",
          "amount": 15.0
        }
      ],
      "description": "A Simple 4 materials cone6 satin glaze. I have test fired with test tiles only but plan to fire some pots soon. The test tiles I have done are the base glaze, base with zircopax. base with mason stain, and base with zircopax and mason stain. Should be gelled with Epsom salt in order to suspend the glaze to keep it from settling on the bottom of the bucket. This test tile had a specific gravity of 1.42. I will update with more photos when I fire more, and I plan on increasing the sg to 1.45 or 1.47.",
      "createdBy": "Matt Little",
      "source": "glazy.org",
      "url": "https://glazy.org/recipes/46269"
    },
    {
      "id": 48772,
      "code": "GLAZY-48772",
      "name": "Simple Satin 4",
      "cone": "6",
      "surface": "Smooth Matte",
      "transparency": "Semi-opaque",
      "atmosphere": "Oxidation",
      "subtype": "Glaze - Matte",
      "ingredients": [
        {
          "material": "Ferro Frit 3124",
          "amount": 33.0
        },
        {
          "material": "Nepheline Syenite",
          "amount": 25.0
        },
        {
          "material": "EP Kaolin",
          "amount": 24.0
        },
        {
          "material": "Amtalc-C98 Talc",
          "amount": 13.0
        },
        {
          "material": "Whiting",
          "amount": 5.0
        }
      ],
      "description": "4th iteration of this glaze testing. I increased the CaO and Decreased the MgO and SiO2. This was accomplished by adding whiting to the material list. 5000g dry, 4000g water = 2 gallons of glaze at 1.45sg Gelled using epsom salt for improved suspension. The glaze looks aesthetically nice. It is smooth to the touch, but matte none the less. The colors of each stain turned out wonderful. I love the muted pastel of the coral red and slate grey.",
      "createdBy": "Matt Little",
      "source": "glazy.org",
      "url": "https://glazy.org/recipes/48772"
    },
    {
      "id": 62062,
      "code": "GLAZY-62062",
      "name": "Simple Satin 4",
      "cone": "6",
      "surface": "Satin",
      "transparency": "",
      "atmosphere": "",
      "subtype": "Glaze - Clear",
      "ingredients": [
        {
          "material": "Ferro Frit 3124",
          "amount": 33.0
        },
        {
          "material": "Nepheline Syenite",
          "amount": 25.0
        },
        {
          "material": "EP Kaolin",
          "amount": 24.0
        },
        {
          "material": "Amtalc-C98 Talc",
          "amount": 13.0
        },
        {
          "material": "Whiting",
          "amount": 5.0
        }
      ],
      "description": "",
      "createdBy": "Michael Newsome",
      "source": "glazy.org",
      "url": "https://glazy.org/recipes/62062"
    },
    {
      "id": 63240,
      "code": "GLAZY-63240",
      "name": "Simple Satin 4 - Tests",
      "cone": "6",
      "surface": "Smooth Matte",
      "transparency": "Semi-opaque",
      "atmosphere": "Oxidation",
      "subtype": "Glaze - Matte",
      "ingredients": [
        {
          "material": "Ferro Frit 3124",
          "amount": 33.0
        },
        {
          "material": "Nepheline Syenite",
          "amount": 25.0
        },
        {
          "material": "EP Kaolin",
          "amount": 24.0
        },
        {
          "material": "Amtalc-C98 Talc",
          "amount": 13.0
        },
        {
          "material": "Whiting",
          "amount": 5.0
        }
      ],
      "description": "This glaze is from Matt Little (thanks Matt!). Here are some test results using 9 different mason stains. This seems to be a super nice matte glaze. It's smooth and pleasing to the touch if you know what I mean. Now I'll try on some small production items. 1. Onyx 6612 2. Titanium Yellow 6485 3. Celadon 6201 4. Robins Egg 6376 5. Golden Ambrosia 6129 6. Woodland 6100 7. Dark Red 6088 8. Blue Heron - Orange 9. Mango 6030 10. Purple - 4254",
      "createdBy": "Jeffrey Yauger",
      "source": "glazy.org",
      "url": "https://glazy.org/recipes/63240"
    },
    {
      "id": 29329,
      "code": "GLAZY-29329",
      "name": "Simple sic Celadon",
      "cone": "6",
      "surface": "",
      "transparency": "Transparent",
      "atmosphere": "Oxidation",
      "subtype": "Glaze - Iron - Celadon",
      "ingredients": [
        {
          "material": "Hess Pumice",
          "amount": 63.0
        },
        {
          "material": "Barium Carbonate",
          "amount": 19.0
        },
        {
          "material": "Ferro Frit 3134",
          "amount": 12.0
        },
        {
          "material": "Zinc Oxide",
          "amount": 3.0
        }
      ],
      "additionals": [
        {
          "material": "Bentonite",
          "amount": 3.0
        },
        {
          "material": "Silicon carbide",
          "amount": 1.0
        }
      ],
      "description": "No bells and whistles, no tin, no bone ash. Used 1000 mesh SiC.",
      "createdBy": "david tsabar",
      "source": "glazy.org",
      "url": "https://glazy.org/recipes/29329"
    },
    {
      "id": 6110,
      "code": "GLAZY-6110",
      "name": "Simple White",
      "cone": "6",
      "surface": "Satin-matte",
      "transparency": "",
      "atmosphere": "",
      "subtype": "Glaze",
      "ingredients": [
        {
          "material": "Nepheline Syenite",
          "amount": 75.0
        },
        {
          "material": "Silica",
          "amount": 10.0
        },
        {
          "material": "Whiting",
          "amount": 10.0
        },
        {
          "material": "Barium Carbonate",
          "amount": 5.0
        }
      ],
      "description": "White Satin fired to 1220C . Added by Bhairavi Naik to Ceramic Recipes",
      "createdBy": "Ceramic Recipes",
      "source": "glazy.org",
      "url": "https://glazy.org/recipes/6110"
    },
    {
      "id": 266313,
      "code": "GLAZY-266313",
      "name": "simple woodash+clay F5",
      "cone": "7 - 8",
      "surface": "",
      "transparency": "",
      "atmosphere": "Neutral, Reduction",
      "subtype": "Glaze - Ash",
      "ingredients": [
        {
          "material": "Wood ash",
          "amount": 50.0
        },
        {
          "material": "Bodmerton B128",
          "amount": 50.0
        }
      ],
      "description": "A blend of stoneware B128 clay versus unwashed, sieved, hardwood ash out of the fireplace. This is a final mix of 50% ash and 50 % clay: picked up the rests of buckets F4 + F5 + F6 (here the wood comes from the supplier Freitag and is supposed to be 'hardwood' and hardly any spruce / pinewood). Fired to a set temperature of 1260\u00b0C holding 30'",
      "createdBy": "Luc",
      "source": "glazy.org",
      "url": "https://glazy.org/recipes/266313"
    },
    {
      "id": 263268,
      "code": "GLAZY-263268",
      "name": "SimpleShino",
      "cone": "010 - 11",
      "surface": "Smooth Matte",
      "transparency": "Opaque",
      "atmosphere": "Wood, Reduction",
      "subtype": "Glaze - Shino",
      "ingredients": [
        {
          "material": "Minspar 200",
          "amount": 55.0
        },
        {
          "material": "Whiting",
          "amount": 20.0
        },
        {
          "material": "Silica",
          "amount": 18.0
        },
        {
          "material": "EP Kaolin",
          "amount": 10.0
        },
        {
          "material": "Soda Ash",
          "amount": 5.0
        }
      ],
      "description": "A very simple shino that produces nice orange colors to white with heavier application. Will crawl nicely at thicker applications",
      "createdBy": "Don Ranta",
      "source": "glazy.org",
      "url": "https://glazy.org/recipes/263268"
    },
    {
      "id": 3734,
      "code": "GLAZY-3734",
      "name": "Single fire Basic 1",
      "cone": "7 - 9",
      "surface": "Semi-glossy",
      "transparency": "Semi-opaque",
      "atmosphere": "Oxidation",
      "subtype": "Glaze - White, Off-White",
      "ingredients": [
        {
          "material": "Potash Feldspar",
          "amount": 30.83
        },
        {
          "material": "Whiting",
          "amount": 20.55
        },
        {
          "material": "Silica",
          "amount": 18.5
        },
        {
          "material": "Ball Clay",
          "amount": 16.44
        },
        {
          "material": "EP Kaolin",
          "amount": 13.67
        }
      ],
      "additionals": [
        {
          "material": "Ilmenite",
          "amount": 6.17
        },
        {
          "material": "Zirconium dioxide",
          "amount": 3.08
        },
        {
          "material": "Bentonite",
          "amount": 2.06
        }
      ],
      "description": "esmalte de queima oxidante , para monoqueima .",
      "createdBy": "raquel crepaldi klepacz",
      "source": "glazy.org",
      "url": "https://glazy.org/recipes/3734"
    },
    {
      "id": 5404,
      "code": "GLAZY-5404",
      "name": "Single Fire Gloss Glaze",
      "cone": "9",
      "surface": "Semi-glossy",
      "transparency": "",
      "atmosphere": "Oxidation, Reduction",
      "subtype": "Glaze - Single-Fire",
      "ingredients": [
        {
          "material": "Gerstley Borate",
          "amount": 26.12
        },
        {
          "material": "Kentucky OM #4 Ball Clay",
          "amount": 23.98
        },
        {
          "material": "Custer Feldspar (1989)",
          "amount": 20.87
        },
        {
          "material": "Talc",
          "amount": 18.54
        },
        {
          "material": "EP Kaolin",
          "amount": 10.49
        }
      ],
      "additionals": [
        {
          "material": "Zinc Oxide",
          "amount": 4.17
        },
        {
          "material": "Bentonite",
          "amount": 3.11
        }
      ],
      "description": "The original version of this recipe is here: http://glazy.org/recipes/5466 This recipe was imported from Louis Katz's Hyperglaze database available on his website: http://falcon.tamucc.edu/lkatz/allglazes.txt More information about Louis Katz can be found on his website, http://www.louiskatz.net/ Louis Katz Notes: I am not a safety expert and any information contained in this file about safety should be ignored in favor of advice from experts. All of the materials in all glazes are potentially hazardous. All of these glaze recipes are given without any representation of accuracy or safety. They may work, they may not. They may be safe when fired or they may not. All of the materials used in them have hazards associated with them. You must be have sufficient training in the hazards before you use the the materials. You will have to determine the suitability and safety for your use. Do not assume that a lack of a warning about a material means that it is safe. Cone: 9 Surface texture: Semi-Gloss Shiny or Glossy Firing: Ox. or Red. Recipe: Percent Batch Gertsley Borate 26.12 26.9 Talc 18.54 19.1 Custer Feldspar 20.87 21.5 EPK 10.49 10.8 OM-4 23.98 24.7 Totals: 100.00 % 103.0 gm Also add: Bentonite 3.11 3.2 Zinc Oxide 4.17 4.3 Comments: WHITE: add 5.3% Zircopax BLUE: 0.54% Cobalt Carbonate CM 05-94 p.70",
      "createdBy": "Glazy Admin",
      "source": "glazy.org",
      "url": "https://glazy.org/recipes/5404"
    },
    {
      "id": 5466,
      "code": "GLAZY-5466",
      "name": "Single Fire Gloss Glaze (original)",
      "cone": "9",
      "surface": "Semi-glossy",
      "transparency": "",
      "atmosphere": "Oxidation, Reduction",
      "subtype": "Glaze - Single-Fire",
      "ingredients": [
        {
          "material": "Gerstley Borate",
          "amount": 26.9
        },
        {
          "material": "Kentucky ball clay",
          "amount": 24.7
        },
        {
          "material": "Custer Feldspar",
          "amount": 21.5
        },
        {
          "material": "Talc",
          "amount": 16.1
        },
        {
          "material": "EP Kaolin",
          "amount": 10.8
        }
      ],
      "additionals": [
        {
          "material": "Zinc Oxide",
          "amount": 4.3
        },
        {
          "material": "Bentonite",
          "amount": 3.2
        }
      ],
      "description": "This is the original version found in Ceramics Monthly, May 1994, p. 70 Another version is here: http://glazy.org/recipes/5404 Notes: White and blue variations are possible with simple additions: for white, add 5.30% Zirco- pax; for blue, add 0.54% cobalt carbonate.",
      "createdBy": "Glazy Admin",
      "source": "glazy.org",
      "url": "https://glazy.org/recipes/5466"
    },
    {
      "id": 60980,
      "code": "GLAZY-60980",
      "name": "Single-firing glaze for cone 4",
      "cone": "4 - 6",
      "surface": "Glossy",
      "transparency": "Transparent",
      "atmosphere": "Oxidation",
      "subtype": "Glaze - Single-Fire",
      "ingredients": [
        {
          "material": "Ferro Frit 3134",
          "amount": 44.5
        },
        {
          "material": "Tinkar Z",
          "amount": 15.0
        },
        {
          "material": "Nepheline Syenite",
          "amount": 14.5
        },
        {
          "material": "APM 112",
          "amount": 9.5
        },
        {
          "material": "Silica",
          "amount": 8.0
        },
        {
          "material": "Talc",
          "amount": 4.5
        },
        {
          "material": "EP Kaolin",
          "amount": 4.0
        }
      ],
      "description": "Vidriado transparente, apto para monococci\u00f3n. Dado en capa fina sobre la pasta seca, se adhiere bien y no cuartea. Se us\u00f3 la frita 174 de Crecer, que se corresponde con la 3134 de Ferro.",
      "createdBy": "Dante Alberro",
      "source": "glazy.org",
      "url": "https://glazy.org/recipes/60980"
    },
    {
      "id": 10998,
      "code": "GLAZY-10998",
      "name": "SJC -old (Cedar Hill)",
      "cone": "6",
      "surface": "Glossy",
      "transparency": "Translucent",
      "atmosphere": "Oxidation, Reduction",
      "subtype": "Glaze",
      "ingredients": [
        {
          "material": "Custer Feldspar",
          "amount": 34.9
        },
        {
          "material": "Ferro Frit 3269",
          "amount": 25.3
        },
        {
          "material": "Silica",
          "amount": 25.3
        },
        {
          "material": "Whiting",
          "amount": 5.8
        },
        {
          "material": "Gerstley Borate",
          "amount": 5.1
        },
        {
          "material": "Kentucky OM #4 Ball Clay",
          "amount": 3.6
        }
      ],
      "additionals": [
        {
          "material": "Copper Carbonate",
          "amount": 3.0
        }
      ],
      "description": "Cedar Hill Studio old SJC turquoise/red recipe. Turquoise in oxidation. Dark Purple/Red in reduction.",
      "createdBy": "Sue McLeod",
      "source": "glazy.org",
      "url": "https://glazy.org/recipes/10998"
    },
    {
      "id": 38586,
      "code": "GLAZY-38586",
      "name": "Skim Milk",
      "cone": "6",
      "surface": "Semi-glossy",
      "transparency": "Semi-opaque",
      "atmosphere": "Oxidation",
      "subtype": "Glaze - White, Off-White",
      "ingredients": [
        {
          "material": "EP Kaolin",
          "amount": 31.7
        },
        {
          "material": "Ferro Frit 3124",
          "amount": 31.0
        },
        {
          "material": "Wollastonite",
          "amount": 23.3
        },
        {
          "material": "Silica",
          "amount": 14.1
        }
      ],
      "additionals": [
        {
          "material": "Zircopax",
          "amount": 10.0
        }
      ],
      "description": "",
      "createdBy": "Gasworks NYC",
      "source": "glazy.org",
      "url": "https://glazy.org/recipes/38586"
    },
    {
      "id": 149603,
      "code": "GLAZY-149603",
      "name": "Skim Milk - white",
      "cone": "6",
      "surface": "Semi-glossy",
      "transparency": "Semi-opaque",
      "atmosphere": "Oxidation",
      "subtype": "Glaze - White, Off-White",
      "ingredients": [
        {
          "material": "EP Kaolin",
          "amount": 31.7
        },
        {
          "material": "Ferro Frit 3124",
          "amount": 31.0
        },
        {
          "material": "Silica",
          "amount": 26.2
        },
        {
          "material": "Whiting",
          "amount": 20.1
        }
      ],
      "additionals": [
        {
          "material": "Zircopax",
          "amount": 10.0
        }
      ],
      "description": "Excellent, Consistent White",
      "createdBy": "Uliana Bewilder",
      "source": "glazy.org",
      "url": "https://glazy.org/recipes/149603"
    },
    {
      "id": 2146,
      "code": "GLAZY-2146",
      "name": "Skin Glaze Tom Bartel #5",
      "cone": "05 1/2 - 03",
      "surface": "",
      "transparency": "",
      "atmosphere": "Oxidation",
      "subtype": "Glaze - Specialty",
      "ingredients": [
        {
          "material": "Wollastonite",
          "amount": 62.5
        },
        {
          "material": "Gerstley Borate",
          "amount": 37.5
        }
      ],
      "description": "Glaze Type: Texture When fired to 06, this is dry, off-white, and cracks.",
      "createdBy": "Glazy Admin",
      "source": "glazy.org",
      "url": "https://glazy.org/recipes/2146"
    },
    {
      "id": 2147,
      "code": "GLAZY-2147",
      "name": "Skin Glaze Tom Bartel #6",
      "cone": "05 1/2 - 03",
      "surface": "",
      "transparency": "Translucent",
      "atmosphere": "Oxidation",
      "subtype": "Glaze - Specialty",
      "ingredients": [
        {
          "material": "Wollastonite",
          "amount": 53.0
        },
        {
          "material": "Gerstley Borate",
          "amount": 42.0
        },
        {
          "material": "Silica",
          "amount": 5.0
        }
      ],
      "description": "Glaze Type: Texture At cone 04 this has a nice, globby cracking texture.",
      "createdBy": "Glazy Admin",
      "source": "glazy.org",
      "url": "https://glazy.org/recipes/2147"
    },
    {
      "id": 2148,
      "code": "GLAZY-2148",
      "name": "Skin Glaze Tom Bartel #7",
      "cone": "05 1/2 - 03",
      "surface": "",
      "transparency": "Translucent",
      "atmosphere": "Oxidation",
      "subtype": "Glaze - Specialty",
      "ingredients": [
        {
          "material": "Wollastonite",
          "amount": 56.0
        },
        {
          "material": "Gerstley Borate",
          "amount": 33.0
        },
        {
          "material": "Ball Clay",
          "amount": 11.0
        }
      ],
      "description": "Glaze Type: Texture At cone 04 this is a nice, milky translucent glaze. At 06 it's too dry.",
      "createdBy": "Glazy Admin",
      "source": "glazy.org",
      "url": "https://glazy.org/recipes/2148"
    },
    {
      "id": 2149,
      "code": "GLAZY-2149",
      "name": "Skin Glaze Tom Bartel #8",
      "cone": "05 1/2 - 03",
      "surface": "",
      "transparency": "Translucent",
      "atmosphere": "Oxidation",
      "subtype": "Glaze - Specialty",
      "ingredients": [
        {
          "material": "Wollastonite",
          "amount": 48.0
        },
        {
          "material": "Gerstley Borate",
          "amount": 38.0
        },
        {
          "material": "Ball Clay",
          "amount": 14.0
        }
      ],
      "description": "Glaze Type: Texture At cone 04 this has a nice globby cracking texture, similar to #6 but with softer edges.",
      "createdBy": "Glazy Admin",
      "source": "glazy.org",
      "url": "https://glazy.org/recipes/2149"
    },
    {
      "id": 88914,
      "code": "GLAZY-88914",
      "name": "Sky Blue",
      "cone": "6",
      "surface": "Matte",
      "transparency": "Opaque",
      "atmosphere": "Oxidation",
      "subtype": "Glaze",
      "ingredients": [
        {
          "material": "Petalite",
          "amount": 40.0
        },
        {
          "material": "Dolomite",
          "amount": 17.0
        },
        {
          "material": "Kaolin",
          "amount": 17.0
        },
        {
          "material": "Silica",
          "amount": 10.0
        },
        {
          "material": "Titanium Dioxide",
          "amount": 10.0
        },
        {
          "material": "Whiting",
          "amount": 6.0
        },
        {
          "material": "Cobalt Carbonate",
          "amount": 2.0
        }
      ],
      "description": "This is a glaze recipe the Dunedin School of Art has had in its collection for quite a few years. Recently though the resulting glaze has been more of a light sky blue than the deep purple it used to result in, hence the re-name. I believe this is due to a change in the materials available here in New Zealand, as I have heard from others in the country testing this recipe having similar results.",
      "createdBy": "Locke Unhold",
      "source": "glazy.org",
      "url": "https://glazy.org/recipes/88914"
    },
    {
      "id": 96604,
      "code": "GLAZY-96604",
      "name": "Sky Blue",
      "cone": "6",
      "surface": "",
      "transparency": "",
      "atmosphere": "Oxidation",
      "subtype": "Glaze",
      "ingredients": [
        {
          "material": "Custer Feldspar",
          "amount": 20.0
        },
        {
          "material": "EP Kaolin",
          "amount": 20.0
        },
        {
          "material": "Ferro Frit 3134",
          "amount": 20.0
        },
        {
          "material": "Silica",
          "amount": 18.5
        },
        {
          "material": "Talc",
          "amount": 11.5
        },
        {
          "material": "Wollastonite",
          "amount": 10.0
        }
      ],
      "additionals": [
        {
          "material": "Rutile",
          "amount": 6.0
        },
        {
          "material": "Cobalt Carbonate",
          "amount": 1.0
        },
        {
          "material": "Red Iron Oxide",
          "amount": 0.5
        }
      ],
      "description": "John Britt",
      "createdBy": "Eric Shawn Bayrd",
      "source": "glazy.org",
      "url": "https://glazy.org/recipes/96604"
    },
    {
      "id": 88935,
      "code": "GLAZY-88935",
      "name": "Sky Blues",
      "cone": "6 - 7",
      "surface": "Matte",
      "transparency": "Opaque",
      "atmosphere": "Oxidation",
      "subtype": "Glaze - Blue - Cobalt",
      "ingredients": [
        {
          "material": "Kaolin",
          "amount": 33.5
        },
        {
          "material": "Silica",
          "amount": 33.5
        },
        {
          "material": "Dolomite",
          "amount": 17.0
        },
        {
          "material": "Titanium Dioxide",
          "amount": 10.0
        },
        {
          "material": "Whiting",
          "amount": 6.0
        }
      ],
      "additionals": [
        {
          "material": "Lithium Carbonate",
          "amount": 4.8
        },
        {
          "material": "Cobalt Carbonate",
          "amount": 2.0
        }
      ],
      "description": "zie https://glazy.org/recipes/88914 Petalite changed to other ingredients since I don\u00b4t have Petalite.",
      "createdBy": "Wouter Vandenbranden",
      "source": "glazy.org",
      "url": "https://glazy.org/recipes/88935"
    },
    {
      "id": 326896,
      "code": "GLAZY-326896",
      "name": "sky waterfall",
      "cone": "6",
      "surface": "Glossy",
      "transparency": "Transparent",
      "atmosphere": "",
      "subtype": "Glaze - Clear",
      "ingredients": [
        {
          "material": "Wollastonite",
          "amount": 28.5
        },
        {
          "material": "Silica",
          "amount": 24.0
        },
        {
          "material": "\u041f\u043e\u043b\u0435\u0432\u043e\u0439 \u0448\u043f\u0430\u0442 \u041f\u0428\u0421 - \u0413\u0436\u0435\u043b\u044c",
          "amount": 22.0
        },
        {
          "material": "\u0423\u043b\u0435\u043a\u0441\u0438\u0442 (\u0425\u0438\u043c\u043f\u044d\u043a)",
          "amount": 16.5
        },
        {
          "material": "EP Kaolin",
          "amount": 9.0
        }
      ],
      "additionals": [
        {
          "material": "Copper Carbonate",
          "amount": 5.0
        }
      ],
      "description": "Runny, clear but with strong borax blue Tyndall effect.",
      "createdBy": "Ilya Kalashnikov",
      "source": "glazy.org",
      "url": "https://glazy.org/recipes/326896"
    },
    {
      "id": 17642,
      "code": "GLAZY-17642",
      "name": "Sl3",
      "cone": "6",
      "surface": "Semi-matte",
      "transparency": "Semi-opaque",
      "atmosphere": "Oxidation",
      "subtype": "Glaze",
      "ingredients": [
        {
          "material": "Gerstley Borate",
          "amount": 46.0
        },
        {
          "material": "Magnesium carbonate",
          "amount": 31.0
        },
        {
          "material": "EP Kaolin",
          "amount": 19.0
        },
        {
          "material": "Borax",
          "amount": 4.0
        }
      ],
      "description": "Titanium dioxide-8% Copper carb-.5% Rutile-3/4% Very runny",
      "createdBy": "glazy_squirrels",
      "source": "glazy.org",
      "url": "https://glazy.org/recipes/17642"
    },
    {
      "id": 267996,
      "code": "GLAZY-267996",
      "name": "SLAC LR1",
      "cone": "7 - 10",
      "surface": "Stony Matte",
      "transparency": "Semi-opaque",
      "atmosphere": "Oxidation",
      "subtype": "Glaze - Matte",
      "ingredients": [
        {
          "material": "Potash Feldspar",
          "amount": 64.0
        },
        {
          "material": "Whiting",
          "amount": 26.0
        },
        {
          "material": "Kaolin",
          "amount": 12.0
        }
      ],
      "additionals": [
        {
          "material": "Tin Oxide",
          "amount": 6.0
        }
      ],
      "description": "Driehoek Lucie Rie recept 1 - satin mat (vals mat) // draailokaal Kaliveldspaat P3316 Krijt P3346 Kaolien V3297 Tinoxide V3361 a) 2% koperoxide P3405 b) 4% ijzeroxide rood V3408 c) 2% nikkeloxide P3417 d) 2% mangaandioxide V3415 e) 0,8% cobaltoxide V3402 f) 1% chroomoxide V3401",
      "createdBy": "SLAC",
      "source": "glazy.org",
      "url": "https://glazy.org/recipes/267996"
    },
    {
      "id": 9900,
      "code": "GLAZY-9900",
      "name": "Slate",
      "cone": "6",
      "surface": "Semi-glossy",
      "transparency": "Opaque",
      "atmosphere": "Oxidation",
      "subtype": "Glaze - Blue - Rutile",
      "ingredients": [
        {
          "material": "EP Kaolin",
          "amount": 30.0
        },
        {
          "material": "Wollastonite",
          "amount": 29.0
        },
        {
          "material": "Ferro Frit 3195",
          "amount": 20.0
        },
        {
          "material": "Silica",
          "amount": 17.0
        },
        {
          "material": "Nepheline Syenite",
          "amount": 4.0
        }
      ],
      "additionals": [
        {
          "material": "Rutile",
          "amount": 6.0
        },
        {
          "material": "Copper Carbonate",
          "amount": 3.0
        },
        {
          "material": "Cobalt Carbonate",
          "amount": 1.5
        }
      ],
      "description": "Blue, Semi-Glossy, Opaque",
      "createdBy": "LOAM Clay Studio Inc.",
      "source": "glazy.org",
      "url": "https://glazy.org/recipes/9900"
    },
    {
      "id": 2494,
      "code": "GLAZY-2494",
      "name": "Slate Blue With Green Specks",
      "cone": "6",
      "surface": "Glossy",
      "transparency": "",
      "atmosphere": "",
      "subtype": "Glaze - Green",
      "ingredients": [
        {
          "material": "Nepheline Syenite",
          "amount": 47.3
        },
        {
          "material": "Gerstley Borate",
          "amount": 27.0
        },
        {
          "material": "Silica",
          "amount": 20.3
        },
        {
          "material": "Kaolin",
          "amount": 5.4
        },
        {
          "material": "Rutile",
          "amount": 4.0
        },
        {
          "material": "Bentonite",
          "amount": 2.0
        },
        {
          "material": "Red Iron Oxide",
          "amount": 2.0
        },
        {
          "material": "Cobalt Carbonate",
          "amount": 1.0
        }
      ],
      "description": "Source/Alternate names: derived from Chappell Floating Blue Source/Alternate names: same oxides as Chappell Floating Blue, similar to Blue Jean Blue and Cobbled Floating Blue Notes: Sharon LaRocca-Miranda: a really nice slate blue with green specks, gloss, translucent.",
      "createdBy": "Glazy Admin",
      "source": "glazy.org",
      "url": "https://glazy.org/recipes/2494"
    },
    {
      "id": 86876,
      "code": "GLAZY-86876",
      "name": "Slechor Chun",
      "cone": "6",
      "surface": "Glossy",
      "transparency": "Opaque",
      "atmosphere": "Oxidation",
      "subtype": "Glaze - Turquoise",
      "ingredients": [
        {
          "material": "FFF Feldspar",
          "amount": 41.0
        },
        {
          "material": "Silica",
          "amount": 27.0
        },
        {
          "material": "Whiting",
          "amount": 15.0
        },
        {
          "material": "Zinc Oxide",
          "amount": 12.0
        },
        {
          "material": "Kaolin",
          "amount": 5.0
        }
      ],
      "additionals": [
        {
          "material": "Copper Carbonate",
          "amount": 3.0
        },
        {
          "material": "Rutile",
          "amount": 3.0
        },
        {
          "material": "Bentonite",
          "amount": 2.0
        }
      ],
      "description": "Tried to make the Selsor Chun, but couldn't find Ferro Frit 3134 in Belgium. So I decided to use the base of Chun Seafoam with the additives of Selsor Chun. Namewise I hussled the letters somewhat and came up wit 'Slechor' Chun Seafoam: https://glazy.org/recipes/9793 Selsor Chun: https://glazy.org/recipes/9792",
      "createdBy": "Wouter Vandenbranden",
      "source": "glazy.org",
      "url": "https://glazy.org/recipes/86876"
    },
    {
      "id": 5772,
      "code": "GLAZY-5772",
      "name": "SLG 25 Tan",
      "cone": "10",
      "surface": "",
      "transparency": "",
      "atmosphere": "Reduction",
      "subtype": "Glaze - White, Off-White",
      "ingredients": [
        {
          "material": "Albany slip",
          "amount": 36.14
        },
        {
          "material": "Nepheline Syenite",
          "amount": 36.14
        },
        {
          "material": "Whiting",
          "amount": 16.87
        },
        {
          "material": "Silica",
          "amount": 10.84
        }
      ],
      "additionals": [
        {
          "material": "Rutile",
          "amount": 12.05
        },
        {
          "material": "Bentonite",
          "amount": 1.2
        }
      ],
      "description": "NOTE: This recipe was imported from Triangle Potter's Guild Glaze Recipes published November, 1988 Source: John Givvines 30 albany slip 30 nephelyne syenite 14 whiting + 10 rutile 9 flint + 1 bentonite",
      "createdBy": "Glazy Admin",
      "source": "glazy.org",
      "url": "https://glazy.org/recipes/5772"
    },
    {
      "id": 5773,
      "code": "GLAZY-5773",
      "name": "SLG 30 Matte",
      "cone": "10",
      "surface": "",
      "transparency": "",
      "atmosphere": "Reduction",
      "subtype": "Glaze - White, Off-White",
      "ingredients": [
        {
          "material": "Albany slip",
          "amount": 65.31
        },
        {
          "material": "Feldspar",
          "amount": 34.69
        }
      ],
      "additionals": [
        {
          "material": "Bentonite",
          "amount": 2.04
        },
        {
          "material": "Rutile",
          "amount": 2.04
        }
      ],
      "description": "NOTE: This recipe was imported from Triangle Potter's Guild Glaze Recipes published November, 1988 Source: John Givvines 64 albany slip 34 feldspar + 2 rutile + 2 bentonite",
      "createdBy": "Glazy Admin",
      "source": "glazy.org",
      "url": "https://glazy.org/recipes/5773"
    },
    {
      "id": 78229,
      "code": "GLAZY-78229",
      "name": "Slinky Pinky",
      "cone": "5 - 6",
      "surface": "Glossy",
      "transparency": "Semi-opaque",
      "atmosphere": "Oxidation",
      "subtype": "Glaze - Red - Pink",
      "ingredients": [
        {
          "material": "Kona F-4 feldspar",
          "amount": 50.0
        },
        {
          "material": "Wollastonite",
          "amount": 20.0
        },
        {
          "material": "EP Kaolin",
          "amount": 10.0
        },
        {
          "material": "Gerstley Borate",
          "amount": 10.0
        },
        {
          "material": "Silica",
          "amount": 10.0
        }
      ],
      "additionals": [
        {
          "material": "Mason Stain #6000 Shell Pink",
          "amount": 10.0
        },
        {
          "material": "Tin Oxide",
          "amount": 4.0
        }
      ],
      "description": "A studio glaze at the Red Lodge Clay Center The original recipe with Kona F-4 is listed here, but we currently use a Minspar 1:1 substitution.",
      "createdBy": "Red Lodge Clay Center",
      "source": "glazy.org",
      "url": "https://glazy.org/recipes/78229"
    },
    {
      "id": 716,
      "code": "GLAZY-716",
      "name": "Slip #1818 Kawai",
      "cone": "6 - 10",
      "surface": "",
      "transparency": "Opaque",
      "atmosphere": "Oxidation, Reduction",
      "subtype": "Slip & Engobe - Slip",
      "ingredients": [
        {
          "material": "Grog, fine",
          "amount": 80.0
        },
        {
          "material": "Kaolin",
          "amount": 20.0
        }
      ],
      "description": "Glaze Type: Slip Add color to taste. Kawai used a lot of thick slip trailing in his work and this was given to me by one of his apprentices, Doug Lawrie. submitted by: June M. Perry e-mail:",
      "createdBy": "Glazy Admin",
      "source": "glazy.org",
      "url": "https://glazy.org/recipes/716"
    },
    {
      "id": 1528,
      "code": "GLAZY-1528",
      "name": "Slip #1818 Kawai",
      "cone": "6 - 10",
      "surface": "",
      "transparency": "Opaque",
      "atmosphere": "Oxidation, Reduction",
      "subtype": "Slip & Engobe - Slip",
      "ingredients": [
        {
          "material": "Kaolin",
          "amount": 80.0
        },
        {
          "material": "Grog, fine",
          "amount": 20.0
        }
      ],
      "description": "Glaze Type: Slip Add color to taste. I promised a while back to list this when I found it! Kawai used a lot of thick slip trailing in his work and this was given to me by one of his apprentices, Doug Lawrie. submitted by: June M. Perry e-mail:",
      "createdBy": "Glazy Admin",
      "source": "glazy.org",
      "url": "https://glazy.org/recipes/1528"
    },
    {
      "id": 717,
      "code": "GLAZY-717",
      "name": "Slip #4 Fake Avery Flashing",
      "cone": "8 - 10",
      "surface": "",
      "transparency": "Opaque",
      "atmosphere": "Salt & Soda",
      "subtype": "Slip & Engobe - Slip",
      "ingredients": [
        {
          "material": "Calcined Kaolin",
          "amount": 30.0
        },
        {
          "material": "Kaolin",
          "amount": 30.0
        },
        {
          "material": "EP Kaolin",
          "amount": 20.0
        },
        {
          "material": "Nepheline Syenite",
          "amount": 20.0
        }
      ],
      "description": "Glaze Type: Slip This variant was suggested by Jeremy Nudell Kalin on ClayArt, who tested it and said it worked quite well over a typical light colored saltglazing body in a kiln fired with soda ash and a little rock salt at the end.",
      "createdBy": "Glazy Admin",
      "source": "glazy.org",
      "url": "https://glazy.org/recipes/717"
    },
    {
      "id": 2150,
      "code": "GLAZY-2150",
      "name": "Slip Andrea Gill's",
      "cone": "4",
      "surface": "",
      "transparency": "Opaque",
      "atmosphere": "Oxidation, Reduction",
      "subtype": "Slip & Engobe - Slip",
      "ingredients": [
        {
          "material": "Ball Clay",
          "amount": 29.0
        },
        {
          "material": "Kaolin",
          "amount": 29.0
        },
        {
          "material": "Ferro Frit 3124",
          "amount": 18.0
        },
        {
          "material": "Silica",
          "amount": 12.0
        },
        {
          "material": "Talc",
          "amount": 12.0
        }
      ],
      "additionals": [
        {
          "material": "Zircopax",
          "amount": 6.0
        }
      ],
      "description": "Glaze Type: Slip From Matthias Ostermann.",
      "createdBy": "Glazy Admin",
      "source": "glazy.org",
      "url": "https://glazy.org/recipes/2150"
    },
    {
      "id": 2151,
      "code": "GLAZY-2151",
      "name": "Slip Andrea's Bisque",
      "cone": "4",
      "surface": "",
      "transparency": "",
      "atmosphere": "Oxidation, Reduction",
      "subtype": "Slip & Engobe - Slip",
      "ingredients": [
        {
          "material": "Ferro Frit 3124",
          "amount": 28.0
        },
        {
          "material": "Silica",
          "amount": 22.0
        },
        {
          "material": "Calcined Kaolin",
          "amount": 17.0
        },
        {
          "material": "Georgia Kaolin",
          "amount": 11.0
        },
        {
          "material": "Talc",
          "amount": 11.0
        },
        {
          "material": "EP Kaolin",
          "amount": 6.0
        },
        {
          "material": "Soda Ash",
          "amount": 5.0
        }
      ],
      "additionals": [
        {
          "material": "Zircopax",
          "amount": 10.0
        },
        {
          "material": "Bentonite",
          "amount": 2.0
        }
      ],
      "description": "From Jane Dillon. Sticks to anything.",
      "createdBy": "Glazy Admin",
      "source": "glazy.org",
      "url": "https://glazy.org/recipes/2151"
    },
    {
      "id": 718,
      "code": "GLAZY-718",
      "name": "Slip Avery Salt - Wild",
      "cone": "10",
      "surface": "",
      "transparency": "Opaque",
      "atmosphere": "Salt & Soda",
      "subtype": "Slip & Engobe - Slip",
      "ingredients": [
        {
          "material": "Grolleg Kaolin",
          "amount": 50.0
        },
        {
          "material": "Avery kaolin",
          "amount": 25.0
        },
        {
          "material": "Calcined Kaolin",
          "amount": 25.0
        }
      ],
      "description": "Glaze Type: Slip Does anyone know of a good substitute for Avery since it is not longer available or is it? I get a very satisfying orange with this at cone 10 in a salt fring. Now I've run out and need some suggestions. kurt wild",
      "createdBy": "Glazy Admin",
      "source": "glazy.org",
      "url": "https://glazy.org/recipes/718"
    },
    {
      "id": 719,
      "code": "GLAZY-719",
      "name": "Slip Avery/Fake Avery",
      "cone": "9 - 11",
      "surface": "",
      "transparency": "",
      "atmosphere": "Salt & Soda",
      "subtype": "Slip & Engobe - Slip",
