Repository: MrSeldon/argilev2

File: data/glazes/glazy.json (part 255 of 315)
{
      "ingredients": [
        {
          "material": "Grolleg Kaolin",
          "amount": 57.0
        },
        {
          "material": "Kentucky OM #4 Ball Clay",
          "amount": 35.0
        },
        {
          "material": "Nepheline Syenite",
          "amount": 8.0
        }
      ],
      "description": "I've tried a bunch, and not had much luck until recently. I've been using one for a few firings now that I like pretty well; it responds in an interesting way to different atmospheres and clay bodies. A little more inFiring: Some salting is involved in all of the wood firings I have used this slip in- generally about 1 1/2 - 3 pounds per chamber. These are not super long firings -in the 14-18 hour range, so a lot of the surface effect comes from the salt rather than from a lot of ash. I have also used it in salt/soda and it looked great-more orange than brown. I haven't used it with a real heavy load of salt but if you try it I'd like yo know how it looks. Mix just a little on the thin side and its works on bisque just as well as on geenware I've been working up some variations using Helmer kaolin, but haven't hit one I like yet. If you get a response about the Avery will you pass it along? Thanks- if you try this out let me know what you think. submitted by: John Anthony e-mail:",
      "createdBy": "Glazy Admin",
      "source": "glazy.org",
      "url": "https://glazy.org/recipes/719"
    },
    {
      "id": 1529,
      "code": "GLAZY-1529",
      "name": "slip Barranger",
      "cone": "5 - 6",
      "surface": "",
      "transparency": "Opaque",
      "atmosphere": "Oxidation, Reduction",
      "subtype": "Slip & Engobe - Slip",
      "ingredients": [
        {
          "material": "Ball Clay",
          "amount": 25.0
        },
        {
          "material": "EP Kaolin",
          "amount": 25.0
        },
        {
          "material": "Silica",
          "amount": 25.0
        },
        {
          "material": "Nepheline Syenite",
          "amount": 15.0
        },
        {
          "material": "Ferro Frit 3124",
          "amount": 10.0
        }
      ],
      "description": "Glaze Type: Slip Black: rio 8 + black stain 10 Blue black: Co 2 + black stain 10 cream: rutile 5-6% blue-green: CrO 3 + Co 1.5 pink: Pink stain 10 teal: teal stain 6 + copper carb 3 med blue: rutile 3 + Co 1 strong green: CrO 6 any stain 8-12%",
      "createdBy": "Glazy Admin",
      "source": "glazy.org",
      "url": "https://glazy.org/recipes/1529"
    },
    {
      "id": 2152,
      "code": "GLAZY-2152",
      "name": "Slip Base for Leatherhard Application",
      "cone": "05 1/2 - 03",
      "surface": "",
      "transparency": "",
      "atmosphere": "Oxidation, Reduction",
      "subtype": "Slip & Engobe - Slip",
      "ingredients": [
        {
          "material": "Kentucky OM #4 Ball Clay",
          "amount": 40.0
        },
        {
          "material": "EP Kaolin",
          "amount": 20.0
        },
        {
          "material": "Nepheline Syenite",
          "amount": 15.0
        },
        {
          "material": "Talc",
          "amount": 15.0
        },
        {
          "material": "Ferro Frit 3124",
          "amount": 10.0
        }
      ],
      "description": "The exact color is somewhat affected by the fluxes in the glaze over the top, as usual. white 5% zircopax green 3% chrome + 3% copper carb. yellow 10% Mason 6485 titanium yellow blue 1-2% cobalt carbonate or 6-10% blue stain pink 12-15% pink body stain, e.g. Mason 6020 pink. +2%rutile black 12-15% black stain or black oxide mix. Mix the base w/Redart in place of ball clay. Drop frit to 8. Taupe iron chromate 5% Linda Arbuckle University of Florida",
      "createdBy": "Glazy Admin",
      "source": "glazy.org",
      "url": "https://glazy.org/recipes/2152"
    },
    {
      "id": 2153,
      "code": "GLAZY-2153",
      "name": "Slip basic",
      "cone": "4",
      "surface": "",
      "transparency": "",
      "atmosphere": "Oxidation",
      "subtype": "Slip & Engobe - Slip",
      "ingredients": [
        {
          "material": "Ball Clay",
          "amount": 25.0
        },
        {
          "material": "Kaolin",
          "amount": 25.0
        },
        {
          "material": "Silica",
          "amount": 20.0
        },
        {
          "material": "Ferro Frit 3195",
          "amount": 15.0
        },
        {
          "material": "Talc",
          "amount": 5.0
        }
      ],
      "additionals": [
        {
          "material": "Zircopax",
          "amount": 5.0
        }
      ],
      "description": "Glaze Type: Slip",
      "createdBy": "Glazy Admin",
      "source": "glazy.org",
      "url": "https://glazy.org/recipes/2153"
    },
    {
      "id": 2154,
      "code": "GLAZY-2154",
      "name": "Slip Betty's Bisque",
      "cone": "04 - 01",
      "surface": "",
      "transparency": "Opaque",
      "atmosphere": "Oxidation",
      "subtype": "Slip & Engobe - Slip",
      "ingredients": [
        {
          "material": "Silica",
          "amount": 40.0
        },
        {
          "material": "Ball Clay",
          "amount": 26.7
        },
        {
          "material": "Nepheline Syenite",
          "amount": 26.7
        },
        {
          "material": "Ferro Frit 3195",
          "amount": 6.7
        }
      ],
      "additionals": [
        {
          "material": "Ultrox",
          "amount": 7.0
        }
      ],
      "description": "Glaze Type: Slip 3 parts dry base to 1 part stain. Or up to 25 % Mason stain. From Lisa Orr, who bisques to 01 on lowfire whiteware and glazes to 04. Can use like underglaze on wet, bone-dry, or bisqued clay.",
      "createdBy": "Glazy Admin",
      "source": "glazy.org",
      "url": "https://glazy.org/recipes/2154"
    },
    {
      "id": 2155,
      "code": "GLAZY-2155",
      "name": "Slip Bill Abright",
      "cone": "08 - 04",
      "surface": "",
      "transparency": "",
      "atmosphere": "Oxidation",
      "subtype": "Slip & Engobe - Slip",
      "ingredients": [
        {
          "material": "EP Kaolin",
          "amount": 25.0
        },
        {
          "material": "Kentucky OM #4 Ball Clay",
          "amount": 25.0
        },
        {
          "material": "Nepheline Syenite",
          "amount": 25.0
        },
        {
          "material": "Silica",
          "amount": 25.0
        }
      ],
      "description": "Glaze Type: Slip",
      "createdBy": "Glazy Admin",
      "source": "glazy.org",
      "url": "https://glazy.org/recipes/2155"
    },
    {
      "id": 720,
      "code": "GLAZY-720",
      "name": "Slip Bisque",
      "cone": "10",
      "surface": "Matte",
      "transparency": "Opaque",
      "atmosphere": "Reduction",
      "subtype": "Slip & Engobe - Slip",
      "ingredients": [
        {
          "material": "Silica",
          "amount": 31.3
        },
        {
          "material": "Feldspar",
          "amount": 25.0
        },
        {
          "material": "Ball Clay",
          "amount": 18.8
        },
        {
          "material": "Ferro Frit 3110",
          "amount": 12.5
        },
        {
          "material": "Kaolin",
          "amount": 12.5
        }
      ],
      "description": "Glaze Type: Slip Slip Additives: Bentonite (2%) Improves Plasticity. CMC- a cellulose gum additive which functions as a thickener, binder, and suspending agent. Plastic Vitrox Clay- a plasticizing feldspar, low shrinkage. Pyrax(Pyrophyllite)- reduces thermal expansion in clay bodies. Colorants: Chrome Oxide 1-8% Pale to Dark Green(Chrome fumes onto other pots) Chrome Oxide .5-1% Peach or pink with alkaline glaze(peach/pink is difficult) Cobalt Carbonate 1-8% Pale tp dark blue. Cobalt Oxide 1/2-5% Same blues (Ox. spots more than Carb.) Copper Carbonate 2-8% Pink and reds.(fumes into glaze surface) Copper Oxide (black or red) 1-5% (Red Cu Ox. is hard to use) Iron Chromate 2-10% Opaque Grays Red Iron Oxide 5-50% Tan to saturated Iron Red Brown. Rutile 4-10% tan(excellent in salt firing, runny golds and blues) Manganese Dioxide 2-8% Brown or purple, depending on the glazes Nickel 1-10% gray to green gray Opacifiers- 1-5% Tin Oxide, 3-10% Superpax, Opax, Zircopax",
      "createdBy": "Glazy Admin",
      "source": "glazy.org",
      "url": "https://glazy.org/recipes/720"
    },
    {
      "id": 2156,
      "code": "GLAZY-2156",
      "name": "Slip Bisque",
      "cone": "05 1/2 - 04",
      "surface": "",
      "transparency": "Opaque",
      "atmosphere": "Oxidation",
      "subtype": "Slip & Engobe - Slip",
      "ingredients": [
        {
          "material": "Cornwall Stone",
          "amount": 32.9
        },
        {
          "material": "Kaolin",
          "amount": 32.9
        },
        {
          "material": "Silica",
          "amount": 19.7
        },
        {
          "material": "Ball Clay",
          "amount": 13.2
        },
        {
          "material": "Soda Ash",
          "amount": 1.3
        }
      ],
      "description": "Glaze Type: Slip Variations -- White 10% zircopax Blue-Green 1% cobalt 1% chrome Pink - 6006 Crimson Mason stain 20% Sapphire blue 6389 20% Ivy Green 6223 10% Blue-green 6246 10% Chartreuse 6236 20% Ambrosia 6129 20% Note: this doesn't look like a lowfire slip. No low-temp flux.",
      "createdBy": "Glazy Admin",
      "source": "glazy.org",
      "url": "https://glazy.org/recipes/2156"
    },
    {
      "id": 2157,
      "code": "GLAZY-2157",
      "name": "Slip Bisque Mills Earthenware",
      "cone": "05 1/2 - 04",
      "surface": "",
      "transparency": "Opaque",
      "atmosphere": "Oxidation, Reduction",
      "subtype": "Slip & Engobe - Slip",
      "ingredients": [
        {
          "material": "Calcined Kaolin",
          "amount": 20.0
        },
        {
          "material": "Silica",
          "amount": 20.0
        },
        {
          "material": "Ferro Frit 3124",
          "amount": 18.0
        },
        {
          "material": "Ball Clay",
          "amount": 14.0
        },
        {
          "material": "Kaolin",
          "amount": 14.0
        },
        {
          "material": "Talc",
          "amount": 14.0
        }
      ],
      "additionals": [
        {
          "material": "Zircopax",
          "amount": 4.8
        }
      ],
      "description": "Glaze Type: Slip originally specified calcium borate frit - substituted frit 3124. I know this one doesn't add up to 100 but what the heck, it works! Steve Mills @Bath Potters Supplies, Dorset Close, Bath BA2 3RF, UK Tel:(44) (0)1225 337046 Fax:(44) (0)1225 462712",
      "createdBy": "Glazy Admin",
      "source": "glazy.org",
      "url": "https://glazy.org/recipes/2157"
    },
    {
      "id": 2158,
      "code": "GLAZY-2158",
      "name": "Slip Bisque Reformulated",
      "cone": "05 1/2 - 04",
      "surface": "",
      "transparency": "Opaque",
      "atmosphere": "Oxidation",
      "subtype": "Slip & Engobe - Slip",
      "ingredients": [
        {
          "material": "Silica",
          "amount": 30.7
        },
        {
          "material": "Kaolin",
          "amount": 30.2
        },
        {
          "material": "Nepheline Syenite",
          "amount": 21.8
        },
        {
          "material": "Ball Clay",
          "amount": 16.1
        },
        {
          "material": "Whiting",
          "amount": 1.1
        }
      ],
      "description": "Glaze Type: Slip White 10% zircopax Blue-Green 1% cobalt 1% chrome Pink - 6006 Crimson Mason stain 20% Sapphire blue 6389 20% Ivy Green 6223 10% Blue-green 6246 10% Chartreuse 6236 20% Ambrosia 6129 20%",
      "createdBy": "Glazy Admin",
      "source": "glazy.org",
      "url": "https://glazy.org/recipes/2158"
    },
    {
      "id": 721,
      "code": "GLAZY-721",
      "name": "Slip Black",
      "cone": "9 - 10",
      "surface": "",
      "transparency": "Opaque",
      "atmosphere": "Reduction",
      "subtype": "Slip & Engobe - Slip",
      "ingredients": [
        {
          "material": "Alberta Slip",
          "amount": 90.0
        },
        {
          "material": "Nepheline Syenite",
          "amount": 5.0
        }
      ],
      "additionals": [
        {
          "material": "Cobalt Oxide",
          "amount": 5.0
        }
      ],
      "description": "Glaze Type: Slip UF shop slip.",
      "createdBy": "Glazy Admin",
      "source": "glazy.org",
      "url": "https://glazy.org/recipes/721"
    },
    {
      "id": 2159,
      "code": "GLAZY-2159",
      "name": "Slip Black",
      "cone": "04 - 9",
      "surface": "",
      "transparency": "Opaque",
      "atmosphere": "Oxidation, Reduction",
      "subtype": "Slip & Engobe - Slip",
      "ingredients": [
        {
          "material": "Redart",
          "amount": 100.0
        }
      ],
      "additionals": [
        {
          "material": "Cobalt Carbonate",
          "amount": 6.25
        },
        {
          "material": "Copper Carbonate",
          "amount": 6.25
        },
        {
          "material": "Manganese Dioxide",
          "amount": 3.75
        }
      ],
      "description": "Glaze Type: Slip from Ron Meyers",
      "createdBy": "Glazy Admin",
      "source": "glazy.org",
      "url": "https://glazy.org/recipes/2159"
    },
    {
      "id": 2160,
      "code": "GLAZY-2160",
      "name": "Slip Black Archie Bray",
      "cone": "4",
      "surface": "",
      "transparency": "",
      "atmosphere": "Oxidation",
      "subtype": "Slip & Engobe - Slip",
      "ingredients": [
        {
          "material": "Redart",
          "amount": 50.0
        },
        {
          "material": "Ball Clay",
          "amount": 25.0
        }
      ],
      "additionals": [
        {
          "material": "Manganese Dioxide",
          "amount": 15.0
        },
        {
          "material": "Black Iron Oxide",
          "amount": 5.0
        }
      ],
      "description": "Glaze Type: Slip PLUS black stain 12%",
      "createdBy": "Glazy Admin",
      "source": "glazy.org",
      "url": "https://glazy.org/recipes/2160"
    },
    {
      "id": 2161,
      "code": "GLAZY-2161",
      "name": "Slip Black Vitreous - Joan Bruneau",
      "cone": "4",
      "surface": "Matte",
      "transparency": "Opaque",
      "atmosphere": "Oxidation",
      "subtype": "Glaze - Black",
      "ingredients": [
        {
          "material": "Ferro Frit 3124",
          "amount": 40.0
        },
        {
          "material": "Kentucky OM #4 Ball Clay",
          "amount": 30.0
        },
        {
          "material": "Nepheline Syenite",
          "amount": 20.0
        },
        {
          "material": "Silica",
          "amount": 10.0
        }
      ],
      "additionals": [
        {
          "material": "Chrome Oxide",
          "amount": 5.0
        },
        {
          "material": "Red Iron Oxide",
          "amount": 4.0
        },
        {
          "material": "Black Copper Oxide",
          "amount": 3.0
        },
        {
          "material": "Cobalt Oxide",
          "amount": 1.0
        }
      ],
      "description": "Glaze Type: Engobe From Pottery Making Illus. Nov/Dec.2010, Joan Bruneau. For leatherhard use.",
      "createdBy": "Glazy Admin",
      "source": "glazy.org",
      "url": "https://glazy.org/recipes/2161"
    },
    {
      "id": 723,
      "code": "GLAZY-723",
      "name": "Slip Bringle",
      "cone": "10",
      "surface": "Matte",
      "transparency": "Opaque",
      "atmosphere": "Reduction",
      "subtype": "Slip & Engobe - Slip",
      "ingredients": [
        {
          "material": "Silica",
          "amount": 31.6
        },
        {
          "material": "Nepheline Syenite",
          "amount": 26.3
        },
        {
          "material": "Ball Clay",
          "amount": 21.1
        },
        {
          "material": "Kaolin",
          "amount": 21.1
        }
      ],
      "description": "Glaze Type: Slip Slip Additives: Bentonite (2%) Improves Plasticity. Borax (5%) Toughens slip in dry state for handling. CMC- a cellulose gum additive which functions as a thickener, binder, and suspending agent. Plastic Vitrox Clay- a plasticizing feldspar, low shrinkage. Pyrax(Pyrophyllite)- reduces thermal expansion in clay bodies. Colorants: Chrome Oxide 1-8% Pale to Dark Green(Chrome fumes onto other pots) Chrome Oxide .5-1% Peach or pink with alkaline glaze(peach/pink is difficult) Cobalt Carbonate 1-8% Pale tp dark blue. Cobalt Oxide 1/2-5% Same blues (Ox. spots more than Carb.) Copper Carbonate 2-8% Pink and reds.(fumes into glaze surface) Copper Oxide (black or red) 1-5% (Red Cu Ox. is hard to use) Iron Chromate 2-10% Opaque Grays Red Iron Oxide 5-50% Tan to saturated Iron Red Brown. Rutile 4-10% tan(excellent in salt firing, runny golds and blues) Manganese Dioxide 2-8% Brown or purple, depending on the glazes Nickel 1-10% gray to green gray Opacifiers- 1-5% Tin Oxide, 3-10% Superpax, Opax, Zircopax",
      "createdBy": "Glazy Admin",
      "source": "glazy.org",
      "url": "https://glazy.org/recipes/723"
    },
    {
      "id": 2162,
      "code": "GLAZY-2162",
      "name": "Slip Bringle",
      "cone": "05 1/2 - 10",
      "surface": "",
      "transparency": "Opaque",
      "atmosphere": "Oxidation, Reduction",
      "subtype": "Slip & Engobe - Slip",
      "ingredients": [
        {
          "material": "Silica",
          "amount": 30.0
        },
        {
          "material": "Nepheline Syenite",
          "amount": 25.0
        },
        {
          "material": "EP Kaolin",
          "amount": 20.0
        },
        {
          "material": "Kentucky OM #4 Ball Clay",
          "amount": 20.0
        },
        {
          "material": "Borax",
          "amount": 5.0
        }
      ],
      "description": "Glaze Type: Slip Slip works at any temperature on wet to leatherhard work. Try 10, 20, or 305 for slip colors. From Lynn Duryea who recommends 20%. Note: borax can cause hard borax crystals to form in the bucket. These make glassy spots in the fired slip if not screened out.",
      "createdBy": "Glazy Admin",
      "source": "glazy.org",
      "url": "https://glazy.org/recipes/2162"
    },
    {
      "id": 2163,
      "code": "GLAZY-2163",
      "name": "Slip Crackle",
      "cone": "4",
      "surface": "",
      "transparency": "Opaque",
      "atmosphere": "Oxidation",
      "subtype": "Slip & Engobe - Slip",
      "ingredients": [
        {
          "material": "Ferro Frit 3124",
          "amount": 29.4
        },
        {
          "material": "EP Kaolin",
          "amount": 20.2
        },
        {
          "material": "Ball Clay",
          "amount": 16.8
        },
        {
          "material": "Bentonite",
          "amount": 16.8
        },
        {
          "material": "Gerstley Borate",
          "amount": 12.6
        },
        {
          "material": "Zinc Oxide",
          "amount": 4.2
        }
      ],
      "additionals": [
        {
          "material": "Zircopax",
          "amount": 2.5
        }
      ],
      "description": "Glaze Type: Slip From Karon Doherty",
      "createdBy": "Glazy Admin",
      "source": "glazy.org",
      "url": "https://glazy.org/recipes/2163"
    },
    {
      "id": 2164,
      "code": "GLAZY-2164",
      "name": "Slip Earthenware",
      "cone": "04 - 03",
      "surface": "",
      "transparency": "Opaque",
      "atmosphere": "Oxidation, Reduction",
      "subtype": "Slip & Engobe - Slip",
      "ingredients": [
        {
          "material": "EP Kaolin",
          "amount": 55.0
        },
        {
          "material": "Ball Clay",
          "amount": 15.0
        },
        {
          "material": "Feldspar",
          "amount": 10.0
        },
        {
          "material": "Silica",
          "amount": 10.0
        }
      ],
      "additionals": [
        {
          "material": "Zircopax",
          "amount": 10.0
        }
      ],
      "description": "Glaze Type: Slip Note: with only spar as a flux, this is not likely to mature at lowfire temps. This is a high-fire slip.",
      "createdBy": "Glazy Admin",
      "source": "glazy.org",
      "url": "https://glazy.org/recipes/2164"
    },
    {
      "id": 725,
      "code": "GLAZY-725",
      "name": "Slip Fake Avery Flashing #5",
      "cone": "10",
      "surface": "",
      "transparency": "",
      "atmosphere": "Salt & Soda",
      "subtype": "Slip & Engobe - Slip",
      "ingredients": [
        {
          "material": "EP Kaolin",
          "amount": 44.0
        },
        {
          "material": "Calcined Kaolin",
          "amount": 30.0
        },
        {
          "material": "Nepheline Syenite",
          "amount": 24.0
        },
        {
          "material": "Newman Red Clay",
          "amount": 2.0
        }
      ],
      "description": "Glaze Type: Slip-flashing Opaque red orange brown slip or engobe. Apply thinly to bisqueware, slip should be very thin. Dipping or spraying works well. Dampening the bisque will aid in adhesion and in getting a thin coat C-Red clay would be a good substitute, or try your local earthenware clay. If possible, use clays low in magnesia and calcia. I often add more red clay to this (perhaps double the amount) for a darker flashed color in wood or soda, sometimes just mixing in some red clay terra sigilatta by eye as I thin the slip for spraying. From Pottery Making Illustrated.",
      "createdBy": "Glazy Admin",
      "source": "glazy.org",
      "url": "https://glazy.org/recipes/725"
    },
    {
      "id": 726,
      "code": "GLAZY-726",
      "name": "Slip Flashing",
      "cone": "8 - 10",
      "surface": "",
      "transparency": "",
      "atmosphere": "Oxidation, Reduction",
      "subtype": "Slip & Engobe - Engobe",
      "ingredients": [
        {
          "material": "Avery kaolin",
          "amount": 75.0
        },
        {
          "material": "Nepheline Syenite",
          "amount": 25.0
        }
      ],
      "description": "Glaze Type: Engobe Add soda ash: handful per 10,000 gm batch From Peter Beasecker",
      "createdBy": "Glazy Admin",
      "source": "glazy.org",
      "url": "https://glazy.org/recipes/726"
    },
    {
      "id": 727,
      "code": "GLAZY-727",
      "name": "Slip Flashing 2",
      "cone": "8 - 10",
      "surface": "",
      "transparency": "",
      "atmosphere": "Reduction",
      "subtype": "Slip & Engobe - Slip",
      "ingredients": [
        {
          "material": "Grolleg Kaolin",
          "amount": 30.0
        },
        {
          "material": "Tile #6 Kaolin",
          "amount": 20.0
        },
        {
          "material": "Custer Feldspar",
          "amount": 15.0
        },
        {
          "material": "EP Kaolin",
          "amount": 10.0
        },
        {
          "material": "Silica",
          "amount": 10.0
        },
        {
          "material": "XX Sagger Ball Clay",
          "amount": 10.0
        },
        {
          "material": "Nepheline Syenite",
          "amount": 5.0
        }
      ],
      "description": "Glaze Type: Slip From Peter Beasecker.",
      "createdBy": "Glazy Admin",
      "source": "glazy.org",
      "url": "https://glazy.org/recipes/727"
    },
    {
      "id": 89186,
      "code": "GLAZY-89186",
      "name": "Slip for Damp Clay (Cone 2-6)",
      "cone": "2 - 6",
      "surface": "Matte",
      "transparency": "Opaque",
      "atmosphere": "Oxidation, Reduction",
      "subtype": "Slip & Engobe - Slip",
      "ingredients": [
        {
          "material": "EP Kaolin",
          "amount": 25.0
        },
        {
          "material": "Kentucky OM #4 Ball Clay",
          "amount": 25.0
        },
        {
          "material": "Silica",
          "amount": 25.0
        },
        {
          "material": "Nepheline Syenite",
          "amount": 15.0
        },
        {
          "material": "Ferro Frit 3134",
          "amount": 5.0
        },
        {
          "material": "Talc",
          "amount": 5.0
        }
      ],
      "additionals": [
        {
          "material": "Zircopax",
          "amount": 5.0
        }
      ],
      "description": "This recipe is from Vince Pitelka's Handout \"Table and Explanation of Slip and Engobe Composition\": https://vincepitelka.com/wp-content/uploads/2016/03/Slip-Recipe-Chart.pdf More handouts here: https://www.vincepitelka.com/handoutsinformation/",
      "createdBy": "Derek Au",
      "source": "glazy.org",
      "url": "https://glazy.org/recipes/89186"
    },
    {
      "id": 89187,
      "code": "GLAZY-89187",
      "name": "Slip for Dry Clay (Cone 2-6)",
      "cone": "2 - 6",
      "surface": "Matte",
      "transparency": "Opaque",
      "atmosphere": "Oxidation, Reduction",
      "subtype": "Slip & Engobe - Slip",
      "ingredients": [
        {
          "material": "Silica",
          "amount": 25.0
        },
        {
          "material": "EP Kaolin",
          "amount": 20.0
        },
        {
          "material": "Calcined Kaolin",
          "amount": 15.0
        },
        {
          "material": "Kentucky OM #4 Ball Clay",
          "amount": 15.0
        },
        {
          "material": "Nepheline Syenite",
          "amount": 15.0
        },
        {
          "material": "Ferro Frit 3134",
          "amount": 5.0
        },
        {
          "material": "Talc",
          "amount": 5.0
        }
      ],
      "additionals": [
        {
          "material": "Zircopax",
          "amount": 5.0
        }
      ],
      "description": "This recipe didn't work well for me, brushing on both wet and dry clay resulted in separation of the slip. This might be due to my underlying clay body. This recipe is from Vince Pitelka's Handout \"Table and Explanation of Slip and Engobe Composition\": https://vincepitelka.com/wp-content/uploads/2016/03/Slip-Recipe-Chart.pdf More handouts here: https://www.vincepitelka.com/handoutsinformation/",
      "createdBy": "Derek Au",
      "source": "glazy.org",
      "url": "https://glazy.org/recipes/89187"
    },
    {
      "id": 1531,
      "code": "GLAZY-1531",
      "name": "Slip for dry to bisque application",
      "cone": "4 - 6",
      "surface": "",
      "transparency": "",
      "atmosphere": "Oxidation, Reduction",
      "subtype": "Slip & Engobe - Slip",
      "ingredients": [
        {
          "material": "Silica",
          "amount": 25.0
        },
        {
          "material": "Nepheline Syenite",
          "amount": 15.0
        },
        {
          "material": "Calcined Kaolin",
          "amount": 10.0
        },
        {
          "material": "EP Kaolin",
          "amount": 10.0
        },
        {
          "material": "Ferro Frit 3124",
          "amount": 10.0
        },
        {
          "material": "Kentucky OM #4 Ball Clay",
          "amount": 10.0
        },
        {
          "material": "Borax",
          "amount": 5.0
        }
      ],
      "additionals": [
        {
          "material": "Zircopax",
          "amount": 15.0
        }
      ],
      "description": "Glaze Type: Slip Borax in this not recommended. Over time, soluble borax makes crystals that leave glassy spots in the fired slip. Skip the borax for better shelf life.",
      "createdBy": "Glazy Admin",
      "source": "glazy.org",
      "url": "https://glazy.org/recipes/1531"
    },
    {
      "id": 5062,
      "code": "GLAZY-5062",
      "name": "Slip for Wet, Green, or Bisque",
      "cone": "10",
      "surface": "",
      "transparency": "",
      "atmosphere": "Oxidation, Reduction",
      "subtype": "Slip & Engobe - Slip",
      "ingredients": [
        {
          "material": "Silica",
          "amount": 30.0
        },
        {
          "material": "Nepheline Syenite",
          "amount": 25.0
        },
        {
          "material": "Ball Clay",
          "amount": 20.0
        },
        {
          "material": "Kaolin",
          "amount": 20.0
        },
        {
          "material": "Borax",
          "amount": 5.0
        }
      ],
      "description": "This recipe was imported from Louis Katz's Hyperglaze database available on his website: http://falcon.tamucc.edu/lkatz/allglazes.txt More information about Louis Katz can be found on his website, http://www.louiskatz.net/ Louis Katz Notes: I am not a safety expert and any information contained in this file about safety should be ignored in favor of advice from experts. All of the materials in all glazes are potentially hazardous. All of these glaze recipes are given without any representation of accuracy or safety. They may work, they may not. They may be safe when fired or they may not. All of the materials used in them have hazards associated with them. You must be have sufficient training in the hazards before you use the the materials. You will have to determine the suitability and safety for your use. Do not assume that a lack of a warning about a material means that it is safe. Cone: 10 Surface texture: slip Firing: Ox. or Red. Recipe: Percent Batch Borax 5.00 5.00 Neph Sy 25.00 25.00 Ball Clay 20.00 20.00 Kaolin 20.00 20.00 Flint 30.00 30.00 Totals: 100.00 % 100.00 gm",
      "createdBy": "Glazy Admin",
      "source": "glazy.org",
      "url": "https://glazy.org/recipes/5062"
    },
    {
      "id": 2165,
      "code": "GLAZY-2165",
      "name": "Slip Forbes White + 30% Grog",
      "cone": "05 1/2 - 03",
      "surface": "",
      "transparency": "",
      "atmosphere": "",
      "subtype": "Slip & Engobe - Slip",
      "ingredients": [
        {
          "material": "Kentucky OM #4 Ball Clay",
          "amount": 38.5
        },
        {
          "material": "Grog, med",
          "amount": 23.1
        },
        {
          "material": "Nepheline Syenite",
          "amount": 15.4
        },
        {
          "material": "Talc",
          "amount": 15.4
        },
        {
          "material": "Silica",
          "amount": 7.7
        }
      ],
      "description": "I did a lot of experimenting with thick slips last year. for greenware. for a whiter white add 10% zircopax dark green (color will run with a clear overglaze) 6% copper Note- if the slip dries too quickly or is applied over long stretches of a rounded surface, it may crack a little. Glaze will usually fill in the cracks. I use this slip for decorating with a pastry bag. It is fun to make as it whips up ( when mixing with a hand-held mixer) and starts to form peaks like meringue. submitted by: Levine Meg Jessica e-mail:",
      "createdBy": "Glazy Admin",
      "source": "glazy.org",
      "url": "https://glazy.org/recipes/2165"
    },
    {
      "id": 1532,
      "code": "GLAZY-1532",
      "name": "Slip G-String Slap-On Slick Thick",
      "cone": "5",
      "surface": "",
      "transparency": "",
      "atmosphere": "Oxidation, Reduction",
      "subtype": "Slip & Engobe - Slip",
      "ingredients": [
        {
          "material": "Ball Clay",
          "amount": 40.0
        },
        {
          "material": "Feldspar",
          "amount": 20.0
        },
        {
          "material": "Nepheline Syenite",
          "amount": 20.0
        },
        {
          "material": "Silica",
          "amount": 20.0
        }
      ],
      "description": "Simple. It works. Can't be too thick. I've used OM-4, but would try Sagger xx, as the current notion seems to be that it has fewer problems. This slip will work on bisque, though needs to be thinner. The originator, Rob Forbes, applied the stuff with a three inch paint brush in thick swabs. He fired to cone 5. It is currently being used at cone 10. Enjoy - HP submitted by: Henry Pope e-mail:",
      "createdBy": "Glazy Admin",
      "source": "glazy.org",
      "url": "https://glazy.org/recipes/1532"
    },
    {
      "id": 5197,
      "code": "GLAZY-5197",
      "name": "Slip Glaze",
      "cone": "5",
      "surface": "",
      "transparency": "",
      "atmosphere": "Oxidation, Reduction",
      "subtype": "Slip & Engobe - Slip",
      "ingredients": [
        {
          "material": "Albany slip",
          "amount": 85.0
        },
        {
          "material": "Kaolin",
          "amount": 10.0
        },
        {
          "material": "Colemanite",
          "amount": 5.0
        }
      ],
      "description": "This recipe was imported from Louis Katz's Hyperglaze database available on his website: http://falcon.tamucc.edu/lkatz/allglazes.txt More information about Louis Katz can be found on his website, http://www.louiskatz.net/ Louis Katz Notes: I am not a safety expert and any information contained in this file about safety should be ignored in favor of advice from experts. All of the materials in all glazes are potentially hazardous. All of these glaze recipes are given without any representation of accuracy or safety. They may work, they may not. They may be safe when fired or they may not. All of the materials used in them have hazards associated with them. You must be have sufficient training in the hazards before you use the the materials. You will have to determine the suitability and safety for your use. Do not assume that a lack of a warning about a material means that it is safe. Cone: 5 Firing: Ox. or Red. Glaze type: slip Recipe: Percent Batch Colemanite 5.00 5.00 Albany 85.00 85.00 Kaolin 10.00 10.00 Totals: 100.00 % 100.00 gm",
      "createdBy": "Glazy Admin",
      "source": "glazy.org",
      "url": "https://glazy.org/recipes/5197"
    },
    {
      "id": 5198,
      "code": "GLAZY-5198",
      "name": "Slip Glaze Brown Translucent",
      "cone": "5",
      "surface": "",
      "transparency": "Translucent",
      "atmosphere": "Oxidation, Reduction",
      "subtype": "Glaze - Iron - Slip-Based",
      "ingredients": [
        {
          "material": "Albany slip",
          "amount": 85.0
        },
        {
          "material": "Zircopax",
          "amount": 10.0
        },
        {
          "material": "Lithium Carbonate",
          "amount": 5.0
        }
      ],
      "description": "This recipe was imported from Louis Katz's Hyperglaze database available on his website: http://falcon.tamucc.edu/lkatz/allglazes.txt More information about Louis Katz can be found on his website, http://www.louiskatz.net/ Louis Katz Notes: I am not a safety expert and any information contained in this file about safety should be ignored in favor of advice from experts. All of the materials in all glazes are potentially hazardous. All of these glaze recipes are given without any representation of accuracy or safety. They may work, they may not. They may be safe when fired or they may not. All of the materials used in them have hazards associated with them. You must be have sufficient training in the hazards before you use the the materials. You will have to determine the suitability and safety for your use. Do not assume that a lack of a warning about a material means that it is safe. Cone: 5 Color: Translucent Brown Firing: Ox. or Red. Glaze type: slip Recipe: Percent Batch Lithium Carbonate 5.00 5.00 Albany 85.00 85.00 Zircopax 10.00 10.00 Totals: 100.00 % 100.00 gm",
      "createdBy": "Glazy Admin",
      "source": "glazy.org",
      "url": "https://glazy.org/recipes/5198"
    },
    {
      "id": 729,
      "code": "GLAZY-729",
      "name": "Slip Greenware",
      "cone": "10",
      "surface": "Matte",
      "transparency": "Opaque",
      "atmosphere": "Reduction",
      "subtype": "Slip & Engobe - Slip",
      "ingredients": [
        {
          "material": "Kaolin",
          "amount": 40.0
        },
        {
          "material": "Potash Feldspar",
          "amount": 25.0
        },
        {
          "material": "Silica",
          "amount": 25.0
        },
        {
          "material": "Ball Clay",
          "amount": 10.0
        }
      ],
      "description": "Glaze Type: Slip Slip Additives: Bentonite (2%) Improves Plasticity. Borax (5%) Toughens slip in dry state for handling. CMC- a cellulose gum additive which functions as a thickener, binder, and suspending agent. Plastic Vitrox Clay- a plasticizing feldspar, low shrinkage. Pyrax(Pyrophyllite)- reduces thermal expansion in clay bodies. Colorants: Chrome Oxide 1-8% Pale to Dark Green(Chrome fumes onto other pots) Chrome Oxide .5-1% Peach or pink with alkaline glaze(peach/pink is difficult) Cobalt Carbonate 1-8% Pale tp dark blue. Cobalt Oxide 1/2-5% Same blues (Ox. spots more than Carb.) Copper Carbonate 2-8% Pink and reds.(fumes into glaze surface) Copper Oxide (black or red) 1-5% (Red Cu Ox. is hard to use) Iron Chromate 2-10% Opaque Grays Red Iron Oxide 5-50% Tan to saturated Iron Red Brown. Rutile 4-10% tan(excellent in salt firing, runny golds and blues) Manganese Dioxide 2-8% Brown or purple, depending on the glazes Nickel 1-10% gray to green gray Opacifiers- 1-5% Tin Oxide, 3-10% Superpax, Opax, Zircopax",
      "createdBy": "Glazy Admin",
      "source": "glazy.org",
      "url": "https://glazy.org/recipes/729"
    },
    {
      "id": 730,
      "code": "GLAZY-730",
      "name": "Slip Grolleg",
      "cone": "10",
      "surface": "",
      "transparency": "Opaque",
      "atmosphere": "Salt & Soda",
      "subtype": "Slip & Engobe - Slip",
      "ingredients": [
        {
          "material": "Calcined Kaolin",
          "amount": 42.5
        },
        {
          "material": "Grolleg Kaolin",
          "amount": 42.5
        },
        {
          "material": "Nepheline Syenite",
          "amount": 15.0
        }
      ],
      "description": "Glaze Type: Slip From Sam Chung.",
      "createdBy": "Glazy Admin",
      "source": "glazy.org",
      "url": "https://glazy.org/recipes/730"
    },
    {
      "id": 1533,
      "code": "GLAZY-1533",
      "name": "Slip Hands in Clay white",
      "cone": "6 - 11",
      "surface": "",
      "transparency": "",
      "atmosphere": "",
      "subtype": "Slip & Engobe - Slip",
      "ingredients": [
        {
          "material": "Silica",
          "amount": 30.0
        },
        {
          "material": "Kaolin",
          "amount": 23.0
        },
        {
          "material": "Ball Clay",
          "amount": 22.0
        },
        {
          "material": "Feldspar",
          "amount": 20.0
        },
        {
          "material": "Borax",
          "amount": 5.0
        }
      ],
      "description": "I have been using a slip recipe that I got form HANDS IN CLAY for quite awhile. It works wonderfully..I mix up a 5 gallon pail of it, then put smaller amounts in jars and add mason stains to different jars to get the colors i want - I really don't measure, just add enough by sight until it looks right. One of those small sample packets (1/4 ounce?) usually does great in a cottage cheese container filled with the white slip. Then I brush the slip on green pots, let it dry overnight if it's humid summer in northern Wisconsin, or cover with plastic overnight if the woodstove is on...the waiting makes the carving through the slip give a nicer line I feel. Once my drawings are done, I bisque, then cover with a clear glaze and fire to cone 7 or 8. the nice thing about this slip recipe is that it is good for cones 6-11, and it's true because I've used it in my electric kiln at 6 and my wood kiln at 12! Joan Slack-DeBrock/River Run Pottery P.O.Box 95 McNaughton, WI 54543 715-277-2773",
      "createdBy": "Glazy Admin",
      "source": "glazy.org",
      "url": "https://glazy.org/recipes/1533"
    },
    {
      "id": 2166,
      "code": "GLAZY-2166",
      "name": "Slip J. Hagerty Crawling",
      "cone": "05 1/2 - 04",
      "surface": "",
      "transparency": "Opaque",
      "atmosphere": "",
      "subtype": "Slip & Engobe - Slip",
      "ingredients": [
        {
          "material": "Ferro Frit 3269",
          "amount": 25.0
        },
        {
          "material": "Magnesium carbonate",
          "amount": 25.0
        },
        {
