Repository: MrSeldon/argilev2

File: data/glazes/glazy.json (part 256 of 315)
{
          "material": "Nepheline Syenite",
          "amount": 25.0
        },
        {
          "material": "Barium Carbonate",
          "amount": 10.0
        },
        {
          "material": "EP Kaolin",
          "amount": 10.0
        },
        {
          "material": "Zinc Oxide",
          "amount": 5.0
        }
      ],
      "description": "Glaze Type: Slip This is an^06-04 crawling slip recipe formulated by Jim Hagerty at CSU Long Beach in the spring of 1991. Application thickness counts. This slip can be used over or under other glazes, though it will disappear when used with Chappell's EG 137 glaze formula. submitted by: Patrick Hilferty e-mail: NOTE: Barium carb is toxic and must be disposed of as a hazardous waste.",
      "createdBy": "Glazy Admin",
      "source": "glazy.org",
      "url": "https://glazy.org/recipes/2166"
    },
    {
      "id": 731,
      "code": "GLAZY-731",
      "name": "Slip Jeremy's Fake Avery",
      "cone": "10",
      "surface": "",
      "transparency": "",
      "atmosphere": "",
      "subtype": "Slip & Engobe - Slip",
      "ingredients": [
        {
          "material": "Calcined Kaolin",
          "amount": 30.0
        },
        {
          "material": "Kaolin",
          "amount": 30.0
        },
        {
          "material": "EP Kaolin",
          "amount": 20.0
        },
        {
          "material": "Nepheline Syenite",
          "amount": 20.0
        }
      ],
      "description": "Glaze Type: slip I recently made up a test batch of Jeremy Nudell Kalin's recipe for a fake Avery woodfire flashing slip. I put it on some test bowls made from Miller 510, which is a packaged cone 10 white stoneware, the makeup of which I don't know. The slip was a little thin when I mixed it , so I used a little epsom salts to thicken to what I am used to with an Avery slip going on leather hard. Fired to ^10, it flashed gorgeously, but also cracked and jumped off the pots. Any suggestions for a better fit? Bentonite? I guess I should find out more about the clay body before submitting this, and I will do that. In the meantime, any suggestions would be most welcome.TIA submitted by: John Anthony source for original recipe: Jeremy Nudell Kalin e-mail:",
      "createdBy": "Glazy Admin",
      "source": "glazy.org",
      "url": "https://glazy.org/recipes/731"
    },
    {
      "id": 2168,
      "code": "GLAZY-2168",
      "name": "Slip John Frantz",
      "cone": "4",
      "surface": "",
      "transparency": "Opaque",
      "atmosphere": "Oxidation",
      "subtype": "Slip & Engobe - Slip",
      "ingredients": [
        {
          "material": "Ball Clay",
          "amount": 35.0
        },
        {
          "material": "Silica",
          "amount": 20.0
        },
        {
          "material": "Grolleg Kaolin",
          "amount": 15.0
        },
        {
          "material": "Ferro Frit 3124",
          "amount": 10.0
        },
        {
          "material": "Gerstley Borate",
          "amount": 5.0
        },
        {
          "material": "Talc",
          "amount": 5.0
        }
      ],
      "additionals": [
        {
          "material": "Zircopax",
          "amount": 10.0
        },
        {
          "material": "Tin Oxide",
          "amount": 5.0
        }
      ],
      "description": "Glaze Type: Stain",
      "createdBy": "Glazy Admin",
      "source": "glazy.org",
      "url": "https://glazy.org/recipes/2168"
    },
    {
      "id": 732,
      "code": "GLAZY-732",
      "name": "Slip Johnston Flashing",
      "cone": "10",
      "surface": "",
      "transparency": "Opaque",
      "atmosphere": "Reduction",
      "subtype": "Slip & Engobe - Slip",
      "ingredients": [
        {
          "material": "Grolleg Kaolin",
          "amount": 50.0
        },
        {
          "material": "Nepheline Syenite",
          "amount": 30.0
        },
        {
          "material": "EP Kaolin",
          "amount": 10.0
        },
        {
          "material": "Newman Red Clay",
          "amount": 10.0
        }
      ],
      "description": "Glaze Type: Slip glaze Clay Times May/June 2002",
      "createdBy": "Glazy Admin",
      "source": "glazy.org",
      "url": "https://glazy.org/recipes/732"
    },
    {
      "id": 2169,
      "code": "GLAZY-2169",
      "name": "Slip M.J. Bole White",
      "cone": "04 - 11",
      "surface": "",
      "transparency": "Opaque",
      "atmosphere": "Oxidation",
      "subtype": "Slip & Engobe - Slip",
      "ingredients": [
        {
          "material": "EP Kaolin",
          "amount": 55.0
        },
        {
          "material": "Nepheline Syenite",
          "amount": 20.0
        },
        {
          "material": "Silica",
          "amount": 20.0
        },
        {
          "material": "Ball Clay",
          "amount": 5.0
        }
      ],
      "additionals": [
        {
          "material": "Bentonite",
          "amount": 2.0
        }
      ],
      "description": "Glaze Type: Slip This is a really reliable slip. Can be used on wet-bisque. Use a bit thinner on bisque.",
      "createdBy": "Glazy Admin",
      "source": "glazy.org",
      "url": "https://glazy.org/recipes/2169"
    },
    {
      "id": 734,
      "code": "GLAZY-734",
      "name": "slip Mills Bisque",
      "cone": "8 - 10",
      "surface": "",
      "transparency": "",
      "atmosphere": "",
      "subtype": "Slip & Engobe - Slip",
      "ingredients": [
        {
          "material": "Potash Feldspar",
          "amount": 45.0
        },
        {
          "material": "Ball Clay",
          "amount": 25.0
        },
        {
          "material": "Calcined Kaolin",
          "amount": 25.0
        },
        {
          "material": "Ferro Frit 3124",
          "amount": 5.0
        }
      ],
      "description": "Glaze Type: Slip originally specified Calcium Borate Frit - almost any calcium boron frit should work. High firing, possibly Stoneware Steve Mills @Bath Potters Supplies, Dorset Close, Bath BA2 3RF, UK Tel:(44) (0)1225 337046 Fax:(44) (0)1225 462712",
      "createdBy": "Glazy Admin",
      "source": "glazy.org",
      "url": "https://glazy.org/recipes/734"
    },
    {
      "id": 735,
      "code": "GLAZY-735",
      "name": "Slip Mustard",
      "cone": "10",
      "surface": "",
      "transparency": "Opaque",
      "atmosphere": "Salt & Soda",
      "subtype": "Slip & Engobe - Slip",
      "ingredients": [
        {
          "material": "Calcined Kaolin",
          "amount": 45.0
        },
        {
          "material": "Kentucky OM #4 Ball Clay",
          "amount": 45.0
        },
        {
          "material": "Nepheline Syenite",
          "amount": 10.0
        }
      ],
      "additionals": [
        {
          "material": "Titanium Dioxide",
          "amount": 10.0
        }
      ],
      "description": "Glaze Type: Slip apply to bisque. From Sam Chung.",
      "createdBy": "Glazy Admin",
      "source": "glazy.org",
      "url": "https://glazy.org/recipes/735"
    },
    {
      "id": 736,
      "code": "GLAZY-736",
      "name": "Slip Nancy's Black Wood/Soda",
      "cone": "9 - 10",
      "surface": "",
      "transparency": "Opaque",
      "atmosphere": "Wood",
      "subtype": "Slip & Engobe - Slip",
      "ingredients": [
        {
          "material": "Gerstley Borate",
          "amount": 60.0
        },
        {
          "material": "Mason 6600 black stain",
          "amount": 40.0
        }
      ],
      "description": "Glaze Type: Slip From Nancy Barbour. A bit too paten leather if used on large areas, so I add a bit of RIO to mellow it. Used at different stage for a variety of black and grey. Mimicks ink. Thick=black, thin= grey.",
      "createdBy": "Glazy Admin",
      "source": "glazy.org",
      "url": "https://glazy.org/recipes/736"
    },
    {
      "id": 737,
      "code": "GLAZY-737",
      "name": "Slip Orange Baur",
      "cone": "10",
      "surface": "Satin-matte",
      "transparency": "Opaque",
      "atmosphere": "Reduction",
      "subtype": "Slip & Engobe - Slip",
      "ingredients": [
        {
          "material": "EP Kaolin",
          "amount": 46.9
        },
        {
          "material": "Kentucky OM #4 Ball Clay",
          "amount": 46.9
        },
        {
          "material": "Borax",
          "amount": 6.1
        }
      ],
      "additionals": [
        {
          "material": "Zircopax",
          "amount": 11.7
        }
      ],
      "description": "Glaze Type: Slip",
      "createdBy": "Glazy Admin",
      "source": "glazy.org",
      "url": "https://glazy.org/recipes/737"
    },
    {
      "id": 2170,
      "code": "GLAZY-2170",
      "name": "Slip Ostrom",
      "cone": "04 - 03",
      "surface": "",
      "transparency": "Opaque",
      "atmosphere": "Oxidation, Reduction",
      "subtype": "Slip & Engobe - Slip",
      "ingredients": [
        {
          "material": "Kentucky OM #4 Ball Clay",
          "amount": 30.0
        },
        {
          "material": "Talc",
          "amount": 30.0
        },
        {
          "material": "Nepheline Syenite",
          "amount": 15.0
        },
        {
          "material": "Calcined Kaolin",
          "amount": 10.0
        },
        {
          "material": "EP Kaolin",
          "amount": 10.0
        },
        {
          "material": "Ferro Frit 3124",
          "amount": 5.0
        }
      ],
      "description": "Glaze Type: Slip From Joan Bruneau.",
      "createdBy": "Glazy Admin",
      "source": "glazy.org",
      "url": "https://glazy.org/recipes/2170"
    },
    {
      "id": 1534,
      "code": "GLAZY-1534",
      "name": "Slip Ozona Burgundy",
      "cone": "6",
      "surface": "",
      "transparency": "Opaque",
      "atmosphere": "",
      "subtype": "Slip & Engobe - Slip",
      "ingredients": [
        {
          "material": "A.P. Green",
          "amount": 80.0
        },
        {
          "material": "Goldart",
          "amount": 20.0
        }
      ],
      "additionals": [
        {
          "material": "Iron oxide",
          "amount": 2.0
        },
        {
          "material": "Chrome Oxide",
          "amount": 1.0
        }
      ],
      "description": "Glaze Type: Slip I've applied them to bone dry sculptural work, bisqued them and then have rubbed stains or oxides into the recesses, sponging off, then fired again for permanence. They are quite versatile. These recipes are from Zakin's book on Electric Kiln Ceramics. Some of the clays used in the recipe are coarse and the slip should not be strined. The result will be a coarse, sandy-textured surface, not for functional pieces. They may be applied by dipping, spraying or brushing. They may be applied to greenware or bisqued ware. They may be used alone or with stains and glazes. The appearance when fired is soft and sandy. Candice Roeder",
      "createdBy": "Glazy Admin",
      "source": "glazy.org",
      "url": "https://glazy.org/recipes/1534"
    },
    {
      "id": 1535,
      "code": "GLAZY-1535",
      "name": "slip Ozona gritty variations",
      "cone": "6",
      "surface": "Stony Matte",
      "transparency": "",
      "atmosphere": "",
      "subtype": "Slip & Engobe - Slip",
      "ingredients": [
        {
          "material": "A.P. Green",
          "amount": 70.0
        },
        {
          "material": "Goldart",
          "amount": 20.0
        },
        {
          "material": "Ball Clay",
          "amount": 10.0
        }
      ],
      "description": "Glaze Type: Slip Tan Gray-green add: Chrome oxide 3 Tan Gray-blue add: Cobalt oxide 1 Iron oxide 1 I've applied them to bone dry sculptural work, bisqued them and then have rubbed stains or oxides into the recesses, sponging off, then fired again for permanence. They are quite versatile. These recipes are from Zakin's book on Electric Kiln Ceramics. Some of the clays used in the recipe are coarse and the slip should not be strined. The result will be a coarse, sandy-textured surface, not for functional pieces. They may be applied by dipping, spraying or brushing. They may be applied to greenware or bisqued ware. They may be used alone or with stains and glazes. The appearance when fired is soft and sandy. Candice Roeder",
      "createdBy": "Glazy Admin",
      "source": "glazy.org",
      "url": "https://glazy.org/recipes/1535"
    },
    {
      "id": 1536,
      "code": "GLAZY-1536",
      "name": "Slip Ozona Naples Yellow",
      "cone": "6",
      "surface": "",
      "transparency": "Opaque",
      "atmosphere": "Oxidation",
      "subtype": "Slip & Engobe - Slip",
      "ingredients": [
        {
          "material": "A.P. Green",
          "amount": 40.0
        },
        {
          "material": "Goldart",
          "amount": 40.0
        },
        {
          "material": "Redart",
          "amount": 12.0
        },
        {
          "material": "Ball Clay",
          "amount": 6.0
        },
        {
          "material": "Wollastonite",
          "amount": 2.0
        }
      ],
      "description": "Glaze Type: Slip I've applied them to bone dry sculptural work, bisqued them and then have rubbed stains or oxides into the recesses, sponging off, then fired again for permanence. They are quite versatile. These recipes are from Zakin's book on Electric Kiln Ceramics. Some of the clays used in the recipe are coarse and the slip should not be strined. The result will be a coarse, sandy-textured surface, not for functional pieces. They may be applied by dipping, spraying or brushing. They may be applied to greenware or bisqued ware. They may be used alone or with stains and glazes. The appearance when fired is soft and sandy. Candice Roeder",
      "createdBy": "Glazy Admin",
      "source": "glazy.org",
      "url": "https://glazy.org/recipes/1536"
    },
    {
      "id": 1537,
      "code": "GLAZY-1537",
      "name": "Slip Ozona Red",
      "cone": "6",
      "surface": "Stony Matte",
      "transparency": "",
      "atmosphere": "",
      "subtype": "Slip & Engobe - Slip",
      "ingredients": [
        {
          "material": "A.P. Green",
          "amount": 60.0
        },
        {
          "material": "Redart",
          "amount": 25.0
        },
        {
          "material": "Goldart",
          "amount": 15.0
        }
      ],
      "description": "I've applied them to bone dry sculptural work, bisqued them and then have rubbed stains or oxides into the recesses, sponging off, then fired again for permanence. They are quite versatile. These recipes are from Zakin's book on Electric Kiln Ceramics. Some of the clays used in the recipe are coarse and the slip should not be strained. The result will be a coarse, sandy-textured surface, not for functional pieces. They may be applied by dipping, spraying or brushing. They may be applied to greenware or bisqued ware. They may be used alone or with stains and glazes. The appearance when fired is soft and sandy. Candice Roeder",
      "createdBy": "Glazy Admin",
      "source": "glazy.org",
      "url": "https://glazy.org/recipes/1537"
    },
    {
      "id": 2171,
      "code": "GLAZY-2171",
      "name": "slip Quackenbush",
      "cone": "04 - 03",
      "surface": "",
      "transparency": "Opaque",
      "atmosphere": "Oxidation",
      "subtype": "Slip & Engobe - Slip",
      "ingredients": [
        {
          "material": "EP Kaolin",
          "amount": 30.0
        },
        {
          "material": "Kentucky OM #4 Ball Clay",
          "amount": 30.0
        },
        {
          "material": "Ferro Frit 3124",
          "amount": 20.0
        },
        {
          "material": "Silica",
          "amount": 10.0
        },
        {
          "material": "Talc",
          "amount": 5.0
        }
      ],
      "additionals": [
        {
          "material": "Zircopax",
          "amount": 10.0
        }
      ],
      "description": "Glaze Type: Slip If this slip is applied to clay just beyond leather-hard, it develops a nice crackle pattern. From Pete Pinnell, Clay Times May/June 2002",
      "createdBy": "Glazy Admin",
      "source": "glazy.org",
      "url": "https://glazy.org/recipes/2171"
    },
    {
      "id": 2172,
      "code": "GLAZY-2172",
      "name": "Slip Red Pleather Engobe Tom Bartel",
      "cone": "2",
      "surface": "",
      "transparency": "Opaque",
      "atmosphere": "Oxidation",
      "subtype": "Slip & Engobe - Slip",
      "ingredients": [
        {
          "material": "Redart",
          "amount": 80.0
        },
        {
          "material": "Gerstley Borate",
          "amount": 20.0
        }
      ],
      "description": "Glaze Type: Slip",
      "createdBy": "Glazy Admin",
      "source": "glazy.org",
      "url": "https://glazy.org/recipes/2172"
    },
    {
      "id": 1539,
      "code": "GLAZY-1539",
      "name": "slip redart",
      "cone": "5 - 6",
      "surface": "",
      "transparency": "Opaque",
      "atmosphere": "Oxidation, Reduction",
      "subtype": "Slip & Engobe - Slip",
      "ingredients": [
        {
          "material": "Redart",
          "amount": 84.2
        },
        {
          "material": "Spodumene",
          "amount": 10.5
        },
        {
          "material": "Ferro Frit 3124",
          "amount": 3.2
        },
        {
          "material": "Lithium Carbonate",
          "amount": 2.1
        }
      ],
      "description": "Glaze Type: Slip From Mary Barranger",
      "createdBy": "Glazy Admin",
      "source": "glazy.org",
      "url": "https://glazy.org/recipes/1539"
    },
    {
      "id": 1540,
      "code": "GLAZY-1540",
      "name": "Slip Rob's White",
      "cone": "5 - 6",
      "surface": "",
      "transparency": "Opaque",
      "atmosphere": "Oxidation, Reduction",
      "subtype": "Slip & Engobe - Slip",
      "ingredients": [
        {
          "material": "Ball Clay",
          "amount": 30.0
        },
        {
          "material": "Silica",
          "amount": 30.0
        },
        {
          "material": "Talc",
          "amount": 30.0
        },
        {
          "material": "Kaolin",
          "amount": 10.0
        }
      ],
      "description": "Glaze Type: Slip",
      "createdBy": "Glazy Admin",
      "source": "glazy.org",
      "url": "https://glazy.org/recipes/1540"
    },
    {
      "id": 2173,
      "code": "GLAZY-2173",
      "name": "Slip Robin Hopper's",
      "cone": "04 - 12",
      "surface": "",
      "transparency": "",
      "atmosphere": "Oxidation, Reduction",
      "subtype": "Slip & Engobe - Slip",
      "ingredients": [
        {
          "material": "Ball Clay",
          "amount": 75.0
        },
        {
          "material": "Kaolin",
          "amount": 10.0
        },
        {
          "material": "Silica",
          "amount": 10.0
        },
        {
          "material": "Feldspar",
          "amount": 5.0
        }
      ],
      "description": "Glaze Type: Slip Robin Hopper cites this decorating slip: He says it is useable from C04 to C12, and if unaltered fires to a 'basic white.' (On a buff stoneware fired C10R, it gives a grey-tone white).To this slip, to get black, he would add 5% (+/-) of his black stain which has the following ingredients: 20% chromium oxide 20% cobalt (oxide or carbonate) 20% manganese (di)oxide 20% iron oxide red 8% feldspar (any) 8% kaolin (any) 4 flint He states this mixture is best after being ball-milled for a minimum of four hours to eliminate specking. He says 5% is enough for a clear glaze, more may be needed for an opaque glaze (or slip as above). If this approach isn't suitable to your friend, perhaps it will provide a simple guide towards a black slip. Salut! Tom.Buck submitted by: Tom Buck source for original recipe: Robin Hopper e-mail:",
      "createdBy": "Glazy Admin",
      "source": "glazy.org",
      "url": "https://glazy.org/recipes/2173"
    },
    {
      "id": 1541,
      "code": "GLAZY-1541",
      "name": "Slip Ron Meyers",
      "cone": "2",
      "surface": "",
      "transparency": "Opaque",
      "atmosphere": "Oxidation, Reduction",
      "subtype": "Slip & Engobe - Slip",
      "ingredients": [
        {
          "material": "EP Kaolin",
          "amount": 31.3
        },
        {
          "material": "Hamilton kaolin",
          "amount": 24.9
        },
        {
          "material": "Kentucky OM #4 Ball Clay",
          "amount": 18.0
        },
        {
          "material": "Silica",
          "amount": 17.5
        }
      ],
      "additionals": [
        {
          "material": "Zircopax",
          "amount": 7.4
        },
        {
          "material": "Soda Ash",
          "amount": 0.2
        },
        {
          "material": "Sodium silicate",
          "amount": 0.2
        }
      ],
      "description": "Glaze Type: Slip",
      "createdBy": "Glazy Admin",
      "source": "glazy.org",
      "url": "https://glazy.org/recipes/1541"
    },
    {
      "id": 2174,
      "code": "GLAZY-2174",
      "name": "Slip Scott Hardwig",
      "cone": "4",
      "surface": "",
      "transparency": "",
      "atmosphere": "Oxidation",
      "subtype": "Slip & Engobe - Slip",
      "ingredients": [
        {
          "material": "EP Kaolin",
          "amount": 25.0
        },
        {
          "material": "Kentucky OM #4 Ball Clay",
          "amount": 25.0
        },
        {
          "material": "Silica",
          "amount": 20.0
        },
        {
          "material": "Talc",
          "amount": 5.0
        }
      ],
      "additionals": [
        {
          "material": "Zircopax",
          "amount": 5.0
        }
      ],
      "description": "Glaze Type: Slip Green 4% copper carb tan 6% rutile brown 3% rio blue 1% cobalt carb black 1% cobalt, 3% manganese, 3% Mason black stain",
      "createdBy": "Glazy Admin",
      "source": "glazy.org",
      "url": "https://glazy.org/recipes/2174"
    },
    {
      "id": 1543,
      "code": "GLAZY-1543",
      "name": "slip Speirs",
      "cone": "5 - 10",
      "surface": "",
      "transparency": "",
      "atmosphere": "",
      "subtype": "Slip & Engobe - Slip",
      "ingredients": [
        {
          "material": "Kaolin",
          "amount": 30.0
        },
        {
          "material": "Ball Clay",
          "amount": 25.0
        },
        {
          "material": "Silica",
          "amount": 25.0
        },
        {
          "material": "Feldspar",
          "amount": 20.0
        }
      ],
      "description": "Glaze Type: Slip I have used this successfully at ^5-^10. I also usually add about l Tbls. glycerin to a 300gm batch to aid in smooth application. Some colorants I add: Pink - DeGussa 10-15% Red - DeGussa @35% Baby blue - cobalt carb 0.75 Grey blue - cobalt carb 2, RIO 2 Navy blue - cobalt carb 5, chrome 1 Black - cobalt carb 6, chrome 6, RIO 10 (I have not tried this but got it from the recipe book at Oregon School of Arts & Crafts) Olive green - chrome 6 Med. blue - cobalt carb 1, rutile 1 RE: the latest info on Clayart regarding DeGussa Stain (i.e. cadmium) toxicity - I did not receive any such information when I bought the stain either. I believed it was safe because it is ENCAPSULATED. I am grateful to those who wrote to inform us. Laura in Oregon",
      "createdBy": "Glazy Admin",
      "source": "glazy.org",
      "url": "https://glazy.org/recipes/1543"
    },
    {
      "id": 2175,
      "code": "GLAZY-2175",
      "name": "Slip ST26 Charlie Cummings 1-3",
      "cone": "1 - 3",
      "surface": "",
      "transparency": "",
      "atmosphere": "Oxidation",
      "subtype": "Slip & Engobe - Slip",
      "ingredients": [
        {
          "material": "Silica",
          "amount": 27.106
        },
        {
          "material": "Tile #6 Kaolin",
          "amount": 26.022
        },
        {
          "material": "Tennessee #10 Ball Clay",
          "amount": 26.022
        },
        {
          "material": "Nepheline Syenite",
          "amount": 20.851
        }
      ],
      "description": "Glaze Type: Slip Add \u00bc teaspoon darvan 7 Colors Yellow- ferro yellow 15% Black- ferro 3794 black 15% Red/orange- intensive red 12% Blue- gs-62 12% Green- peacock green 5% Bluegreen- cobalt 1.5% + copper carb 2% Grey \u2013 6650 5% Charlie Cummings Very white. Doesn\u2019t like to be more than 1/8\u201d thick on my clay bodies. Can cause glaze problems if applied too thick.",
      "createdBy": "Glazy Admin",
      "source": "glazy.org",
      "url": "https://glazy.org/recipes/2175"
    },
    {
      "id": 740,
      "code": "GLAZY-740",
      "name": "Slip Troy's Flashing research",
      "cone": "10",
      "surface": "",
      "transparency": "",
      "atmosphere": "Salt & Soda",
      "subtype": "Slip & Engobe - Slip",
      "ingredients": [
        {
          "material": "Grolleg Kaolin",
          "amount": 84.0
        },
        {
          "material": "Borax",
          "amount": 6.0
        }
      ],
      "additionals": [
        {
          "material": "Zircopax",
          "amount": 10.0
        }
      ],
      "description": "Glaze Type: Slip",
      "createdBy": "Glazy Admin",
      "source": "glazy.org",
      "url": "https://glazy.org/recipes/740"
    },
    {
      "id": 741,
      "code": "GLAZY-741",
      "name": "Slip Troy's Flashing research no borax",
      "cone": "10",
      "surface": "",
      "transparency": "",
      "atmosphere": "Salt & Soda",
      "subtype": "Slip & Engobe - Slip",
      "ingredients": [
        {
          "material": "Kaolin",
          "amount": 72.7
        },
        {
          "material": "Nepheline Syenite",
          "amount": 14.3
        },
        {
          "material": "Frit 3185",
          "amount": 6.5
        },
        {
          "material": "Alumina Hydrate",
          "amount": 5.0
        },
        {
          "material": "Magnesium carbonate",
          "amount": 0.7
        },
        {
          "material": "Red Iron Oxide",
          "amount": 0.7
        },
        {
          "material": "Wollastonite",
          "amount": 0.1
        },
        {
          "material": "Rutile",
          "amount": 0.03
        }
      ],
      "additionals": [
        {
          "material": "Zircopax",
          "amount": 10.0
        }
      ],
      "description": "Glaze Type: Slip",
      "createdBy": "Glazy Admin",
      "source": "glazy.org",
      "url": "https://glazy.org/recipes/741"
    },
    {
      "id": 743,
      "code": "GLAZY-743",
      "name": "slip UF high-fire tizzy",
      "cone": "8 - 10",
      "surface": "",
      "transparency": "Opaque",
      "atmosphere": "Oxidation, Reduction",
      "subtype": "Slip & Engobe - Slip",
      "ingredients": [
        {
          "material": "EP Kaolin",
          "amount": 51.0
        },
        {
          "material": "Kentucky OM #4 Ball Clay",
          "amount": 37.0
        },
        {
          "material": "Custer Feldspar",
          "amount": 8.0
        },
        {
          "material": "Whiting",
          "amount": 3.0
        },
        {
          "material": "Silica",
          "amount": 1.0
        }
      ],
      "additionals": [
        {
          "material": "Copper Carbonate",
          "amount": 8.0
        }
      ],
      "description": "Glaze Type: Slip copper red in reduction, pale green in oxidation.",
      "createdBy": "Glazy Admin",
      "source": "glazy.org",
      "url": "https://glazy.org/recipes/743"
    },
    {
      "id": 744,
      "code": "GLAZY-744",
      "name": "slip UF shop base",
      "cone": "8 - 10",
      "surface": "",
      "transparency": "Opaque",
      "atmosphere": "Oxidation, Reduction",
      "subtype": "Slip & Engobe - Slip",
      "ingredients": [
        {
          "material": "EP Kaolin",
          "amount": 36.0
        },
        {
          "material": "Kentucky OM #4 Ball Clay",
          "amount": 27.0
        },
        {
          "material": "Custer Feldspar",
          "amount": 15.0
        },
        {
          "material": "Silica",
          "amount": 15.0
        },
        {
          "material": "Whiting",
          "amount": 7.0
        }
      ],
      "description": "Glaze Type: Slip white +7% opax blue: + 3% cobalt carb + 0.5% chrome oxide green: +4% chrome 2000 grams fills 2 quart containers.",
      "createdBy": "Glazy Admin",
      "source": "glazy.org",
      "url": "https://glazy.org/recipes/744"
    },
    {
      "id": 745,
      "code": "GLAZY-745",
      "name": "slip UF shop black",
      "cone": "8 - 10",
      "surface": "",
      "transparency": "Opaque",
      "atmosphere": "Oxidation, Reduction",
      "subtype": "Slip & Engobe - Slip",
      "ingredients": [
        {
          "material": "Ball Clay",
          "amount": 40.0
        },
        {
          "material": "Redart",
          "amount": 40.0
        },
        {
          "material": "Custer Feldspar",
          "amount": 20.0
        }
      ],
      "additionals": [
        {
          "material": "Manganese Dioxide",
          "amount": 5.0
        },
        {
          "material": "Red Iron Oxide",
          "amount": 5.0
        },
        {
          "material": "Cobalt Carbonate",
          "amount": 2.0
        },
        {
          "material": "Chrome Oxide",
          "amount": 1.0
        }
      ],
      "description": "Glaze Type: Slip",
      "createdBy": "Glazy Admin",
      "source": "glazy.org",
      "url": "https://glazy.org/recipes/745"
    },
    {
      "id": 2176,
      "code": "GLAZY-2176",
      "name": "Slip White Base",
      "cone": "04 - 6",
      "surface": "",
      "transparency": "",
      "atmosphere": "Oxidation, Reduction",
      "subtype": "Glaze - White, Off-White",
      "ingredients": [
        {
          "material": "Ball Clay",
          "amount": 40.0
        },
        {
          "material": "EP Kaolin",
          "amount": 20.0
        },
        {
          "material": "Nepheline Syenite",
          "amount": 15.0
        },
        {
          "material": "Talc",
          "amount": 15.0
        },
        {
          "material": "Silica",
          "amount": 10.0
        }
      ],
      "description": "for wetwork and leatherhard clay. I've brushed, toothbrush spattered and sliptrailed this base without problem. I've taken it as high as cone 6. It may go higher. from: andrew s lubow",
      "createdBy": "Glazy Admin",
      "source": "glazy.org",
      "url": "https://glazy.org/recipes/2176"
    },
    {
      "id": 1544,
      "code": "GLAZY-1544",
      "name": "Slip White Base VC",
      "cone": "4 - 6",
      "surface": "",
      "transparency": "",
      "atmosphere": "Reduction",
      "subtype": "Slip & Engobe - Slip",
      "ingredients": [
        {
          "material": "EP Kaolin",
          "amount": 30.0
        },
        {
          "material": "Kentucky OM #4 Ball Clay",
          "amount": 30.0
        },
        {
          "material": "Ferro Frit 3124",
          "amount": 10.0
        },
        {
          "material": "Kingsley kaolin",
          "amount": 10.0
        },
        {
          "material": "Nepheline Syenite",
          "amount": 10.0
        },
        {
          "material": "Silica",
          "amount": 10.0
        }
      ],
      "additionals": [
        {
          "material": "Zircopax",
          "amount": 5.0
        }
      ],
      "description": "Glaze Type: Slip For wet to leather-hard application. Color tests can be run to any white slip.",
      "createdBy": "Glazy Admin",
      "source": "glazy.org",
      "url": "https://glazy.org/recipes/1544"
    },
    {
      "id": 2177,
      "code": "GLAZY-2177",
      "name": "Slip White Lauren Karle's",
      "cone": "05 - 03",
      "surface": "",
      "transparency": "Opaque",
      "atmosphere": "Oxidation",
      "subtype": "Glaze - White, Off-White",
      "ingredients": [
        {
          "material": "Ball Clay",
          "amount": 40.0
        },
        {
          "material": "Plastic Vitrox",
          "amount": 20.0
        },
        {
          "material": "Talc",
          "amount": 20.0
        },
        {
          "material": "Nepheline Syenite",
          "amount": 10.0
        },
        {
          "material": "Silica",
          "amount": 10.0
        }
      ],
      "description": "Glaze Type: Engobe From Pete Pinnell article in Clay Times Spr 2011. Calls for KT-1 ball and Amtel C-92 talc. Could replace PV with talc.",
      "createdBy": "Glazy Admin",
      "source": "glazy.org",
      "url": "https://glazy.org/recipes/2177"
    },
    {
      "id": 2178,
      "code": "GLAZY-2178",
      "name": "Slip White Pinnell Lowfire Leather-Hard",
      "cone": "3",
      "surface": "",
      "transparency": "Opaque",
      "atmosphere": "Oxidation",
      "subtype": "Slip & Engobe - Slip",
      "ingredients": [
        {
          "material": "Kentucky OM #4 Ball Clay",
          "amount": 40.0
        },
        {
          "material": "Talc",
          "amount": 40.0
        },
        {
          "material": "Nepheline Syenite",
          "amount": 10.0
        },
        {
          "material": "Silica",
          "amount": 10.0
        }
      ],
      "description": "Glaze Type: Slip For thick, brushing slip add 7% zircopax. If mixing thin for dipping, use 15% zircopax for higher opacity when used thinner. From Kari Radasch in CM J/Jl/Aug 09 Pete Pinnell: if you add stains, add an equal % frit 3124 to counter refractory nature of most stains. Pete prefers Nytal talc and KT1-4 or Spinks C&C ball clay. Apply on wet to leatherhard clay.",
      "createdBy": "Glazy Admin",
      "source": "glazy.org",
      "url": "https://glazy.org/recipes/2178"
    },
    {
      "id": 2179,
      "code": "GLAZY-2179",
      "name": "Slip White Rascalware",
      "cone": "4",
      "surface": "",
      "transparency": "Opaque",
      "atmosphere": "Oxidation",
      "subtype": "Slip & Engobe - Slip",
      "ingredients": [
        {
          "material": "Calcined Kaolin",
          "amount": 30.0
        },
        {
          "material": "EP Kaolin",
          "amount": 25.0
        },
        {
          "material": "Ferro Frit 3110",
          "amount": 20.0
        },
        {
          "material": "Nepheline Syenite",
          "amount": 15.0
        },
        {
          "material": "Talc",
          "amount": 5.0
        },
        {
          "material": "Whiting",
          "amount": 5.0
        }
      ],
      "additionals": [
        {
          "material": "Tin Oxide",
          "amount": 5.0
        }
      ],
      "description": "Glaze Type: Slip From Don Pilcher",
      "createdBy": "Glazy Admin",
      "source": "glazy.org",
      "url": "https://glazy.org/recipes/2179"
    },
    {
      "id": 746,
      "code": "GLAZY-746",
      "name": "Slip Wood's Black",
      "cone": "10",
      "surface": "",
      "transparency": "Opaque",
      "atmosphere": "Oxidation, Reduction",
      "subtype": "Slip & Engobe - Slip",
      "ingredients": [
        {
          "material": "Redart",
          "amount": 50.0
        },
        {
          "material": "Ball Clay",
          "amount": 25.0
        },
        {
          "material": "Manganese Dioxide",
          "amount": 15.0
        },
        {
          "material": "Black stain",
          "amount": 12.0
        },
        {
          "material": "Black Iron Oxide",
          "amount": 5.0
        }
      ],
      "description": "Glaze Type: Slip From Ruthann Tudball's \"Soda Glazing\"",
      "createdBy": "Glazy Admin",
      "source": "glazy.org",
      "url": "https://glazy.org/recipes/746"
    },
    {
      "id": 747,
      "code": "GLAZY-747",
      "name": "Slip Yelliow Amarillo",
      "cone": "9 - 11",
      "surface": "Satin",
      "transparency": "Opaque",
      "atmosphere": "Wood",
      "subtype": "Slip & Engobe - Slip",
      "ingredients": [
        {
          "material": "Ball Clay",
          "amount": 63.16
        },
        {
          "material": "Nepheline Syenite",
          "amount": 31.58
        },
        {
          "material": "Silica",
          "amount": 5.6
        }
      ],
      "additionals": [
        {
          "material": "Titanium Dioxide",
          "amount": 10.53
        },
        {
          "material": "Tin Oxide",
          "amount": 5.26
        }
      ],
      "description": "Glaze Type: Slip-vapor glaze Used in Curaumilla on raw dry clay. Lovely ochre color that gets good surface in salt and wood.",
      "createdBy": "Glazy Admin",
      "source": "glazy.org",
      "url": "https://glazy.org/recipes/747"
    },
    {
      "id": 748,
      "code": "GLAZY-748",
      "name": "Slip Yellow for Soda McKenzie's",
      "cone": "9 - 10",
      "surface": "",
      "transparency": "Opaque",
      "atmosphere": "Salt & Soda",
      "subtype": "Slip & Engobe - Slip",
      "ingredients": [
        {
          "material": "Ball Clay",
          "amount": 63.2
        },
        {
          "material": "Nepheline Syenite",
          "amount": 31.6
        },
        {
          "material": "Silica",
          "amount": 5.3
        }
      ],
      "additionals": [
        {
          "material": "Titanium Dioxide",
          "amount": 7.0
        },
        {
          "material": "Zircopax",
          "amount": 5.3
        }
      ],
      "description": "Glaze Type: Slip From McKenzie Smith, who says, \"She's a honey in soda Not sure about porcelain but on stoneware it sure is nice.\"",
      "createdBy": "Glazy Admin",
      "source": "glazy.org",
      "url": "https://glazy.org/recipes/748"
    },
    {
      "id": 749,
      "code": "GLAZY-749",
      "name": "Sloan's Black",
      "cone": "10",
      "surface": "Satin-matte",
      "transparency": "",
      "atmosphere": "Reduction",
      "subtype": "Glaze - Black",
      "ingredients": [
        {
          "material": "Potash Feldspar",
          "amount": 43.07
        },
        {
          "material": "Kaolin",
          "amount": 22.77
        },
        {
          "material": "Whiting",
          "amount": 18.41
        },
        {
          "material": "Silica",
          "amount": 11.01
        },
        {
          "material": "Zinc Oxide",
          "amount": 4.74
        }
      ],
      "additionals": [
        {
          "material": "Red Iron Oxide",
          "amount": 7.59
        },
        {
          "material": "Rutile",
          "amount": 2.85
        },
        {
          "material": "Tin Oxide",
          "amount": 1.9
        },
        {
          "material": "Cobalt Oxide",
          "amount": 0.95
        }
      ],
      "description": "Here is a cone 9-10 black glaze recipe that has no name but looks like what you describe; irridescent, satin charcoal black in reduction; like a black pearl. I acquired this glaze 25 years ago & if I had a gas kiln this would still be my favorite glaze. submitted by: Anne Fallis-Elliott, NYC e-mail:",
      "createdBy": "Glazy Admin",
      "source": "glazy.org",
      "url": "https://glazy.org/recipes/749"
    },
    {
      "id": 6395,
      "code": "GLAZY-6395",
      "name": "Sloan's Black",
      "cone": "10",
      "surface": "Glossy",
      "transparency": "Opaque",
      "atmosphere": "Reduction",
      "subtype": "Glaze - Black - Glossy",
      "ingredients": [
        {
          "material": "Custer Feldspar",
          "amount": 45.9
        },
        {
          "material": "Silica",
          "amount": 24.5
        },
        {
          "material": "Whiting",
          "amount": 14.2
        },
        {
          "material": "Kentucky OM #4 Ball Clay",
          "amount": 8.7
        },
        {
          "material": "Borax",
          "amount": 4.6
        },
        {
          "material": "Zinc Oxide",
          "amount": 2.1
        }
      ],
      "additionals": [
        {
          "material": "Red Iron Oxide",
