Repository: MrSeldon/argilev2

File: data/glazes/glazy.json (part 257 of 315)
{
          "amount": 3.5
        },
        {
          "material": "Chrome Oxide",
          "amount": 1.5
        },
        {
          "material": "Cobalt Carbonate",
          "amount": 0.5
        }
      ],
      "description": "Tennessee Technological University - Appalachian Center for Crafts - Clay Studio \ufffc Vince Pitelka, 2015 https://sites.tntech.edu/wpitelka/handoutsinformation/ Notes: NOT FOOD-SAFE, Opaque, Gloss, shiny black.",
      "createdBy": "Glazy Admin",
      "source": "glazy.org",
      "url": "https://glazy.org/recipes/6395"
    },
    {
      "id": 2866,
      "code": "GLAZY-2866",
      "name": "Smith Spodumene White Orange",
      "cone": "10",
      "surface": "Semi-matte",
      "transparency": "",
      "atmosphere": "Reduction",
      "subtype": "Glaze - White, Off-White",
      "ingredients": [
        {
          "material": "Custer Feldspar",
          "amount": 30.0
        },
        {
          "material": "EP Kaolin",
          "amount": 25.0
        },
        {
          "material": "Dolomite",
          "amount": 22.0
        },
        {
          "material": "Spodumene",
          "amount": 20.0
        },
        {
          "material": "Whiting",
          "amount": 3.0
        }
      ],
      "additionals": [
        {
          "material": "Tin Oxide",
          "amount": 5.0
        }
      ],
      "description": "Source/Alternate names: Dianna Rose Downs Source/Alternate names: similar oxides to Turner Beauty Notes: Dianna Rose Downs: as it gets thicker, it turns a fat white with orange to brown spots, the thinner the glaze, the fewer spots.",
      "createdBy": "Glazy Admin",
      "source": "glazy.org",
      "url": "https://glazy.org/recipes/2866"
    },
    {
      "id": 41757,
      "code": "GLAZY-41757",
      "name": "Smooth and Stony Glaze",
      "cone": "6",
      "surface": "Stony Matte",
      "transparency": "Opaque",
      "atmosphere": "Oxidation",
      "subtype": "Glaze",
      "ingredients": [
        {
          "material": "Nepheline Syenite Norwegian",
          "amount": 41.1
        },
        {
          "material": "Silica",
          "amount": 25.6
        },
        {
          "material": "Barium Carbonate",
          "amount": 12.6
        },
        {
          "material": "Whiting",
          "amount": 9.2
        },
        {
          "material": "EP Kaolin",
          "amount": 8.9
        },
        {
          "material": "Magnesium carbonate",
          "amount": 2.6
        }
      ],
      "additionals": [
        {
          "material": "Zinc Oxide",
          "amount": 3.9
        }
      ],
      "description": "Only the first white tests, include the ingredient below the line; zinc. All of the color tests are the 100g base, with only the indicated colored oxide addition(s).",
      "createdBy": "Alisa Liskin Clausen",
      "source": "glazy.org",
      "url": "https://glazy.org/recipes/41757"
    },
    {
      "id": 217898,
      "code": "GLAZY-217898",
      "name": "Smooth and Stony Glaze",
      "cone": "6",
      "surface": "Stony Matte",
      "transparency": "",
      "atmosphere": "Oxidation",
      "subtype": "Glaze - White, Off-White",
      "ingredients": [
        {
          "material": "Nepheline Syenite",
          "amount": 41.1
        },
        {
          "material": "Silica",
          "amount": 25.6
        },
        {
          "material": "Barium Carbonate",
          "amount": 12.6
        },
        {
          "material": "Whiting",
          "amount": 9.2
        },
        {
          "material": "Kaolin",
          "amount": 8.9
        },
        {
          "material": "Magnesium carbonate",
          "amount": 2.6
        }
      ],
      "additionals": [
        {
          "material": "Zinc Oxide",
          "amount": 3.9
        }
      ],
      "description": "University of Maryland Glazes by Harold J. McWhinnie, Ceramics Monthly, February 1980 \"The following glaze recipes are intended for use at the Cone 6 range in an oxidizing atmosphere on stoneware clay bodies.\"",
      "createdBy": "Glazy Admin",
      "source": "glazy.org",
      "url": "https://glazy.org/recipes/217898"
    },
    {
      "id": 132163,
      "code": "GLAZY-132163",
      "name": "Smooth Clear",
      "cone": "5 - 8",
      "surface": "Glossy",
      "transparency": "Translucent",
      "atmosphere": "Neutral, Reduction, Oxidation",
      "subtype": "Glaze - Clear",
      "ingredients": [
        {
          "material": "Gerstley Borate",
          "amount": 32.0
        },
        {
          "material": "Custer Feldspar",
          "amount": 27.0
        },
        {
          "material": "Silica",
          "amount": 27.0
        },
        {
          "material": "EP Kaolin",
          "amount": 14.0
        }
      ],
      "description": "",
      "createdBy": "HP Bloomer IV",
      "source": "glazy.org",
      "url": "https://glazy.org/recipes/132163"
    },
    {
      "id": 5199,
      "code": "GLAZY-5199",
      "name": "Smooth Matte",
      "cone": "5",
      "surface": "Smooth Matte",
      "transparency": "Opaque",
      "atmosphere": "Oxidation, Reduction",
      "subtype": "Glaze - Matte",
      "ingredients": [
        {
          "material": "Barium Carbonate",
          "amount": 50.5
        },
        {
          "material": "Lepidolite",
          "amount": 34.2
        },
        {
          "material": "Silica",
          "amount": 8.9
        },
        {
          "material": "Lithium Carbonate",
          "amount": 6.4
        }
      ],
      "additionals": [
        {
          "material": "Bentonite",
          "amount": 2.0
        }
      ],
      "description": "This recipe was imported from Louis Katz's Hyperglaze database available on his website: http://falcon.tamucc.edu/lkatz/allglazes.txt More information about Louis Katz can be found on his website, http://www.louiskatz.net/ Louis Katz Notes: I am not a safety expert and any information contained in this file about safety should be ignored in favor of advice from experts. All of the materials in all glazes are potentially hazardous. All of these glaze recipes are given without any representation of accuracy or safety. They may work, they may not. They may be safe when fired or they may not. All of the materials used in them have hazards associated with them. You must be have sufficient training in the hazards before you use the the materials. You will have to determine the suitability and safety for your use. Do not assume that a lack of a warning about a material means that it is safe. Cone: 5 Surface texture: Matte Firing: Ox. or Red. Recipe: Percent Batch Barium Carbonate 50.50 50.50 Lithium Carbonate 6.40 6.40 Lepidolite 34.20 34.20 Flint 8.90 8.90 Totals: 100.00 % 100.00 gm Also add: Bentonite 2.00 2.00",
      "createdBy": "Glazy Admin",
      "source": "glazy.org",
      "url": "https://glazy.org/recipes/5199"
    },
    {
      "id": 5252,
      "code": "GLAZY-5252",
      "name": "Smooth Matte",
      "cone": "6",
      "surface": "Smooth Matte",
      "transparency": "",
      "atmosphere": "Oxidation, Reduction",
      "subtype": "Glaze - Matte",
      "ingredients": [
        {
          "material": "Barium Carbonate",
          "amount": 24.0
        },
        {
          "material": "Nepheline Syenite",
          "amount": 22.6
        },
        {
          "material": "Silica",
          "amount": 18.8
        },
        {
          "material": "Kaolin",
          "amount": 17.8
        },
        {
          "material": "Whiting",
          "amount": 15.3
        },
        {
          "material": "Zinc Oxide",
          "amount": 1.5
        }
      ],
      "description": "This recipe was imported from Louis Katz's Hyperglaze database available on his website: http://falcon.tamucc.edu/lkatz/allglazes.txt More information about Louis Katz can be found on his website, http://www.louiskatz.net/ Louis Katz Notes: I am not a safety expert and any information contained in this file about safety should be ignored in favor of advice from experts. All of the materials in all glazes are potentially hazardous. All of these glaze recipes are given without any representation of accuracy or safety. They may work, they may not. They may be safe when fired or they may not. All of the materials used in them have hazards associated with them. You must be have sufficient training in the hazards before you use the the materials. You will have to determine the suitability and safety for your use. Do not assume that a lack of a warning about a material means that it is safe. Cone: 6 Surface texture: Matte Firing: Ox. or Red. Recipe: Percent Batch Barium Carbonate 24.00 24.00 Whiting 15.30 15.30 Zinc Oxide 1.50 1.50 Kaolin 17.80 17.80 Neph Sy 22.60 22.60 Flint 18.80 18.80 Totals: 100.00 % 100.00 gm",
      "createdBy": "Glazy Admin",
      "source": "glazy.org",
      "url": "https://glazy.org/recipes/5252"
    },
    {
      "id": 5253,
      "code": "GLAZY-5253",
      "name": "Smooth Matte 3",
      "cone": "6",
      "surface": "Smooth Matte",
      "transparency": "",
      "atmosphere": "Oxidation, Reduction",
      "subtype": "Glaze - Matte",
      "ingredients": [
        {
          "material": "Silica",
          "amount": 31.8
        },
        {
          "material": "Nepheline Syenite",
          "amount": 18.9
        },
        {
          "material": "Barium Carbonate",
          "amount": 18.3
        },
        {
          "material": "Kaolin",
          "amount": 17.2
        },
        {
          "material": "Whiting",
          "amount": 11.6
        },
        {
          "material": "Zinc Oxide",
          "amount": 2.2
        }
      ],
      "description": "This recipe was imported from Louis Katz's Hyperglaze database available on his website: http://falcon.tamucc.edu/lkatz/allglazes.txt More information about Louis Katz can be found on his website, http://www.louiskatz.net/ Louis Katz Notes: I am not a safety expert and any information contained in this file about safety should be ignored in favor of advice from experts. All of the materials in all glazes are potentially hazardous. All of these glaze recipes are given without any representation of accuracy or safety. They may work, they may not. They may be safe when fired or they may not. All of the materials used in them have hazards associated with them. You must be have sufficient training in the hazards before you use the the materials. You will have to determine the suitability and safety for your use. Do not assume that a lack of a warning about a material means that it is safe. Cone: 6 Surface texture: Matte Firing: Ox. or Red. Recipe: Percent Batch Barium Carbonate 18.30 18.30 Whiting 11.60 11.60 Zinc Oxide 2.20 2.20 Kaolin 17.20 17.20 Neph Sy 18.90 18.90 Flint 31.80 31.80 Totals: 100.00 % 100.00 gm",
      "createdBy": "Glazy Admin",
      "source": "glazy.org",
      "url": "https://glazy.org/recipes/5253"
    },
    {
      "id": 82376,
      "code": "GLAZY-82376",
      "name": "Smooth Matte White",
      "cone": "10",
      "surface": "Smooth Matte",
      "transparency": "Opaque",
      "atmosphere": "Oxidation, Reduction",
      "subtype": "Glaze - White, Off-White",
      "ingredients": [
        {
          "material": "Custer Feldspar",
          "amount": 44.0
        },
        {
          "material": "EP Kaolin",
          "amount": 19.0
        },
        {
          "material": "Dolomite",
          "amount": 17.0
        },
        {
          "material": "Zircopax",
          "amount": 14.0
        },
        {
          "material": "Wollastonite",
          "amount": 4.0
        },
        {
          "material": "Tin Oxide",
          "amount": 2.5
        }
      ],
      "description": "A milky opaque white glaze with tin oxide that works well on porcelain. Fires cream to tan on darker stonewares in reduction and will burn out when application is too thin or over reduced. Tends to emphasize thrown lines and surface flaws. All examples here fired to cone 10 in reduction in a Geil gas kiln.",
      "createdBy": "Celia Wiley",
      "source": "glazy.org",
      "url": "https://glazy.org/recipes/82376"
    },
    {
      "id": 4246,
      "code": "GLAZY-4246",
      "name": "Smooth Orange Slip",
      "cone": "10",
      "surface": "",
      "transparency": "",
      "atmosphere": "Salt & Soda, Wood",
      "subtype": "Slip & Engobe - Slip",
      "ingredients": [
        {
          "material": "EP Kaolin",
          "amount": 40.0
        },
        {
          "material": "Kentucky OM #4 Ball Clay",
          "amount": 40.0
        },
        {
          "material": "Zircopax",
          "amount": 10.0
        },
        {
          "material": "Borax",
          "amount": 5.0
        }
      ],
      "description": "From Steve Davis Website & Blog: http://kazegama.com/ Website: http://kazegamas.com/ Flashing Slips from 6 hour Kazegama firings: http://kazegamas.com/flashing slips.htm These Flashing slips were applied to greenware, bisque fired to cone 04, and then fired to cone 9. At cone 9, ash was fed into the kiln via blower burners. The kiln was then fired to cone 10. The top photo shows the results on a vertical surface. The bottom photo shows the results when nestled onto a bed of sintered ash during loading.",
      "createdBy": "Steve Davis",
      "source": "glazy.org",
      "url": "https://glazy.org/recipes/4246"
    },
    {
      "id": 5145,
      "code": "GLAZY-5145",
      "name": "Smooth Orange Slip",
      "cone": "11",
      "surface": "",
      "transparency": "",
      "atmosphere": "Oxidation, Reduction",
      "subtype": "Slip & Engobe - Slip",
      "ingredients": [
        {
          "material": "EP Kaolin",
          "amount": 42.11
        },
        {
          "material": "Kentucky OM #4 Ball Clay",
          "amount": 42.11
        },
        {
          "material": "Zircopax",
          "amount": 10.53
        },
        {
          "material": "Borax",
          "amount": 5.26
        }
      ],
      "description": "This recipe was imported from Louis Katz's Hyperglaze database available on his website: http://falcon.tamucc.edu/lkatz/allglazes.txt More information about Louis Katz can be found on his website, http://www.louiskatz.net/ Louis Katz Notes: I am not a safety expert and any information contained in this file about safety should be ignored in favor of advice from experts. All of the materials in all glazes are potentially hazardous. All of these glaze recipes are given without any representation of accuracy or safety. They may work, they may not. They may be safe when fired or they may not. All of the materials used in them have hazards associated with them. You must be have sufficient training in the hazards before you use the the materials. You will have to determine the suitability and safety for your use. Do not assume that a lack of a warning about a material means that it is safe. Cone: 11 Color: orange Firing: Ox. or Red. Recipe: Percent Batch Borax 5.26 0.50 Zircopax 10.53 1.00 EPK 42.11 4.00 OM-4 42.11 4.00 Totals: 100.00 % 9.50 gm Comments: CM 03-96",
      "createdBy": "Glazy Admin",
      "source": "glazy.org",
      "url": "https://glazy.org/recipes/5145"
    },
    {
      "id": 5308,
      "code": "GLAZY-5308",
      "name": "Smooth Translucent",
      "cone": "5 - 8",
      "surface": "Satin",
      "transparency": "Translucent",
      "atmosphere": "Oxidation, Reduction",
      "subtype": "Glaze - Clear",
      "ingredients": [
        {
          "material": "Nepheline Syenite",
          "amount": 44.0
        },
        {
          "material": "Silica",
          "amount": 25.8
        },
        {
          "material": "Zinc Oxide",
          "amount": 22.0
        },
        {
          "material": "Whiting",
          "amount": 8.2
        }
      ],
      "description": "This recipe was imported from Louis Katz's Hyperglaze database available on his website: http://falcon.tamucc.edu/lkatz/allglazes.txt More information about Louis Katz can be found on his website, http://www.louiskatz.net/ Louis Katz Notes: I am not a safety expert and any information contained in this file about safety should be ignored in favor of advice from experts. All of the materials in all glazes are potentially hazardous. All of these glaze recipes are given without any representation of accuracy or safety. They may work, they may not. They may be safe when fired or they may not. All of the materials used in them have hazards associated with them. You must be have sufficient training in the hazards before you use the the materials. You will have to determine the suitability and safety for your use. Do not assume that a lack of a warning about a material means that it is safe. Cone: 8 7 6 5 Surface texture: ? Firing: Ox. or Red. Recipe: Percent Batch Zinc Oxide 22.00 22.00 Whiting 8.20 8.20 Neph Sy 44.00 44.00 Flint 25.80 25.80 Totals: 100.00 % 100.00 gm",
      "createdBy": "Glazy Admin",
      "source": "glazy.org",
      "url": "https://glazy.org/recipes/5308"
    },
    {
      "id": 8796,
      "code": "GLAZY-8796",
      "name": "Snair Goldstone",
      "cone": "5 1/2",
      "surface": "Glossy",
      "transparency": "Translucent",
      "atmosphere": "Oxidation",
      "subtype": "Glaze - Crystalline - Aventurine",
      "ingredients": [
        {
          "material": "Ferro Frit 3110",
          "amount": 61.0
        },
        {
          "material": "Silica",
          "amount": 32.0
        },
        {
          "material": "Lithium Carbonate",
          "amount": 7.0
        }
      ],
      "additionals": [
        {
          "material": "Red Iron Oxide",
          "amount": 20.0
        },
        {
          "material": "Bentonite",
          "amount": 2.0
        }
      ],
      "description": "Aventurine. Different RIO percentages.",
      "createdBy": "Clara Giorello",
      "source": "glazy.org",
      "url": "https://glazy.org/recipes/8796"
    },
    {
      "id": 7968,
      "code": "GLAZY-7968",
      "name": "Snapdragon Red",
      "cone": "6",
      "surface": "Glossy",
      "transparency": "Semi-opaque",
      "atmosphere": "Oxidation",
      "subtype": "Glaze - Red",
      "ingredients": [
        {
          "material": "Silica",
          "amount": 30.0
        },
        {
          "material": "Whiting",
          "amount": 20.0
        },
        {
          "material": "Ball Clay",
          "amount": 18.0
        },
        {
          "material": "Nepheline Syenite",
          "amount": 18.0
        },
        {
          "material": "Ferro Frit 3134",
          "amount": 14.0
        }
      ],
      "additionals": [
        {
          "material": "Tin Oxide",
          "amount": 7.5
        },
        {
          "material": "Bentonite",
          "amount": 2.0
        },
        {
          "material": "Cobalt Carbonate",
          "amount": 0.25
        },
        {
          "material": "Chrome Oxide",
          "amount": 0.2
        }
      ],
      "description": "https://mightymudmixer.com/shop/snapdragon-red/ This mix is Tin and Chrome Red glaze cranberry to raspberry colors, and somewhat transparent.",
      "createdBy": "Mighty Mud Mixer",
      "source": "glazy.org",
      "url": "https://glazy.org/recipes/7968"
    },
    {
      "id": 43814,
      "code": "GLAZY-43814",
      "name": "SNGN Stony Blue",
      "cone": "10",
      "surface": "",
      "transparency": "",
      "atmosphere": "",
      "subtype": "Glaze - Blue - Cobalt",
      "ingredients": [
        {
          "material": "Kona F-4 feldspar",
          "amount": 33.7
        },
        {
          "material": "Kaolin",
          "amount": 25.1
        },
        {
          "material": "Dolomite",
          "amount": 17.1
        },
        {
          "material": "Talc",
          "amount": 10.6
        },
        {
          "material": "Spodumene",
          "amount": 7.0
        },
        {
          "material": "Whiting",
          "amount": 4.5
        },
        {
          "material": "Bentonite",
          "amount": 2.0
        }
      ],
      "additionals": [
        {
          "material": "Cobalt Carbonate",
          "amount": 0.9
        },
        {
          "material": "Iron oxide",
          "amount": 0.3
        }
      ],
      "description": "From Virginia Scotchie's Clay and Glaze Compendium",
      "createdBy": "Glazy Admin",
      "source": "glazy.org",
      "url": "https://glazy.org/recipes/43814"
    },
    {
      "id": 57201,
      "code": "GLAZY-57201",
      "name": "Sno-Cone",
      "cone": "6",
      "surface": "",
      "transparency": "",
      "atmosphere": "Oxidation",
      "subtype": "Glaze",
      "ingredients": [
        {
          "material": "Nepheline Syenite",
          "amount": 35.0
        },
        {
          "material": "Silica",
          "amount": 34.0
        },
        {
          "material": "Gerstley Borate",
          "amount": 14.3
        },
        {
          "material": "Whiting",
          "amount": 9.0
        },
        {
          "material": "Lithium Carbonate",
          "amount": 2.9
        },
        {
          "material": "Zinc Oxide",
          "amount": 1.6
        }
      ],
      "additionals": [
        {
          "material": "Rutile",
          "amount": 4.0
        },
        {
          "material": "Stain",
          "amount": 3.0
        },
        {
          "material": "Cobalt Carbonate",
          "amount": 2.0
        }
      ],
      "description": "",
      "createdBy": "Gasworks NYC",
      "source": "glazy.org",
      "url": "https://glazy.org/recipes/57201"
    },
    {
      "id": 118458,
      "code": "GLAZY-118458",
      "name": "Snot Glaze",
      "cone": "4",
      "surface": "Semi-glossy",
      "transparency": "Semi-opaque",
      "atmosphere": "Oxidation",
      "subtype": "Glaze - Green - Chrome",
      "ingredients": [
        {
          "material": "Gerstley Borate",
          "amount": 30.0
        },
        {
          "material": "EP Kaolin",
          "amount": 20.0
        },
        {
          "material": "Spodumene",
          "amount": 16.0
        },
        {
          "material": "Silica",
          "amount": 15.0
        },
        {
          "material": "Barium Carbonate",
          "amount": 10.0
        },
        {
          "material": "Bone Ash",
          "amount": 6.0
        },
        {
          "material": "Lithium Carbonate",
          "amount": 3.0
        }
      ],
      "additionals": [
        {
          "material": "Titanium Dioxide",
          "amount": 1.0
        },
        {
          "material": "Alumina Hydrate",
          "amount": 0.25
        },
        {
          "material": "Chrome Oxide",
          "amount": 0.1
        }
      ],
      "description": "Greenish snotty looking glaze. This glaze was purposely not sieved because I wanted all the gloppy gross bits.",
      "createdBy": "Heather A. Banas",
      "source": "glazy.org",
      "url": "https://glazy.org/recipes/118458"
    },
    {
      "id": 35532,
      "code": "GLAZY-35532",
      "name": "SNOW",
      "cone": "6",
      "surface": "Semi-glossy",
      "transparency": "Opaque",
      "atmosphere": "Oxidation",
      "subtype": "Glaze - White, Off-White",
      "ingredients": [
        {
          "material": "Ferro Frit 3134",
          "amount": 25.0
        },
        {
          "material": "Silica",
          "amount": 25.0
        },
        {
          "material": "Soda Feldspar",
          "amount": 25.0
        },
        {
          "material": "Ball Clay",
          "amount": 20.0
        },
        {
          "material": "Wollastonite",
          "amount": 5.0
        }
      ],
      "additionals": [
        {
          "material": "Tin Oxide",
          "amount": 5.0
        },
        {
          "material": "Bentonite",
          "amount": 2.0
        }
      ],
      "description": "",
      "createdBy": "Kenneth Lau",
      "source": "glazy.org",
      "url": "https://glazy.org/recipes/35532"
    },
    {
      "id": 173473,
      "code": "GLAZY-173473",
      "name": "Snow",
      "cone": "6",
      "surface": "Glossy",
      "transparency": "Opaque",
      "atmosphere": "Oxidation",
      "subtype": "Glaze - White, Off-White",
      "ingredients": [
        {
          "material": "Silica",
          "amount": 25.0
        },
        {
          "material": "Soda Feldspar",
          "amount": 25.0
        },
        {
          "material": "Wollastonite",
          "amount": 20.0
        },
        {
          "material": "Ball Clay",
          "amount": 15.0
        },
        {
          "material": "Ferro Frit 3134",
          "amount": 15.0
        }
      ],
      "additionals": [
        {
          "material": "Titanium Dioxide",
          "amount": 4.0
        },
        {
          "material": "Bentonite",
          "amount": 2.0
        },
        {
          "material": "Tin Oxide",
          "amount": 1.0
        }
      ],
      "description": "Glossy Creamy off-white",
      "createdBy": "Kenneth Lau",
      "source": "glazy.org",
      "url": "https://glazy.org/recipes/173473"
    },
    {
      "id": 2181,
      "code": "GLAZY-2181",
      "name": "snow base",
      "cone": "5",
      "surface": "Satin",
      "transparency": "Opaque",
      "atmosphere": "Oxidation",
      "subtype": "Glaze - Matte",
      "ingredients": [
        {
          "material": "Barium Carbonate",
          "amount": 36.8
        },
        {
          "material": "Silica",
          "amount": 26.6
        },
        {
          "material": "EP Kaolin",
          "amount": 14.5
        },
        {
          "material": "Zinc Oxide",
          "amount": 13.3
        },
        {
          "material": "Lithium Carbonate",
          "amount": 8.8
        }
      ],
      "description": "Glaze Type: Barium matt",
      "createdBy": "Glazy Admin",
      "source": "glazy.org",
      "url": "https://glazy.org/recipes/2181"
    },
    {
      "id": 2182,
      "code": "GLAZY-2182",
      "name": "snow base shaffer",
      "cone": "5",
      "surface": "Satin",
      "transparency": "Opaque",
      "atmosphere": "Oxidation",
      "subtype": "Glaze - Matte",
      "ingredients": [
        {
          "material": "Barium Carbonate",
          "amount": 42.4
        },
        {
          "material": "Silica",
          "amount": 24.4
        },
        {
          "material": "EP Kaolin",
          "amount": 13.1
        },
        {
          "material": "Zinc Oxide",
          "amount": 12.1
        },
        {
          "material": "Lithium Carbonate",
          "amount": 8.0
        }
      ],
      "description": "Glaze Type: Barium matt",
      "createdBy": "Glazy Admin",
      "source": "glazy.org",
      "url": "https://glazy.org/recipes/2182"
    },
    {
      "id": 2183,
      "code": "GLAZY-2183",
      "name": "snow base shaffer Var 2",
      "cone": "5",
      "surface": "Satin",
      "transparency": "Opaque",
      "atmosphere": "Oxidation",
      "subtype": "Glaze - Matte",
      "ingredients": [
        {
          "material": "Barium Carbonate",
          "amount": 41.4
        },
        {
          "material": "Silica",
          "amount": 23.9
        },
        {
          "material": "EP Kaolin",
          "amount": 12.7
        },
        {
          "material": "Zinc Oxide",
          "amount": 11.8
        },
        {
          "material": "Lithium Carbonate",
          "amount": 10.2
        }
      ],
      "description": "Glaze Type: Barium matt",
      "createdBy": "Glazy Admin",
      "source": "glazy.org",
      "url": "https://glazy.org/recipes/2183"
    },
    {
      "id": 2184,
      "code": "GLAZY-2184",
      "name": "snow base shaffer var1",
      "cone": "5",
      "surface": "Satin",
      "transparency": "Opaque",
      "atmosphere": "Oxidation",
      "subtype": "Glaze - Matte",
      "ingredients": [
        {
          "material": "Barium Carbonate",
          "amount": 43.6
        },
        {
          "material": "Silica",
          "amount": 25.2
        },
        {
          "material": "EP Kaolin",
          "amount": 13.3
        },
        {
          "material": "Zinc Oxide",
          "amount": 12.5
        },
        {
          "material": "Lithium Carbonate",
          "amount": 5.4
        }
      ],
      "description": "Glaze Type: Barium matt",
      "createdBy": "Glazy Admin",
      "source": "glazy.org",
      "url": "https://glazy.org/recipes/2184"
    },
    {
      "id": 6147,
      "code": "GLAZY-6147",
      "name": "Snow white",
      "cone": "9 - 11",
      "surface": "Glossy",
      "transparency": "Semi-opaque",
      "atmosphere": "Oxidation",
      "subtype": "Glaze - White, Off-White",
      "ingredients": [
        {
          "material": "Silica",
          "amount": 46.0
        },
        {
          "material": "Nepheline Syenite",
          "amount": 35.0
        },
        {
          "material": "Strontium Carbonate",
          "amount": 11.0
        },
        {
          "material": "Zinc Oxide",
          "amount": 8.0
        },
        {
          "material": "Titanium Dioxide",
          "amount": 4.5
        },
        {
          "material": "Bentonite",
          "amount": 2.0
        }
      ],
      "description": "Variegated glossy white, breaks on texture. With 4% TiO2, a greyish white, up to 6% which is snow white. With 2 black nickel ox and 6 TiO2, a light green. Doesn't yield a nickel blue though.",
      "createdBy": "david tsabar",
      "source": "glazy.org",
      "url": "https://glazy.org/recipes/6147"
    },
    {
      "id": 28936,
      "code": "GLAZY-28936",
      "name": "Snow White",
      "cone": "10",
      "surface": "Glossy",
      "transparency": "",
      "atmosphere": "Reduction",
      "subtype": "Glaze - White, Off-White",
      "ingredients": [
        {
          "material": "Custer Feldspar",
          "amount": 52.7
        },
        {
          "material": "Silica",
          "amount": 21.6
        },
        {
          "material": "Whiting",
          "amount": 12.6
        },
        {
          "material": "Zircopax",
          "amount": 9.0
        },
        {
          "material": "Barium Carbonate",
          "amount": 2.6
        },
        {
          "material": "Zinc Oxide",
          "amount": 2.0
        }
      ],
      "description": "Hard Shiny White. Settles From the Paul Lewing Handouts, Cone 10 Reduction Glazes http://www.brackers.com/wp-content/uploads/2015/02/Paul-Lewing-Handouts.pdf",
      "createdBy": "Glazy Admin",
      "source": "glazy.org",
      "url": "https://glazy.org/recipes/28936"
    },
    {
      "id": 52127,
      "code": "GLAZY-52127",
      "name": "Snow White's Freckles",
      "cone": "5 - 8",
      "surface": "Glossy",
      "transparency": "Opaque",
      "atmosphere": "Oxidation",
      "subtype": "Glaze",
      "ingredients": [
        {
          "material": "Potash Feldspar",
          "amount": 41.0
        },
        {
          "material": "Silica",
          "amount": 27.0
        },
        {
          "material": "Whiting",
          "amount": 15.0
        },
        {
          "material": "Zinc Oxide",
          "amount": 12.0
        },
        {
          "material": "Kaolin",
          "amount": 5.0
        }
      ],
      "additionals": [
        {
          "material": "Titanium Dioxide",
          "amount": 5.0
        },
        {
          "material": "Bentonite",
          "amount": 2.0
        }
      ],
      "description": "Based on Chun Seafoam but without the copper, creating a white. Tiny bubbles.",
      "createdBy": "Forty Bends Ceramics | Bianca",
      "source": "glazy.org",
      "url": "https://glazy.org/recipes/52127"
    },
    {
      "id": 54702,
      "code": "GLAZY-54702",
      "name": "Snowflake crackle",
      "cone": "10",
      "surface": "Glossy",
      "transparency": "Semi-opaque",
      "atmosphere": "Oxidation",
      "subtype": "Glaze - Specialty - Crackle",
      "ingredients": [
        {
          "material": "N\u00e9ph\u00e9line syenite (Solargil 2018)",
          "amount": 88.0
        },
        {
          "material": "Ball Clay HSM (Solargil 2018)",
          "amount": 6.0
        },
        {
          "material": "Zinc Oxide",
          "amount": 3.0
        },
        {
          "material": "Cendre d'Os (Solargil 2018)",
          "amount": 2.0
        },
        {
          "material": "Lithium Carbonate",
          "amount": 1.0
        }
      ],
      "additionals": [
        {
          "material": "Cobalt Oxide",
          "amount": 0.05
        }
      ],
      "description": "Recette de Dominique LeCerf. Impropre au contact alimentaire. CoE: 8,23 ( Appen), 9,30 (Sankey) Calculated Temp: 1255 \u00b0C",
      "createdBy": "Jean-Pierre Prieto",
      "source": "glazy.org",
      "url": "https://glazy.org/recipes/54702"
    },
    {
      "id": 7052,
      "code": "GLAZY-7052",
      "name": "Snowflake Crackle #8",
      "cone": "5 - 6",
      "surface": "Semi-glossy",
      "transparency": "Translucent",
      "atmosphere": "Oxidation",
      "subtype": "Glaze - Specialty - Crackle",
      "ingredients": [
        {
          "material": "Nepheline Syenite",
          "amount": 82.7
        },
        {
          "material": "Ferro Frit 3124",
          "amount": 7.5
        },
        {
          "material": "Ball Clay",
          "amount": 5.9
        },
        {
          "material": "Magnesium carbonate",
          "amount": 3.9
        }
      ],
      "additionals": [
        {
          "material": "Bentonite",
          "amount": 2.0
        },
        {
          "material": "Epsom salts",
          "amount": 0.25
        }
      ],
      "description": "",
      "createdBy": "Clara Giorello",
      "source": "glazy.org",
      "url": "https://glazy.org/recipes/7052"
    },
    {
      "id": 19639,
      "code": "GLAZY-19639",
      "name": "Snowflake Crackle 1",
      "cone": "6 - 8",
      "surface": "Glossy",
      "transparency": "Transparent",
      "atmosphere": "Oxidation",
      "subtype": "Glaze - Specialty - Crackle",
      "ingredients": [
        {
          "material": "Nepheline Syenite",
          "amount": 89.0
        },
        {
          "material": "Talc",
          "amount": 6.0
        },
        {
          "material": "Ball Clay",
          "amount": 5.0
        }
      ],
      "description": "worked well on a white clay. didn't work well on a red clay.",
      "createdBy": "Caro-K",
      "source": "glazy.org",
      "url": "https://glazy.org/recipes/19639"
    },
    {
      "id": 176379,
      "code": "GLAZY-176379",
      "name": "Snowflake Crackle 1234",
      "cone": "10 - 11",
      "surface": "Semi-glossy",
      "transparency": "Semi-opaque",
      "atmosphere": "Oxidation, Neutral, Reduction",
      "subtype": "Glaze - Specialty - Crackle",
      "ingredients": [
        {
          "material": "Custer Feldspar",
          "amount": 43.6
        },
        {
          "material": "Nepheline Syenite",
          "amount": 41.2
        },
        {
          "material": "Talc",
          "amount": 5.0
        },
        {
          "material": "Ferro Frit 3134",
          "amount": 4.0
        },
        {
          "material": "Bone Ash",
          "amount": 3.2
        },
        {
          "material": "EP Kaolin",
          "amount": 3.0
        }
      ],
      "description": "From John Britt, research on snowflake crackles.",
      "createdBy": "Sid Henderson",
      "source": "glazy.org",
      "url": "https://glazy.org/recipes/176379"
    },
    {
      "id": 176377,
      "code": "GLAZY-176377",
      "name": "Snowflake Crackle 13",
      "cone": "9 - 11",
      "surface": "Semi-glossy",
      "transparency": "Semi-opaque",
      "atmosphere": "Oxidation, Neutral, Reduction",
      "subtype": "Glaze - Specialty - Crackle",
      "ingredients": [
        {
          "material": "Nepheline Syenite",
          "amount": 81.7
        },
        {
          "material": "Talc",
          "amount": 7.4
        },
        {
          "material": "EP Kaolin",
          "amount": 5.4
        },
        {
          "material": "Bone Ash",
          "amount": 4.0
        },
        {
          "material": "Ferro Frit 3134",
          "amount": 1.5
        }
      ],
      "description": "From John Britt's research on snowflake crackle glazes.",
      "createdBy": "Sid Henderson",
      "source": "glazy.org",
      "url": "https://glazy.org/recipes/176377"
    },
    {
      "id": 19106,
      "code": "GLAZY-19106",
      "name": "Snowflake No.4 (ish)",
      "cone": "5 - 6",
      "surface": "Semi-glossy",
      "transparency": "Translucent",
      "atmosphere": "Oxidation",
      "subtype": "Glaze - Specialty - Crackle",
      "ingredients": [
        {
          "material": "Nepheline Syenite",
          "amount": 86.0
        },
        {
          "material": "Talc",
          "amount": 8.0
        },
        {
          "material": "Ferro Frit 3134",
          "amount": 6.0
        }
      ],
      "additionals": [
        {
          "material": "Bentonite",
          "amount": 2.0
        }
      ],
      "description": "Taken from Clara: https://glazy.org/recipes/7050 Works best on my darker stonewares. Doesn't create the snowflake pattern on white stonewares or porcelain",
      "createdBy": "Joe Thompson",
      "source": "glazy.org",
      "url": "https://glazy.org/recipes/19106"
    },
    {
      "id": 184016,
      "code": "GLAZY-184016",
      "name": "Snowflake para cono 4 / con ulexita",
      "cone": "4 - 5",
      "surface": "Glossy",
      "transparency": "Translucent",
      "atmosphere": "Oxidation",
      "subtype": "Glaze - Specialty - Crackle",
      "ingredients": [
        {
          "material": "Nepheline Syenite",
          "amount": 80.0
        },
        {
          "material": "Wollastonite",
          "amount": 12.0
        },
        {
          "material": "Ulexite",
          "amount": 6.0
        },
        {
          "material": "Silica",
          "amount": 2.0
        }
      ],
      "additionals": [
        {
          "material": "Bentonite",
          "amount": 2.0
        }
      ],
      "description": "",
      "createdBy": "Dante Alberro",
      "source": "glazy.org",
      "url": "https://glazy.org/recipes/184016"
    },
    {
      "id": 32156,
      "code": "GLAZY-32156",
      "name": "Snowflake TRI1",
      "cone": "6 - 8",
      "surface": "Satin",
      "transparency": "Translucent",
      "atmosphere": "Oxidation, Reduction",
      "subtype": "Glaze - Specialty - Crackle",
      "ingredients": [
        {
          "material": "Nepheline Syenite",
          "amount": 80.0
        },
        {
          "material": "Silica",
          "amount": 10.0
        },
        {
          "material": "Whiting",
          "amount": 10.0
        }
      ],
