Repository: MrSeldon/argilev2

File: data/glazes/glazy.json (part 258 of 315)
{
      "description": "Precisa cono 7 (foto 1) para desarrollar correctamente, quiz\u00e1 8. A cono 6 casi no se aprecian las escamas (foto 2 y 3) He probado muchas recetas de escarchados. Casi todas de buen resultado, pero presentan un problema: Nodulizado (crawling). Se puede solucionar con reesmaltado, pero queda una cicatriz a veces indistinguible, a veces notoria. Tambi\u00e9n se puede evitar con m\u00faltiples esmaltados, sumando una capa de esmalte en cada bizcochado. Excelente resultado, pero muy trabajoso. Por casualidad y sin buscarlo expresamente, en un triaxial, encontr\u00e9 una receta que no noduliza, por m\u00e1s grueso que se aplique el esmalte. El problema es la aplicaci\u00f3n de un esmalte ultra-defloculado, pero revolviendo con paciencia se soluciona. Tambi\u00e9n calcinar la cuarta parte del carbonato de calcio soluciona la ultradefloculaci\u00f3n, y lo vuelve m\u00e1s manejable. Se aprecian muchas peque\u00f1as burbujas (foto 4) Thick. No crawling, but little bubbles. See all the pictures, at cone 7 and 6. Needs full cone 7, maybe 8. Picture 1: cone 7 Picture 2 and 3: cone 6 Picture 4: bubbles, cone 7",
      "createdBy": "Clara Giorello",
      "source": "glazy.org",
      "url": "https://glazy.org/recipes/32156"
    },
    {
      "id": 84270,
      "code": "GLAZY-84270",
      "name": "snowflakes Clara + oxydes",
      "cone": "6",
      "surface": "Glossy",
      "transparency": "Semi-opaque",
      "atmosphere": "Oxidation",
      "subtype": "Glaze",
      "ingredients": [
        {
          "material": "Nepheline Syenite",
          "amount": 79.5
        },
        {
          "material": "Wollastonite",
          "amount": 14.0
        },
        {
          "material": "Ferro Frit 3110",
          "amount": 6.5
        }
      ],
      "additionals": [
        {
          "material": "Red Iron Oxide",
          "amount": 1.0
        },
        {
          "material": "Cobalt Carbonate",
          "amount": 0.1
        }
      ],
      "description": "",
      "createdBy": "Olivier Hermia",
      "source": "glazy.org",
      "url": "https://glazy.org/recipes/84270"
    },
    {
      "id": 5405,
      "code": "GLAZY-5405",
      "name": "Snowmass Shino Glaze",
      "cone": "9 - 11",
      "surface": "",
      "transparency": "",
      "atmosphere": "Reduction",
      "subtype": "Glaze - Shino",
      "ingredients": [
        {
          "material": "Nepheline Syenite",
          "amount": 53.31
        },
        {
          "material": "Kentucky OM #4 Ball Clay",
          "amount": 17.59
        },
        {
          "material": "Spodumene",
          "amount": 13.33
        },
        {
          "material": "Kona F-4 feldspar",
          "amount": 9.14
        },
        {
          "material": "Soda Ash",
          "amount": 3.54
        },
        {
          "material": "EP Kaolin",
          "amount": 3.09
        }
      ],
      "description": "Original Ceramics Monthly version is here: http://glazy.org/recipes/5467 This recipe was imported from Louis Katz's Hyperglaze database available on his website: http://falcon.tamucc.edu/lkatz/allglazes.txt More information about Louis Katz can be found on his website, http://www.louiskatz.net/ Louis Katz Notes: I am not a safety expert and any information contained in this file about safety should be ignored in favor of advice from experts. All of the materials in all glazes are potentially hazardous. All of these glaze recipes are given without any representation of accuracy or safety. They may work, they may not. They may be safe when fired or they may not. All of the materials used in them have hazards associated with them. You must be have sufficient training in the hazards before you use the the materials. You will have to determine the suitability and safety for your use. Do not assume that a lack of a warning about a material means that it is safe. Cone: 9 10 11 Firing: Reduction Recipe: Percent Batch Soda Ash 3.54 3.35 Spodumene 13.33 12.60 Kona F-4 Feldspar 9.14 8.64 Neph Sy 53.31 50.39 EPK 3.09 2.92 OM-4 17.59 16.63 Totals: 100.00 % 94.53 gm Comments: CM 12-91 p.33 thin for brick red thick for white",
      "createdBy": "Glazy Admin",
      "source": "glazy.org",
      "url": "https://glazy.org/recipes/5405"
    },
    {
      "id": 5467,
      "code": "GLAZY-5467",
      "name": "Snowmass Shino Glaze (original)",
      "cone": "9 - 11",
      "surface": "",
      "transparency": "",
      "atmosphere": "Reduction",
      "subtype": "Glaze - Shino",
      "ingredients": [
        {
          "material": "Nepheline Syenite",
          "amount": 50.39
        },
        {
          "material": "Kentucky OM #4 Ball Clay",
          "amount": 16.63
        },
        {
          "material": "Kona F-4 feldspar",
          "amount": 14.11
        },
        {
          "material": "Spodumene",
          "amount": 12.6
        },
        {
          "material": "Soda Ash",
          "amount": 3.35
        },
        {
          "material": "EP Kaolin",
          "amount": 2.92
        }
      ],
      "description": "This is the original version found in Ceramics Monthly, December 1991, p.33 Another version is here: http://glazy.org/recipes/5405",
      "createdBy": "Glazy Admin",
      "source": "glazy.org",
      "url": "https://glazy.org/recipes/5467"
    },
    {
      "id": 5406,
      "code": "GLAZY-5406",
      "name": "Snowmass Shino Slip",
      "cone": "9 - 11",
      "surface": "",
      "transparency": "",
      "atmosphere": "Reduction",
      "subtype": "Slip & Engobe - Slip",
      "ingredients": [
        {
          "material": "Nepheline Syenite",
          "amount": 36.0
        },
        {
          "material": "EP Kaolin",
          "amount": 28.0
        },
        {
          "material": "Spodumene",
          "amount": 12.16
        },
        {
          "material": "Kentucky OM #4 Ball Clay",
          "amount": 12.0
        },
        {
          "material": "Kona F-4 feldspar",
          "amount": 8.64
        },
        {
          "material": "Soda Ash",
          "amount": 3.2
        }
      ],
      "description": "This recipe was imported from Louis Katz's Hyperglaze database available on his website: http://falcon.tamucc.edu/lkatz/allglazes.txt More information about Louis Katz can be found on his website, http://www.louiskatz.net/ Louis Katz Notes: I am not a safety expert and any information contained in this file about safety should be ignored in favor of advice from experts. All of the materials in all glazes are potentially hazardous. All of these glaze recipes are given without any representation of accuracy or safety. They may work, they may not. They may be safe when fired or they may not. All of the materials used in them have hazards associated with them. You must be have sufficient training in the hazards before you use the the materials. You will have to determine the suitability and safety for your use. Do not assume that a lack of a warning about a material means that it is safe. Cone: 9 10 11 Surface texture: slip Firing: Reduction Recipe: Percent Batch Soda Ash 3.20 3.20 Spodumene 12.16 12.16 Kona F-4 Feldspar 8.64 8.64 Neph Sy 36.00 36.00 EPK 28.00 28.00 OM-4 12.00 12.00 Totals: 100.00 % 100.00 gm Comments: CM 12-91 p.33 turns orange/pink in salt and woodburning kilns; white in reduction",
      "createdBy": "Glazy Admin",
      "source": "glazy.org",
      "url": "https://glazy.org/recipes/5406"
    },
    {
      "id": 353637,
      "code": "GLAZY-353637",
      "name": "Snowstorm brown",
      "cone": "6",
      "surface": "Glossy",
      "transparency": "Translucent",
      "atmosphere": "Oxidation",
      "subtype": "Glaze",
      "ingredients": [
        {
          "material": "Nepheline Syenite",
          "amount": 30.0
        },
        {
          "material": "Silica",
          "amount": 25.0
        },
        {
          "material": "Gerstley Borate",
          "amount": 20.0
        },
        {
          "material": "Whiting",
          "amount": 15.0
        },
        {
          "material": "Tile #6 Kaolin",
          "amount": 10.0
        }
      ],
      "additionals": [
        {
          "material": "Manganese Carbonate",
          "amount": 6.0
        },
        {
          "material": "Rutile",
          "amount": 5.0
        },
        {
          "material": "Chrome Oxide",
          "amount": 3.0
        },
        {
          "material": "Zircopax",
          "amount": 3.0
        }
      ],
      "description": "This came as a surprise. It's an interesting brown background with fine white crystals. Not what I was expecting.",
      "createdBy": "Martin Jan Bergman",
      "source": "glazy.org",
      "url": "https://glazy.org/recipes/353637"
    },
    {
      "id": 5063,
      "code": "GLAZY-5063",
      "name": "SODA BLUE TEST",
      "cone": "10",
      "surface": "Glossy",
      "transparency": "",
      "atmosphere": "Oxidation, Reduction",
      "subtype": "Glaze - Salt & Soda",
      "ingredients": [
        {
          "material": "Kona F-4 feldspar",
          "amount": 57.75
        },
        {
          "material": "Silica",
          "amount": 19.14
        },
        {
          "material": "Strontium Carbonate",
          "amount": 9.67
        },
        {
          "material": "Dolomite",
          "amount": 7.25
        },
        {
          "material": "Soda Ash",
          "amount": 3.61
        },
        {
          "material": "Whiting",
          "amount": 2.58
        }
      ],
      "additionals": [
        {
          "material": "Ultrox",
          "amount": 8.0
        },
        {
          "material": "Copper Carbonate",
          "amount": 6.0
        }
      ],
      "description": "This recipe was imported from Louis Katz's Hyperglaze database available on his website: http://falcon.tamucc.edu/lkatz/allglazes.txt More information about Louis Katz can be found on his website, http://www.louiskatz.net/ Louis Katz Notes: I am not a safety expert and any information contained in this file about safety should be ignored in favor of advice from experts. All of the materials in all glazes are potentially hazardous. All of these glaze recipes are given without any representation of accuracy or safety. They may work, they may not. They may be safe when fired or they may not. All of the materials used in them have hazards associated with them. You must be have sufficient training in the hazards before you use the the materials. You will have to determine the suitability and safety for your use. Do not assume that a lack of a warning about a material means that it is safe. Cone: 10 Color: Translucent Blue Green? Surface texture: shiny glossy Firing: Ox. or Red. Recipe: Percent Batch soda ash 3.61 3.61 F-4 57.75 57.75 Dolomite 7.25 7.25 Strontium Carbonate 9.67 9.67 Whiting 2.58 2.58 Flint 19.14 19.14 Totals: 100.00 % 100.00 gm Also add: ultrox 8.00 8.00 copper carbonate 6.00 6.00 Comments: Based on Oribe No Ba. This glaze has a higher KNaO and slightly higer SiO2. Higer glaze expansion. Use Minspar for F-4 Tested as a runny paler version of Oribe in Reduction",
      "createdBy": "Glazy Admin",
      "source": "glazy.org",
      "url": "https://glazy.org/recipes/5063"
    },
    {
      "id": 257865,
      "code": "GLAZY-257865",
      "name": "Soda Lynette A131",
      "cone": "4 - 5 1/2",
      "surface": "Glossy",
      "transparency": "Opaque",
      "atmosphere": "Oxidation",
      "subtype": "Glaze",
      "ingredients": [
        {
          "material": "Nepheline Syenite",
          "amount": 41.5
        },
        {
          "material": "Silica",
          "amount": 23.0
        },
        {
          "material": "Ferro Frit 3134-2 (174)",
          "amount": 11.0
        },
        {
          "material": "Whiting",
          "amount": 7.5
        },
        {
          "material": "Talc",
          "amount": 6.0
        },
        {
          "material": "Caol\u00edn Patag\u00f3nico",
          "amount": 6.0
        },
        {
          "material": "Zinc Oxide",
          "amount": 5.0
        }
      ],
      "additionals": [
        {
          "material": "Granular rutile",
          "amount": 7.5
        },
        {
          "material": "Cobalt Carbonate",
          "amount": 4.0
        }
      ],
      "description": "Se espera un esmalte que corre, azulino negruzco en la carga. Semi opaco, muy brillante. Quiebres en color miel. Resultados: poca carga o quiebres oscuros. Vira al celeste con carga gruesa. Bastante brillante.",
      "createdBy": "Mart\u00edn Rolando",
      "source": "glazy.org",
      "url": "https://glazy.org/recipes/257865"
    },
    {
      "id": 5623,
      "code": "GLAZY-5623",
      "name": "Soda tan mauve",
      "cone": "9",
      "surface": "Glossy",
      "transparency": "Transparent",
      "atmosphere": "Oxidation",
      "subtype": "Glaze - Iron",
      "ingredients": [
        {
          "material": "Silica",
          "amount": 39.0
        },
        {
          "material": "Nepheline Syenite Norwegian",
          "amount": 24.0
        },
        {
          "material": "Dolomite",
          "amount": 13.0
        },
        {
          "material": "Hyplas 71 Ball Clay P3354",
          "amount": 10.0
        },
        {
          "material": "Titanium Dioxide",
          "amount": 6.0
        },
        {
          "material": "Alumina",
          "amount": 3.7
        },
        {
          "material": "Lithium Carbonate",
          "amount": 3.0
        },
        {
          "material": "Whiting",
          "amount": 2.5
        },
        {
          "material": "Red Iron Oxide",
          "amount": 0.5
        }
      ],
      "description": "I was looking for a high fire transparent shiny glaze that didn't craze, even if it was a little variable in thickness. This has a lovely colour variation, from tan on a single layer of glaze to pale blue on a double layer using 0.5% red iron oxide, or light brown and mauve if you use 1% red iron oxide. I mix to a thickness such that 10ml weighs 12 or 13g. I use a UK supplied Neph Sy which has a more even balance of potassium and soda than the one available in the US.",
      "createdBy": "Ruth Gillett",
      "source": "glazy.org",
      "url": "https://glazy.org/recipes/5623"
    },
    {
      "id": 217878,
      "code": "GLAZY-217878",
      "name": "Soft and Shiny Brown Glaze",
      "cone": "5 - 6",
      "surface": "Glossy",
      "transparency": "",
      "atmosphere": "Oxidation",
      "subtype": "Glaze - Iron",
      "ingredients": [
        {
          "material": "Custer Feldspar",
          "amount": 50.7
        },
        {
          "material": "Whiting",
          "amount": 19.5
        },
        {
          "material": "Silica",
          "amount": 18.5
        },
        {
          "material": "EP Kaolin",
          "amount": 8.8
        },
        {
          "material": "Zinc Oxide",
          "amount": 2.5
        }
      ],
      "additionals": [
        {
          "material": "Red Iron Oxide",
          "amount": 5.0
        }
      ],
      "description": "University of Maryland Glazes by Harold J. McWhinnie, Ceramics Monthly, February 1980 \"The following glaze recipes are intended for use at the Cone 6 range in an oxidizing atmosphere on stoneware clay bodies.\"",
      "createdBy": "Glazy Admin",
      "source": "glazy.org",
      "url": "https://glazy.org/recipes/217878"
    },
    {
      "id": 2911,
      "code": "GLAZY-2911",
      "name": "Soft Clear",
      "cone": "6 - 8",
      "surface": "Glossy",
      "transparency": "Transparent",
      "atmosphere": "Oxidation",
      "subtype": "Glaze - Clear",
      "ingredients": [
        {
          "material": "Nepheline Syenite",
          "amount": 47.0
        },
        {
          "material": "Gerstley Borate",
          "amount": 28.0
        },
        {
          "material": "Silica",
          "amount": 20.0
        },
        {
          "material": "EP Kaolin",
          "amount": 5.0
        }
      ],
      "description": "A perfect clear for oxides to 'dissolve'. Very soft. Not runny. Some crazing where cobalt is present in the underlying clay (odd).",
      "createdBy": "Made in Mokum",
      "source": "glazy.org",
      "url": "https://glazy.org/recipes/2911"
    },
    {
      "id": 3803,
      "code": "GLAZY-3803",
      "name": "Soft Green",
      "cone": "9",
      "surface": "Glossy",
      "transparency": "",
      "atmosphere": "Reduction",
      "subtype": "Glaze - Iron - Celadon - Green",
      "ingredients": [
        {
          "material": "Potash Feldspar",
          "amount": 35.0
        },
        {
          "material": "Silica",
          "amount": 25.0
        },
        {
          "material": "Whiting",
          "amount": 18.0
        },
        {
          "material": "HVAR Ball Clay",
          "amount": 13.0
        },
        {
          "material": "Talc",
          "amount": 9.0
        }
      ],
      "additionals": [
        {
          "material": "Red Iron Oxide",
          "amount": 1.25
        }
      ],
      "description": "Used by the Anglian Potters group at pot camp when firing members own pots in the communal gas reduction kilns",
      "createdBy": "Anglian Potters",
      "source": "glazy.org",
      "url": "https://glazy.org/recipes/3803"
    },
    {
      "id": 1386,
      "code": "GLAZY-1386",
      "name": "Soft Grey Matte",
      "cone": "6",
      "surface": "Matte",
      "transparency": "",
      "atmosphere": "Oxidation",
      "subtype": "Glaze - Matte",
      "ingredients": [
        {
          "material": "Kona F-4 feldspar",
          "amount": 45.0
        },
        {
          "material": "Kentucky OM #4 Ball Clay",
          "amount": 25.0
        },
        {
          "material": "Whiting",
          "amount": 18.0
        },
        {
          "material": "Zinc Oxide",
          "amount": 12.0
        }
      ],
      "description": "FORMULA & ANALYSIS ------------------ CaO........ .46 12.04% MgO........ .01 .11% K2O........ .06 2.53% Na2O....... .12 3.50% ZnO........ .36 13.49% Fe2O3...... .00 .32% TIO2....... .01 .42% AL2O3...... .37 17.61% SiO2....... 1.79 49.97% P2O5....... RATIO 4.82 EXPAN 592.94 WEIGHT 214.43 I have test results for the original simple glaze and Ron's 2 complicated versions. All 3 glazes were tested on white and red stoneware, vertical and horizontal tiles. They were all fired in the bottom half of my Skutt to cone 6 electric. The firing took approzimately 12 hours with a 1 hour soak at top temp. I added 2% rutile to all the glazes to test for color response, and used OM4 ball clay (instead of bell dark). I was somewhat surprised at how similar the glazes came out. The vertical tiles were virtually identical. All three were a soft gray opaque matt. My white stoneware has a little granular illmenite in it, and small spots bleed through. I double dipped 1/2 of each tile, and the glaze ran just a little. There was no discernable crazing. The horizontal tiles had noticable differences. These tiles were more mottled than the vertical ones, kind of like on oatmeal effect. The original glaze was a warmer gray than either of the 2 complex versions. The second complex version, where thick, was dry and sugary, and more silvery than either of the other 2. On all tiles, the red stoneware was more of a tan color than the white. Terri Storer Variations by Ron Roy: complicated version #1 ----------------- F4 SPAR 22.00 22.00% CUSTER SPAR 22.00 22.00% WHITING 18.50 18.50% OM-4 Ball Clay 11.50 11.50% EPK 11.50 11.50% ZINC OXIDE 12.00 12.00% SILICA 2.50 2.50% ---------- 100.00 FORMULA & ANALYSIS ------------------ CaO........ .46 12.02% MgO........ .00 .09% K2O........ .09 3.79% Na2O....... .09 2.47% ZnO........ .36 13.57% Fe2O3...... .00 .29% TIO2....... .01 .23% AL2O3...... .37 17.53% SiO2....... 1.80 49.98% P2O5....... .00 .02% RATIO 4.85 EXPAN 597.19 WEIGHT 215.75 My complicated version #2 ----------------- F4 SPAR............. 20.00 20.00% NEPH SY............. 20.00 20.00% WHITING............. 18.00 18.00% BELL DARK........... 11.00 11.00% EPK................. 11.00 11.00% ZINC OXIDE.......... 12.00 12.00% SILICA.............. 8.00 8.00% ---------- 100.00 FORMULA & ANALYSIS ------------------ CaO........ .45 11.72% MgO........ .01 .11% K2O........ .05 2.21% Na2O....... .13 3.77% ZnO........ .36 13.53% Fe2O3...... .00 .26% TIO2....... .01 .22% AL2O3...... .38 17.68% SiO2....... 1.82 50.49% P2O5....... .00 .01% COST/KG 1.42 RATIO 4.85 EXPAN 584.18 WEIGHT 216.41 You post these to the list if you want - before or after you test them - what ever you like - but let me know what happenes and include all the recipes cause I don't keep em. Ron Roy",
      "createdBy": "Glazy Admin",
      "source": "glazy.org",
      "url": "https://glazy.org/recipes/1386"
    },
    {
      "id": 2508,
      "code": "GLAZY-2508",
      "name": "Soft Grey Matte 1",
      "cone": "6",
      "surface": "Matte",
      "transparency": "",
      "atmosphere": "",
      "subtype": "Glaze - Matte",
      "ingredients": [
        {
          "material": "Custer Feldspar",
          "amount": 22.0
        },
        {
          "material": "Kona F-4 feldspar",
          "amount": 22.0
        },
        {
          "material": "Whiting",
          "amount": 18.5
        },
        {
          "material": "Zinc Oxide",
          "amount": 12.0
        },
        {
          "material": "EP Kaolin",
          "amount": 11.5
        },
        {
          "material": "Kaolin",
          "amount": 11.5
        },
        {
          "material": "Silica",
          "amount": 2.5
        }
      ],
      "description": "Source/Alternate names: Ron Roy revision of Soft Grey Matte Notes: Terri Storer: soft cool gray opaque matt, a bit mottled on horizontal surfaces.",
      "createdBy": "Glazy Admin",
      "source": "glazy.org",
      "url": "https://glazy.org/recipes/2508"
    },
    {
      "id": 2509,
      "code": "GLAZY-2509",
      "name": "Soft Grey Matte 2",
      "cone": "6",
      "surface": "Matte",
      "transparency": "",
      "atmosphere": "",
      "subtype": "Glaze - Matte",
      "ingredients": [
        {
          "material": "Kona F-4 feldspar",
          "amount": 20.0
        },
        {
          "material": "Nepheline Syenite",
          "amount": 20.0
        },
        {
          "material": "Whiting",
          "amount": 18.0
        },
        {
          "material": "Zinc Oxide",
          "amount": 12.0
        },
        {
          "material": "EP Kaolin",
          "amount": 11.0
        },
        {
          "material": "Kaolin",
          "amount": 11.0
        },
        {
          "material": "Silica",
          "amount": 8.0
        }
      ],
      "description": "Source/Alternate names: Ron Roy revision of Soft Grey Matte Notes: Terri Storer: soft silvery gray opaque matt, a bit mottled on horizontal surfaces, dry and sugary where thick.",
      "createdBy": "Glazy Admin",
      "source": "glazy.org",
      "url": "https://glazy.org/recipes/2509"
    },
    {
      "id": 61698,
      "code": "GLAZY-61698",
      "name": "Soft satin glossy aangepast",
      "cone": "6 - 7",
      "surface": "",
      "transparency": "Opaque",
      "atmosphere": "Oxidation",
      "subtype": "Glaze",
      "ingredients": [
        {
          "material": "Cornish stone (Ceradel 2015)",
          "amount": 46.0
        },
        {
          "material": "Dolomite",
          "amount": 12.0
        },
        {
          "material": "Kaolin",
          "amount": 10.0
        },
        {
          "material": "Wollastonite",
          "amount": 10.0
        },
        {
          "material": "CALCIUMBORAAT FRITTE 32.21",
          "amount": 8.0
        },
        {
          "material": "Gerstley Borate",
          "amount": 4.6
        }
      ],
      "additionals": [
        {
          "material": "Zircopax",
          "amount": 14.0
        },
        {
          "material": "Bentonite",
          "amount": 2.0
        }
      ],
      "description": "Veranderd gerstley boraat",
      "createdBy": "Marleen Menten",
      "source": "glazy.org",
      "url": "https://glazy.org/recipes/61698"
    },
    {
      "id": 106676,
      "code": "GLAZY-106676",
      "name": "Soft Stone White",
      "cone": "6 - 7",
      "surface": "Stony Matte",
      "transparency": "Opaque",
      "atmosphere": "Oxidation",
      "subtype": "Glaze - White, Off-White",
      "ingredients": [
        {
          "material": "FFF Feldspar",
          "amount": 50.0
        },
        {
          "material": "Dolomite",
          "amount": 20.0
        },
        {
          "material": "Kaolin",
          "amount": 20.0
        },
        {
          "material": "Bone Ash",
          "amount": 10.0
        }
      ],
      "additionals": [
        {
          "material": "Tin Oxide",
          "amount": 5.0
        }
      ],
      "description": "Matte white. Beautiful soft, velvety surface. The glaze chemistry is not really a Cone 6 gkaze but it works. It should fire beautifully at Cone 10+, I have not tried. Where I want the glaze to 'fill' carved areas my SG is about 1.48 and I use a metal scraper and then a sponge to clean the raised areas (scrapings go straight back in the glaze bucket). I use this glaze at a lower SG for decorating large smooth areas, for reactions with iron in clay and to show more contrast in layering dips. If underfired the surface will be harsh.",
      "createdBy": "Charly Hamlyn",
      "source": "glazy.org",
      "url": "https://glazy.org/recipes/106676"
    },
    {
      "id": 67306,
      "code": "GLAZY-67306",
      "name": "Soft Tan Base",
      "cone": "6",
      "surface": "",
      "transparency": "",
      "atmosphere": "Oxidation",
      "subtype": "Glaze",
      "ingredients": [
        {
          "material": "Soda Feldspar",
          "amount": 40.0
        },
        {
          "material": "Zircopax",
          "amount": 22.0
        },
        {
          "material": "Dolomite",
          "amount": 14.0
        },
        {
          "material": "Spodumene",
          "amount": 14.0
        },
        {
          "material": "Ball Clay",
          "amount": 10.0
        }
      ],
      "description": "From \"Electric kiln ceramics : a guide to clays and glazes\" by Richard Zakin. 1994.",
      "createdBy": "Derek Au",
      "source": "glazy.org",
      "url": "https://glazy.org/recipes/67306"
    },
    {
      "id": 9477,
      "code": "GLAZY-9477",
      "name": "Soft Waxy Transparent",
      "cone": "6",
      "surface": "",
      "transparency": "",
      "atmosphere": "Oxidation",
      "subtype": "Glaze",
      "ingredients": [
        {
          "material": "Nepheline Syenite",
          "amount": 38.0
        },
        {
          "material": "Gerstley Borate",
          "amount": 20.0
        },
        {
          "material": "Silica",
          "amount": 15.0
        },
        {
          "material": "Wollastonite",
          "amount": 14.0
        },
        {
          "material": "Kentucky OM #4 Ball Clay",
          "amount": 8.0
        },
        {
          "material": "Zinc Oxide",
          "amount": 3.0
        },
        {
          "material": "Titanium Dioxide",
          "amount": 2.0
        }
      ],
      "description": "From Glazemixer.com RecipeID: 1322 (glazemixer.com no longer exists)",
      "createdBy": "Amber York",
      "source": "glazy.org",
      "url": "https://glazy.org/recipes/9477"
    },
    {
      "id": 146468,
      "code": "GLAZY-146468",
      "name": "Soft White",
      "cone": "6",
      "surface": "",
      "transparency": "",
      "atmosphere": "Oxidation",
      "subtype": "Glaze",
      "ingredients": [
        {
          "material": "Silica",
          "amount": 21.5
        },
        {
          "material": "EP Kaolin",
          "amount": 19.8
        },
        {
          "material": "Minspar 200",
          "amount": 19.6
        },
        {
          "material": "Wollastonite",
          "amount": 17.6
        },
        {
          "material": "Ferro Frit 3124",
          "amount": 10.0
        },
        {
          "material": "Ferro Frit 3134",
          "amount": 10.0
        },
        {
          "material": "Whiting",
          "amount": 1.5
        }
      ],
      "additionals": [
        {
          "material": "Zircopax",
          "amount": 10.0
        }
      ],
      "description": "",
      "createdBy": "Rachel Elizabeth Burns",
      "source": "glazy.org",
      "url": "https://glazy.org/recipes/146468"
    },
    {
      "id": 19951,
      "code": "GLAZY-19951",
      "name": "Solar Yellow",
      "cone": "10",
      "surface": "Semi-glossy",
      "transparency": "Opaque",
      "atmosphere": "Reduction",
      "subtype": "Glaze - Yellow - Iron",
      "ingredients": [
        {
          "material": "Custer Feldspar",
          "amount": 22.99
        },
        {
          "material": "Nepheline Syenite",
          "amount": 22.99
        },
        {
          "material": "Strontium Carbonate",
          "amount": 13.79
        },
        {
          "material": "EP Kaolin",
          "amount": 11.49
        },
        {
          "material": "Dolomite",
          "amount": 9.2
        },
        {
          "material": "Zircopax",
          "amount": 9.2
        },
        {
          "material": "Silica",
          "amount": 7.59
        },
        {
          "material": "Tin Oxide",
          "amount": 2.76
        }
      ],
      "additionals": [
        {
          "material": "Iron oxide",
          "amount": 2.76
        },
        {
          "material": "Epsom salts",
          "amount": 2.3
        },
        {
          "material": "Bentonite",
          "amount": 1.84
        }
      ],
      "description": "",
      "createdBy": "Cecilia Secaira",
      "source": "glazy.org",
      "url": "https://glazy.org/recipes/19951"
    },
    {
      "id": 332774,
      "code": "GLAZY-332774",
      "name": "Soldner Copper Raku",
      "cone": "05 1/2 - 04",
      "surface": "",
      "transparency": "Semi-opaque",
      "atmosphere": "Raku",
      "subtype": "Glaze - Raku",
      "ingredients": [
        {
          "material": "Gerstley Borate",
          "amount": 81.0
        },
        {
          "material": "Custer Feldspar",
          "amount": 20.0
        }
      ],
      "additionals": [
        {
          "material": "Copper Carbonate",
          "amount": 5.0
        },
        {
          "material": "EP Kaolin",
          "amount": 1.0
        }
      ],
      "description": "Base recipe: Gerstley Borate 80 Custer Feldspar 20 + Copper Carbonate 1 Gerstley Borate 1 EPK 1 (Glazy did not like me adding the additional 1% Gerstley Borate) Recipe from Ben Shane",
      "createdBy": "Andy Jou",
      "source": "glazy.org",
      "url": "https://glazy.org/recipes/332774"
    },
    {
      "id": 2328,
      "code": "GLAZY-2328",
      "name": "Soldner Raku",
      "cone": "05 1/2",
      "surface": "",
      "transparency": "",
      "atmosphere": "Raku",
      "subtype": "Glaze - Raku",
      "ingredients": [
        {
          "material": "Gerstley Borate",
          "amount": 80.0
        },
        {
          "material": "Kona F-4 feldspar",
          "amount": 20.0
        }
      ],
      "additionals": [
        {
          "material": "Iron chromate",
          "amount": 10.0
        },
        {
          "material": "Copper Carbonate",
          "amount": 5.0
        }
      ],
      "description": "Glaze Type: Raku",
      "createdBy": "Glazy Admin",
      "source": "glazy.org",
      "url": "https://glazy.org/recipes/2328"
    },
    {
      "id": 9153,
      "code": "GLAZY-9153",
      "name": "Soldner Red Raku",
      "cone": "08 - 05 1/2",
      "surface": "",
      "transparency": "",
      "atmosphere": "Raku",
      "subtype": "Glaze - Raku",
      "ingredients": [
        {
          "material": "Borax",
          "amount": 50.0
        },
        {
          "material": "Gerstley Borate",
          "amount": 50.0
        }
      ],
      "additionals": [
        {
          "material": "Copper Carbonate",
          "amount": 10.0
        },
        {
          "material": "Rutile",
          "amount": 10.0
        }
      ],
      "description": "",
      "createdBy": "Jesse VanderBand",
      "source": "glazy.org",
      "url": "https://glazy.org/recipes/9153"
    },
    {
      "id": 43357,
      "code": "GLAZY-43357",
      "name": "Soldner Tenmoku",
      "cone": "10",
      "surface": "",
      "transparency": "",
      "atmosphere": "",
      "subtype": "Glaze - Iron - Tenmoku",
      "ingredients": [
        {
          "material": "Silica",
          "amount": 61.2
        },
        {
          "material": "Custer Feldspar",
          "amount": 55.6
        },
        {
          "material": "Kentucky OM #4 Ball Clay",
          "amount": 40.7
        },
        {
          "material": "Whiting",
          "amount": 40.0
        },
        {
          "material": "Iron oxide",
          "amount": 18.0
        },
        {
          "material": "Bentonite",
          "amount": 2.0
        }
      ],
      "description": "From Virginia Scotchie's Clay and Glaze Compendium",
      "createdBy": "Glazy Admin",
      "source": "glazy.org",
      "url": "https://glazy.org/recipes/43357"
    },
    {
      "id": 455,
      "code": "GLAZY-455",
      "name": "Sombright Green",
      "cone": "9 - 10",
      "surface": "Satin",
      "transparency": "Opaque",
      "atmosphere": "Reduction",
      "subtype": "Glaze - Green",
      "ingredients": [
        {
          "material": "Custer Feldspar",
          "amount": 45.0
        },
        {
          "material": "Strontium Carbonate",
          "amount": 25.0
        },
        {
          "material": "Ball Clay",
          "amount": 13.0
        },
        {
          "material": "Zinc Oxide",
          "amount": 10.0
        },
        {
          "material": "Whiting",
          "amount": 7.0
        }
      ],
      "additionals": [
        {
          "material": "Copper Carbonate",
          "amount": 5.0
        },
        {
          "material": "Red Iron Oxide",
          "amount": 1.25
        },
        {
          "material": "Rutile",
          "amount": 1.0
        }
      ],
      "description": "Glaze Type: High-fire From Jeff Oestreich Also called: Some Bright Green",
      "createdBy": "Glazy Admin",
      "source": "glazy.org",
      "url": "https://glazy.org/recipes/455"
    },
    {
      "id": 11158,
      "code": "GLAZY-11158",
      "name": "Some Bright Green",
      "cone": "10 - 12",
      "surface": "",
      "transparency": "",
      "atmosphere": "Salt & Soda",
      "subtype": "Glaze - Green - Oribe",
      "ingredients": [
        {
          "material": "Custer Feldspar",
          "amount": 45.0
        },
        {
          "material": "Strontium Carbonate",
          "amount": 25.0
        },
        {
          "material": "Ball Clay",
          "amount": 13.0
        },
        {
          "material": "Zinc Oxide",
          "amount": 10.0
        },
        {
          "material": "Whiting",
          "amount": 7.0
        }
      ],
      "additionals": [
        {
          "material": "Copper Carbonate",
          "amount": 5.0
        },
        {
          "material": "Red Iron Oxide",
          "amount": 1.25
        },
        {
          "material": "Rutile",
          "amount": 1.0
        }
      ],
      "description": "Some Bright Green ^10 Salt and Soda glaze",
      "createdBy": "chance taylor",
      "source": "glazy.org",
      "url": "https://glazy.org/recipes/11158"
    },
    {
      "id": 7731,
      "code": "GLAZY-7731",
      "name": "Some Bright Green Glaze 2Cu Carb.",
      "cone": "6",
      "surface": "",
      "transparency": "",
      "atmosphere": "Oxidation",
      "subtype": "Glaze",
      "ingredients": [
        {
          "material": "Custer Feldspar",
          "amount": 40.91
        },
        {
          "material": "Strontium Carbonate",
          "amount": 31.82
        },
        {
          "material": "Ball Clay",
          "amount": 11.82
        },
        {
          "material": "Zinc Oxide",
          "amount": 9.09
        },
        {
          "material": "Whiting",
          "amount": 6.36
        }
      ],
      "additionals": [
        {
          "material": "Copper Carbonate",
          "amount": 2.0
        }
      ],
      "description": "ADD 2-4% Cobalt Carb Dark blue stoney mat with iron specs or ADD 2 Rutile Cream to yellow white stoney mat or ADD 1-3% RIO Caramel rust stoney mat. Clay Times, May/June 2004 Julia Galloway",
      "createdBy": "Alisa Liskin Clausen",
      "source": "glazy.org",
      "url": "https://glazy.org/recipes/7731"
    },
    {
      "id": 6396,
      "code": "GLAZY-6396",
      "name": "Somebright Green",
      "cone": "10",
      "surface": "Semi-matte",
      "transparency": "Opaque",
      "atmosphere": "Reduction",
      "subtype": "Glaze - Green - Copper",
      "ingredients": [
        {
          "material": "Custer Feldspar",
          "amount": 45.0
        },
        {
          "material": "Strontium Carbonate",
          "amount": 25.0
        },
        {
          "material": "Ball Clay",
          "amount": 13.0
        },
        {
          "material": "Zinc Oxide",
          "amount": 10.0
        },
        {
          "material": "Whiting",
          "amount": 7.0
        }
      ],
      "additionals": [
        {
          "material": "Copper Carbonate",
          "amount": 5.0
        },
        {
          "material": "Red Iron Oxide",
          "amount": 1.3
        },
        {
          "material": "Rutile",
          "amount": 1.0
        }
      ],
      "description": "Tennessee Technological University - Appalachian Center for Crafts - Clay Studio \ufffc Vince Pitelka, 2015 https://sites.tntech.edu/wpitelka/handoutsinformation/ Notes: Opaque, Semi-matt, bright mottled green.",
      "createdBy": "Glazy Admin",
      "source": "glazy.org",
      "url": "https://glazy.org/recipes/6396"
    },
    {
      "id": 10977,
      "code": "GLAZY-10977",
      "name": "Somerset chun (Toms peachbloom)",
      "cone": "5 - 7",
      "surface": "Glossy",
      "transparency": "Semi-opaque",
      "atmosphere": "Oxidation",
      "subtype": "Glaze - Iron - Celadon - Chun",
      "ingredients": [
        {
          "material": "Silica",
          "amount": 43.5
        },
        {
          "material": "Devon China Clay",
          "amount": 13.5
        },
        {
          "material": "Potclays/BPS High Alkaline Frit",
          "amount": 13.5
        },
        {
          "material": "Gillespie Borate",
          "amount": 12.5
        },
        {
          "material": "Whiting",
          "amount": 10.5
        },
        {
          "material": "Dolomite",
          "amount": 3.75
        },
        {
          "material": "Zinc Oxide",
          "amount": 2.75
        }
      ],
      "additionals": [
        {
          "material": "Bentonite",
          "amount": 2.0
        },
        {
          "material": "Copper Carbonate",
          "amount": 2.0
        }
      ],
      "description": "Chemically similar to Selsor chun but with a very different composition. Applies loads better due to clay content. Note this was based on the selsor chun recipe with minspar, not theoretical feldspar. I fire at cone 7 Thinking of removing dolomite, upping silica/alumina to get more purple, less pink. Like this https://glazy.org/recipes/19163 s 39 frit 14 kao 17 gb 10 whi 10 zinc 2 Or replace dolomite with kaolin...",
      "createdBy": "Tom Demeranville",
      "source": "glazy.org",
