Repository: MrSeldon/argilev2

File: data/glazes/glazy.json (part 259 of 315)
{
      "url": "https://glazy.org/recipes/10977"
    },
    {
      "id": 4801,
      "code": "GLAZY-4801",
      "name": "Somewhat Translucent",
      "cone": "1",
      "surface": "",
      "transparency": "",
      "atmosphere": "Oxidation, Reduction",
      "subtype": "Glaze - Clear",
      "ingredients": [
        {
          "material": "Silica",
          "amount": 38.8
        },
        {
          "material": "Barium Carbonate",
          "amount": 32.6
        },
        {
          "material": "Pemco Frit P-25",
          "amount": 13.9
        },
        {
          "material": "Kaolin",
          "amount": 8.6
        },
        {
          "material": "Alumina Hydrate",
          "amount": 5.2
        },
        {
          "material": "Magnesium carbonate",
          "amount": 0.9
        }
      ],
      "description": "This recipe was imported from Louis Katz's Hyperglaze database available on his website: http://falcon.tamucc.edu/lkatz/allglazes.txt More information about Louis Katz can be found on his website, http://www.louiskatz.net/ Louis Katz Notes: I am not a safety expert and any information contained in this file about safety should be ignored in favor of advice from experts. All of the materials in all glazes are potentially hazardous. All of these glaze recipes are given without any representation of accuracy or safety. They may work, they may not. They may be safe when fired or they may not. All of the materials used in them have hazards associated with them. You must be have sufficient training in the hazards before you use the the materials. You will have to determine the suitability and safety for your use. Do not assume that a lack of a warning about a material means that it is safe. Cone: 1 Surface texture: ? Firing: Ox. or Red. Recipe: Percent Batch Barium Carbonate 32.60 32.60 Pemco Frit 25 13.90 13.90 Magnesium Carbonate 0.90 0.90 Alumina Hydrate 5.20 5.20 Kaolin 8.60 8.60 Flint 38.80 38.80 Totals: 100.00 % 100.00 gm",
      "createdBy": "Glazy Admin",
      "source": "glazy.org",
      "url": "https://glazy.org/recipes/4801"
    },
    {
      "id": 2781,
      "code": "GLAZY-2781",
      "name": "Sondahl Pale Blue",
      "cone": "9",
      "surface": "Semi-glossy",
      "transparency": "",
      "atmosphere": "",
      "subtype": "Glaze - Blue",
      "ingredients": [
        {
          "material": "Custer Feldspar",
          "amount": 21.2
        },
        {
          "material": "Silica",
          "amount": 19.4
        },
        {
          "material": "Whiting",
          "amount": 19.4
        },
        {
          "material": "Zirconium dioxide",
          "amount": 16.2
        },
        {
          "material": "Kaolin",
          "amount": 9.7
        },
        {
          "material": "Zinc Oxide",
          "amount": 6.5
        },
        {
          "material": "Spodumene",
          "amount": 4.9
        }
      ],
      "additionals": [
        {
          "material": "Copper Carbonate",
          "amount": 1.1
        },
        {
          "material": "Rutile",
          "amount": 1.1
        },
        {
          "material": "Cobalt Carbonate",
          "amount": 0.5
        }
      ],
      "description": "Source/Alternate names: Brad Sondahl Notes: Dean McRaine: like it, but prefer rutile or turquoise blues to cold cobalt.",
      "createdBy": "Glazy Admin",
      "source": "glazy.org",
      "url": "https://glazy.org/recipes/2781"
    },
    {
      "id": 2811,
      "code": "GLAZY-2811",
      "name": "Sondahl White",
      "cone": "8 - 10",
      "surface": "",
      "transparency": "",
      "atmosphere": "",
      "subtype": "Glaze - White, Off-White",
      "ingredients": [
        {
          "material": "Custer Feldspar",
          "amount": 21.7
        },
        {
          "material": "Silica",
          "amount": 20.0
        },
        {
          "material": "Whiting",
          "amount": 20.0
        },
        {
          "material": "Zirconium dioxide",
          "amount": 16.7
        },
        {
          "material": "Kaolin",
          "amount": 10.0
        },
        {
          "material": "Zinc Oxide",
          "amount": 6.7
        },
        {
          "material": "Spodumene",
          "amount": 5.0
        }
      ],
      "description": "Source/Alternate names: Brad Sondahl Notes: Brad Sondahl: really nice over cobalt slips, has been my basic white for many years.",
      "createdBy": "Glazy Admin",
      "source": "glazy.org",
      "url": "https://glazy.org/recipes/2811"
    },
    {
      "id": 22939,
      "code": "GLAZY-22939",
      "name": "Song Dynasty Inspired Tianmu/Tenmoku Glaze",
      "cone": "10",
      "surface": "",
      "transparency": "Opaque",
      "atmosphere": "Oxidation",
      "subtype": "Glaze - Iron - Tenmoku",
      "ingredients": [
        {
          "material": "Mahavir Potash Feldspar",
          "amount": 31.6
        },
        {
          "material": "Silica",
          "amount": 23.5
        },
        {
          "material": "EP Kaolin",
          "amount": 19.1
        },
        {
          "material": "Wollastonite",
          "amount": 19.0
        },
        {
          "material": "Talc",
          "amount": 6.8
        }
      ],
      "additionals": [
        {
          "material": "Red Iron Oxide",
          "amount": 10.9
        },
        {
          "material": "Titanium Dioxide",
          "amount": 0.8
        },
        {
          "material": "Manganese Dioxide",
          "amount": 0.3
        }
      ],
      "description": "This glaze was inspired by analyses of Song Dynasty dark iron glazes in Nigel Wood's \"Chinese Glazes\". I find this glaze superior to typical Tenmoku glazes like Leach Tenmoku due in part to the inclusion of magnesium. The minor additions of titania and manganese add to the depth. Rather than a slightly translucent dark brown typical of recipes like Leach, my glaze is an opaque, rich, and almost black. (If you wanted an even deeper black, you could add a small percentage of cobalt oxide, say 0.5%.) I've paired this glaze with Kaki Biaxial D4 (8% Bone Ash, 13% RIO) This glaze was developed with a series of line and biaxial tests, unfortunately I cannot find the original images. ALWAYS STORE YOUR IMAGES IN GLAZY DEREK! I've posted here the firing schedule i developed for iron saturate glazes, it is based on ideas from Carol Marians. This black iron glaze probably doesn't even need a hold at 1700F. I'd just try it in a normal cone 10 oxidation firing with natural cooling and see what happens. Original Firing Schedule (used by Kaki glazes): 150\u00b0F/hr to 250\u00b0F 400\u00b0F/hr to 2050\u00b0F 120\u00b0F/hr to 2250\u00b0F 60\u00b0F/hr to 2290\u00b0F 40\u00b0F/hr to 2310\u00b0F Hold of 10 minutes at 2310\u00b0F 400\u00b0F to 1700\u00b0F (Down fire) Hold 2 hours at 1700\u00b0F Adjusted Firing Schedule: 150\u00b0F/hr to 250\u00b0F 375\u00b0F/hr to 2050\u00b0F 120\u00b0F/hr to 2250\u00b0F 60\u00b0F/hr to 2290\u00b0F 40\u00b0F/hr to 2310\u00b0F Hold of 15 minutes at 2315\u00b0F 400\u00b0F to 1700\u00b0F (Down fire) Hold 1 hour at 1700\u00b0F Original firing schedule was 2 hour hold. One hour seems just as good. Perfect cone 10 firing.",
      "createdBy": "Derek Au",
      "source": "glazy.org",
      "url": "https://glazy.org/recipes/22939"
    },
    {
      "id": 157312,
      "code": "GLAZY-157312",
      "name": "Song Dynasty Tenmoku Glaze / cone 6, B2O3 0.13",
      "cone": "6 - 8",
      "surface": "Glossy",
      "transparency": "Opaque",
      "atmosphere": "Oxidation, Reduction",
      "subtype": "Glaze - Iron - Tenmoku",
      "ingredients": [
        {
          "material": "Silica",
          "amount": 30.5
        },
        {
          "material": "Potash Feldspar Crecer",
          "amount": 21.0
        },
        {
          "material": "Caolin CRS Imerys (Crecer)",
          "amount": 20.0
        },
        {
          "material": "Whiting",
          "amount": 11.5
        },
        {
          "material": "Ferro Frit 3134-2 (174)",
          "amount": 10.0
        },
        {
          "material": "Talc",
          "amount": 6.5
        },
        {
          "material": "Tricalcium Phosphate, Synthetic Bone Ash",
          "amount": 0.5
        }
      ],
      "additionals": [
        {
          "material": "Red Iron Oxide",
          "amount": 10.0
        },
        {
          "material": "Titanium Dioxide",
          "amount": 1.0
        },
        {
          "material": "Manganese Dioxide",
          "amount": 0.3
        }
      ],
      "description": "Adaptaci\u00f3n de esmalte n\u00b0 22939 de cono 10 (Derek Au) a cono 6 con materiales locales (Argentina). Tenmoku oscuro profundo. Muestra d\u00e9biles destellos de venturina al sol.",
      "createdBy": "Clara Giorello",
      "source": "glazy.org",
      "url": "https://glazy.org/recipes/157312"
    },
    {
      "id": 86246,
      "code": "GLAZY-86246",
      "name": "Sonny Rollins Base",
      "cone": "5 - 7",
      "surface": "Semi-glossy",
      "transparency": "Translucent",
      "atmosphere": "Oxidation, Neutral",
      "subtype": "Glaze - Clear",
      "ingredients": [
        {
          "material": "Neph Sye A270",
          "amount": 22.9
        },
        {
          "material": "Silica",
          "amount": 18.4
        },
        {
          "material": "Calcined Kaolin",
          "amount": 12.4
        },
        {
          "material": "Amtalc-C98 Talc",
          "amount": 11.8
        },
        {
          "material": "EP Kaolin",
          "amount": 10.9
        },
        {
          "material": "Spodumene",
          "amount": 10.6
        },
        {
          "material": "Gerstley Borate",
          "amount": 7.9
        },
        {
          "material": "Bone Ash",
          "amount": 2.9
        },
        {
          "material": "Dolomite",
          "amount": 2.2
        },
        {
          "material": "Soda Ash",
          "amount": 0.4
        }
      ],
      "description": "Low Gloss Satin Smooth Clear",
      "createdBy": "HP Bloomer IV",
      "source": "glazy.org",
      "url": "https://glazy.org/recipes/86246"
    },
    {
      "id": 11436,
      "code": "GLAZY-11436",
      "name": "Sonoran Crawler",
      "cone": "9 - 10",
      "surface": "Satin-matte",
      "transparency": "Opaque",
      "atmosphere": "Oxidation, Neutral, Reduction",
      "subtype": "Glaze - Specialty - Crawling",
      "ingredients": [
        {
          "material": "Lincoln 60 Fireclay",
          "amount": 27.0
        },
        {
          "material": "Magnesium carbonate",
          "amount": 25.0
        },
        {
          "material": "Talc",
          "amount": 20.0
        },
        {
          "material": "Spodumene",
          "amount": 18.0
        },
        {
          "material": "Zircopax",
          "amount": 10.0
        }
      ],
      "additionals": [
        {
          "material": "Borax",
          "amount": 3.0
        }
      ],
      "description": "This is a magnesium crawl glaze that contains a lot of clay. This means it can be applied on top of some other glazes and still retain its reticulations. I invented this glaze myself. My goal was to make a crawling glaze that could be applied thick and not flake off. Mix this glaze up thick- preferably in small batches and to the consistency of yogurt. Apply a thin layer of a dark glaze, high in clay such as satin black to leather-hard ware or green ware, or barnard slip, and bisque this lower layer onto the clay. Dark clays also work well. Apply a couple coats of Sonoran Crawler on top of the bisqueware with a brush and cease application once you observe cracking. The glaze will crack in the direction of your brush strokes! The more times you brush over the glaze as it dries, the better it adheres. Under heavy reduction or on top of certain iron bearing bodies it can flash. You can try adding a pinch of soda ash to the glaze in order to make it a little less thick without lowering the water content. Thinning this glaze down with water WILL cause it to peel off the piece, keep that specific gravity REALLY high. One day I may try mixing it to a thick paste and applying with a palette knife, but for now, yogurt consistency with a calligraphy bamboo brush works for me. Test this glaze on top of various glazes. I've not had great luck with it over Temmoku, the fine powdery temmoku glaze prevents it from adhering properly. Shinos on the other hand seem to work well underneath it, and the soda ash from the shinos changes the texture in interesting ways. To adjust the texture, change the ratio of Talc and Spodumene: Decreasing talc, increasing spodumene by 2% results in a smoother, more lumpy surface. Decreasing spodumene and increasing talc by 2% results in a rougher, more papery-bark-like surface. Of course, test adjustments before using. Can you tell I have a bit of an obsession? Thank you Klaes for trying out my glaze, altering it and uploading photos! I'll try it myself. I added Borax to the recipe because I believe it will help it stick to the surface better.",
      "createdBy": "Sid Henderson",
      "source": "glazy.org",
      "url": "https://glazy.org/recipes/11436"
    },
    {
      "id": 67258,
      "code": "GLAZY-67258",
      "name": "Soto Amber",
      "cone": "6",
      "surface": "",
      "transparency": "",
      "atmosphere": "",
      "subtype": "Glaze - Iron - Amber",
      "ingredients": [
        {
          "material": "Ferro Frit 3124",
          "amount": 32.2
        },
        {
          "material": "Kona F-4 feldspar",
          "amount": 25.8
        },
        {
          "material": "Silica",
          "amount": 19.4
        },
        {
          "material": "Whiting",
          "amount": 12.9
        },
        {
          "material": "EP Kaolin",
          "amount": 4.85
        },
        {
          "material": "Kentucky OM #4 Ball Clay",
          "amount": 4.85
        }
      ],
      "additionals": [
        {
          "material": "Red Iron Oxide",
          "amount": 3.0
        },
        {
          "material": "Copper Carbonate",
          "amount": 0.75
        }
      ],
      "description": "From The Ceramic Glaze Handbook: Materials, Techniques, Formulas, by Mark Burleson, 2001. Glaze Formulas, Formulas for Oxidation Cone 5-6.",
      "createdBy": "Glazy Admin",
      "source": "glazy.org",
      "url": "https://glazy.org/recipes/67258"
    },
    {
      "id": 5570,
      "code": "GLAZY-5570",
      "name": "Sour cherry red",
      "cone": "9 - 11",
      "surface": "Glossy",
      "transparency": "Semi-opaque",
      "atmosphere": "Oxidation",
      "subtype": "Glaze - Red",
      "ingredients": [
        {
          "material": "Nepheline Syenite",
          "amount": 31.5
        },
        {
          "material": "Vansil W-30 Wollastonite",
          "amount": 30.5
        },
        {
          "material": "Barium Carbonate",
          "amount": 14.5
        },
        {
          "material": "EP Kaolin",
          "amount": 12.5
        },
        {
          "material": "Silica",
          "amount": 11.0
        },
        {
          "material": "Tin Oxide",
          "amount": 6.0
        },
        {
          "material": "Chrome Oxide",
          "amount": 0.2
        }
      ],
      "description": "",
      "createdBy": "david tsabar",
      "source": "glazy.org",
      "url": "https://glazy.org/recipes/5570"
    },
    {
      "id": 38239,
      "code": "GLAZY-38239",
      "name": "Southern Ocean",
      "cone": "6 - 8",
      "surface": "Semi-glossy",
      "transparency": "Semi-opaque",
      "atmosphere": "Oxidation",
      "subtype": "Glaze - Blue",
      "ingredients": [
        {
          "material": "Potash Feldspar",
          "amount": 31.0
        },
        {
          "material": "Silica",
          "amount": 17.6
        },
        {
          "material": "Frit 4124",
          "amount": 17.6
        },
        {
          "material": "Whiting",
          "amount": 13.4
        },
        {
          "material": "Kaolin",
          "amount": 10.4
        },
        {
          "material": "Zircopax",
          "amount": 10.0
        }
      ],
      "additionals": [
        {
          "material": "Copper Carbonate",
          "amount": 2.0
        }
      ],
      "description": "This glaze has been updated to use the increased amount of Copper and Zirconium as seen in the 3rd photo. If you want a transparent look, use less or no Zirconium. Using less copper will make the colour more delicate without changing the shade. This recipe is very sensitive to thickness and will go from quite delicate to fairly dark just by layering. The example bowls were all sprayed and then had their bottoms wiped. They had less than a mm of bare clay and they did not stick or run. This is a very stable glaze. A copy of Blue Skies, except have added a specific frit that I actually have access to, had to swap out Soda Feldspar with Potash Feldspar because it's still not available to buy, and have subbed Zircosil for Tin. While I was at it, I adjusted the flux ratios, but it is at exactly the same place on the graph as Blue Skies. So not really the same glaze at all. Blue Skies: https://glazy.org/recipes/22228 Icy Blue: https://glazy.org/recipes/38238",
      "createdBy": "Kim Ulrick",
      "source": "glazy.org",
      "url": "https://glazy.org/recipes/38239"
    },
    {
      "id": 57333,
      "code": "GLAZY-57333",
      "name": "Spearmint",
      "cone": "6",
      "surface": "Glossy",
      "transparency": "Translucent",
      "atmosphere": "Oxidation",
      "subtype": "Glaze - Green - Copper",
      "ingredients": [
        {
          "material": "EP Kaolin",
          "amount": 28.0
        },
        {
          "material": "Wollastonite",
          "amount": 28.0
        },
        {
          "material": "Ferro Frit 3195",
          "amount": 23.0
        },
        {
          "material": "Silica",
          "amount": 17.0
        },
        {
          "material": "Nepheline Syenite",
          "amount": 4.0
        }
      ],
      "additionals": [
        {
          "material": "Rutile",
          "amount": 6.0
        },
        {
          "material": "Copper Carbonate",
          "amount": 4.0
        },
        {
          "material": "Bentonite",
          "amount": 2.0
        }
      ],
      "description": "\u22066 preprogrammed setting on my Skutt Kiln. No holds. It fires a hot \u22066 with the self supporting cone tip touching the shelf.",
      "createdBy": "Lisa Common",
      "source": "glazy.org",
      "url": "https://glazy.org/recipes/57333"
    },
    {
      "id": 67471,
      "code": "GLAZY-67471",
      "name": "Spearmint",
      "cone": "6",
      "surface": "",
      "transparency": "",
      "atmosphere": "Oxidation",
      "subtype": "Glaze - Green - Copper",
      "ingredients": [
        {
          "material": "EP Kaolin",
          "amount": 28.0
        },
        {
          "material": "Wollastonite",
          "amount": 28.0
        },
        {
          "material": "Ferro Frit 3195",
          "amount": 23.0
        },
        {
          "material": "Silica",
          "amount": 17.0
        },
        {
          "material": "Nepheline Syenite",
          "amount": 4.0
        }
      ],
      "additionals": [
        {
          "material": "Rutile",
          "amount": 6.0
        },
        {
          "material": "Copper Carbonate",
          "amount": 4.0
        }
      ],
      "description": "From \"Amazing Glaze: Techniques, Recipes, Finishing, and Firing\" by Gabriel Kline",
      "createdBy": "Glazy Admin",
      "source": "glazy.org",
      "url": "https://glazy.org/recipes/67471"
    },
    {
      "id": 96611,
      "code": "GLAZY-96611",
      "name": "Spearmint",
      "cone": "6",
      "surface": "Glossy",
      "transparency": "",
      "atmosphere": "Oxidation",
      "subtype": "Glaze - Green - Copper",
      "ingredients": [
        {
          "material": "EP Kaolin",
          "amount": 28.0
        },
        {
          "material": "Wollastonite",
          "amount": 28.0
        },
        {
          "material": "Ferro Frit 3195",
          "amount": 23.0
        },
        {
          "material": "Silica",
          "amount": 17.0
        },
        {
          "material": "Nepheline Syenite",
          "amount": 4.0
        }
      ],
      "additionals": [
        {
          "material": "Rutile",
          "amount": 6.0
        },
        {
          "material": "Copper Carbonate",
          "amount": 3.0
        }
      ],
      "description": "John Hesselberth and Ron Roy Similar analyses to Blue Satin",
      "createdBy": "Eric Shawn Bayrd",
      "source": "glazy.org",
      "url": "https://glazy.org/recipes/96611"
    },
    {
      "id": 223123,
      "code": "GLAZY-223123",
      "name": "Spearmint - Gabriel Kline",
      "cone": "6",
      "surface": "Glossy",
      "transparency": "Opaque",
      "atmosphere": "Oxidation",
      "subtype": "Glaze - Green - Copper",
      "ingredients": [
        {
          "material": "EP Kaolin",
          "amount": 28.0
        },
        {
          "material": "Wollastonite",
          "amount": 28.0
        },
        {
          "material": "Ferro Frit 3134",
          "amount": 23.0
        },
        {
          "material": "Silica",
          "amount": 17.0
        },
        {
          "material": "Nepheline Syenite",
          "amount": 4.0
        }
      ],
      "additionals": [
        {
          "material": "Rutile",
          "amount": 6.0
        },
        {
          "material": "Copper Carbonate",
          "amount": 4.0
        },
        {
          "material": "Bentonite",
          "amount": 2.0
        }
      ],
      "description": "B-Mix Clay by Laguna. NOTE: I used #LIGHT RUTILE# in my mix. Light rutile isn't in our database, not sure if it makes a difference or not. This is one of the best recipes for production work. It is very stable by itself but also plays well with others. A slow cool will produce crystal growth faster cool results in a very gloss smooth surface. My favorite! Update: My samples and most of my work are done on Laguna B-Mix which this glaze fits perfectly. I also also added samples of tests on Dark clay bodies. I always use cookies under my pots, I hate grinding glazes off anything. SG is around 1.40 - 1.45",
      "createdBy": "Carol Kinney",
      "source": "glazy.org",
      "url": "https://glazy.org/recipes/223123"
    },
    {
      "id": 66918,
      "code": "GLAZY-66918",
      "name": "Spearmint Blue",
      "cone": "5 - 6",
      "surface": "",
      "transparency": "",
      "atmosphere": "Oxidation",
      "subtype": "Glaze",
      "ingredients": [
        {
          "material": "Wollastonite",
          "amount": 30.89
        },
        {
          "material": "Ferro Frit 3134",
          "amount": 25.35
        },
        {
          "material": "EP Kaolin",
          "amount": 20.59
        },
        {
          "material": "Silica",
          "amount": 18.75
        },
        {
          "material": "Nepheline Syenite",
          "amount": 4.42
        }
      ],
      "additionals": [
        {
          "material": "Rutile",
          "amount": 6.0
        },
        {
          "material": "Copper Carbonate",
          "amount": 4.0
        }
      ],
      "description": "Glaze developed during Understanding Glazes class with Ceramic Materials Workshop, aka Matt & Rose Katz.",
      "createdBy": "Joyce G",
      "source": "glazy.org",
      "url": "https://glazy.org/recipes/66918"
    },
    {
      "id": 11709,
      "code": "GLAZY-11709",
      "name": "Spearmint Green",
      "cone": "6",
      "surface": "Glossy",
      "transparency": "Translucent",
      "atmosphere": "Oxidation, Neutral",
      "subtype": "Glaze",
      "ingredients": [
        {
          "material": "Kaolin",
          "amount": 28.0
        },
        {
          "material": "Wollastonite",
          "amount": 28.0
        },
        {
          "material": "Ferro Frit 3134",
          "amount": 23.0
        },
        {
          "material": "Silica",
          "amount": 17.0
        },
        {
          "material": "Nepheline Syenite",
          "amount": 4.0
        }
      ],
      "additionals": [
        {
          "material": "Rutile",
          "amount": 6.0
        },
        {
          "material": "Copper Carbonate",
          "amount": 4.0
        },
        {
          "material": "Bentonite",
          "amount": 2.0
        }
      ],
      "description": "John Britt Cone 6",
      "createdBy": "Joe Thompson",
      "source": "glazy.org",
      "url": "https://glazy.org/recipes/11709"
    },
    {
      "id": 6074,
      "code": "GLAZY-6074",
      "name": "Speckle",
      "cone": "6",
      "surface": "Semi-matte",
      "transparency": "Opaque",
      "atmosphere": "Reduction",
      "subtype": "Glaze - White, Off-White",
      "ingredients": [
        {
          "material": "Nepheline Syenite",
          "amount": 34.0
        },
        {
          "material": "Whiting",
          "amount": 29.0
        },
        {
          "material": "Cornwall Stone",
          "amount": 15.0
        },
        {
          "material": "EP Kaolin",
          "amount": 14.0
        },
        {
          "material": "Ferro Frit 3134",
          "amount": 5.0
        },
        {
          "material": "Silica",
          "amount": 3.0
        }
      ],
      "additionals": [
        {
          "material": "Zircopax",
          "amount": 10.0
        },
        {
          "material": "Granular ilmenite",
          "amount": 3.0
        },
        {
          "material": "Bentonite",
          "amount": 2.0
        }
      ],
      "description": "From Diana Pancioli's excellent publication, Glaze Forward: http://www.dianapancioli.com/ http://www.dianapancioli.com/downloads/GlazeForward.pdf Derived for E. cooper\u2019s \u201cCream Matt Speckle\u201d A smooth off-white semi-matte with orangy speckles. The matte is not useful as a liner. Apply thin to medium.",
      "createdBy": "Glazy Admin",
      "source": "glazy.org",
      "url": "https://glazy.org/recipes/6074"
    },
    {
      "id": 19733,
      "code": "GLAZY-19733",
      "name": "Speckle base",
      "cone": "9",
      "surface": "Semi-glossy",
      "transparency": "Translucent",
      "atmosphere": "Oxidation",
      "subtype": "Glaze - Clear",
      "ingredients": [
        {
          "material": "Potash Feldspar",
          "amount": 45.0
        },
        {
          "material": "Dolomite",
          "amount": 22.0
        },
        {
          "material": "Silica",
          "amount": 16.0
        },
        {
          "material": "Zircopax",
          "amount": 11.0
        },
        {
          "material": "Kaolin",
          "amount": 6.0
        }
      ],
      "description": "A clear glossy base, slightly speckled with white. Will go opaque and semi matt with some colourants. I've used this as the base for multiple other glazes. It is very versatile.",
      "createdBy": "Kim Ulrick",
      "source": "glazy.org",
      "url": "https://glazy.org/recipes/19733"
    },
    {
      "id": 22886,
      "code": "GLAZY-22886",
      "name": "Speckle Gold",
      "cone": "5 - 7",
      "surface": "",
      "transparency": "",
      "atmosphere": "",
      "subtype": "Glaze",
      "ingredients": [
        {
          "material": "Gerstley Borate",
          "amount": 59.0
        },
        {
          "material": "Talc",
          "amount": 41.0
        },
        {
          "material": "Rutile",
          "amount": 18.0
        }
      ],
      "description": "I would actually call this a rutile wash and not a glaze but it is pretty over other glazes",
      "createdBy": "Ceramic Recipes",
      "source": "glazy.org",
      "url": "https://glazy.org/recipes/22886"
    },
    {
      "id": 9642,
      "code": "GLAZY-9642",
      "name": "Speckled Almond Butter",
      "cone": "4 - 6",
      "surface": "Satin-matte",
      "transparency": "Opaque",
      "atmosphere": "Oxidation",
      "subtype": "Glaze - Iron",
      "ingredients": [
        {
          "material": "Wollastonite",
          "amount": 47.0
        },
        {
          "material": "Minspar 200",
          "amount": 20.0
        },
        {
          "material": "EP Kaolin",
          "amount": 13.5
        },
        {
          "material": "Ferro Frit 3134",
          "amount": 13.0
        },
        {
          "material": "Silica",
          "amount": 6.5
        }
      ],
      "additionals": [
        {
          "material": "Rutile",
          "amount": 4.0
        },
        {
          "material": "Red Iron Oxide",
          "amount": 3.0
        },
        {
          "material": "Bentonite",
          "amount": 2.0
        }
      ],
      "description": "Modification of Clara Giorello's \"FM Matte Ferreira 1\" glaze. I used EPK kaolin instead of grolleg kaolin, minspar 200 instead of \"soda feldspar\", and \"pond seal\" bentonite instead of Volclay bentonite. (US domestic RIO) Sieved 100 mesh. Fired to cone 4-1/2 electric.",
      "createdBy": "Rodney Johnson",
      "source": "glazy.org",
      "url": "https://glazy.org/recipes/9642"
    },
    {
      "id": 2546,
      "code": "GLAZY-2546",
      "name": "Speckled Blue",
      "cone": "6",
      "surface": "Glossy",
      "transparency": "",
      "atmosphere": "",
      "subtype": "Glaze - Blue",
      "ingredients": [
        {
          "material": "Gerstley Borate",
          "amount": 50.0
        },
        {
          "material": "Silica",
          "amount": 35.0
        },
        {
          "material": "EP Kaolin",
          "amount": 30.0
        },
        {
          "material": "Cobalt Oxide",
          "amount": 2.0
        }
      ],
      "description": "Source/Alternate names: similar oxides to Adam Clear and EZ Clear Notes: Alisa Clausen: shiny, cobalt blue, stable.",
      "createdBy": "Glazy Admin",
      "source": "glazy.org",
      "url": "https://glazy.org/recipes/2546"
    },
    {
      "id": 5407,
      "code": "GLAZY-5407",
      "name": "Speckled Blue",
      "cone": "9",
      "surface": "",
      "transparency": "",
      "atmosphere": "Reduction",
      "subtype": "Glaze - Blue",
      "ingredients": [
        {
          "material": "Silica",
          "amount": 29.01
        },
        {
          "material": "Kingman Feldspar",
          "amount": 27.2
        },
        {
          "material": "Copper Carbonate",
          "amount": 9.07
        },
        {
          "material": "Whiting",
          "amount": 9.07
        },
        {
          "material": "Barium Carbonate",
          "amount": 7.25
        },
        {
          "material": "Colemanite",
          "amount": 5.44
        },
        {
          "material": "EP Kaolin",
          "amount": 4.53
        },
        {
          "material": "Rutile",
          "amount": 4.53
        },
        {
          "material": "Magnesium carbonate",
          "amount": 2.99
        },
        {
          "material": "Bentonite",
          "amount": 0.91
        }
      ],
      "description": "This recipe was imported from Louis Katz's Hyperglaze database available on his website: http://falcon.tamucc.edu/lkatz/allglazes.txt More information about Louis Katz can be found on his website, http://www.louiskatz.net/ Louis Katz Notes: I am not a safety expert and any information contained in this file about safety should be ignored in favor of advice from experts. All of the materials in all glazes are potentially hazardous. All of these glaze recipes are given without any representation of accuracy or safety. They may work, they may not. They may be safe when fired or they may not. All of the materials used in them have hazards associated with them. You must be have sufficient training in the hazards before you use the the materials. You will have to determine the suitability and safety for your use. Do not assume that a lack of a warning about a material means that it is safe. Cone: 9 Color: blue Firing: Reduction Recipe: Percent Batch Whiting 9.07 2.00 Colemanite 5.44 1.20 Barium Carbonate 7.25 1.60 Magnesium Carbonate 2.99 0.66 Kingman Feldspar 27.20 6.00 Flint 29.01 6.40 EPK 4.53 1.00 Bentonite 0.91 0.20 Rutile 4.53 1.00 Copper Carbonate 9.07 2.00 Totals: 100.00 % 22.06 gm",
      "createdBy": "Glazy Admin",
      "source": "glazy.org",
      "url": "https://glazy.org/recipes/5407"
    },
    {
      "id": 217888,
      "code": "GLAZY-217888",
      "name": "Speckled Blue Glaze",
      "cone": "7",
      "surface": "",
      "transparency": "",
      "atmosphere": "Oxidation",
      "subtype": "Glaze - Blue - Cobalt",
      "ingredients": [
        {
          "material": "Gerstley Borate",
          "amount": 50.0
        },
        {
          "material": "Silica",
          "amount": 35.0
        },
        {
          "material": "EP Kaolin",
          "amount": 15.0
        }
      ],
      "additionals": [
        {
          "material": "Cobalt Oxide",
          "amount": 1.0
        }
      ],
      "description": "University of Maryland Glazes by Harold J. McWhinnie, Ceramics Monthly, February 1980 \"The following glaze recipes are intended for use at the Cone 6 range in an oxidizing atmosphere on stoneware clay bodies.\" This is a dark, opaque blue glaze with speckles",
      "createdBy": "Glazy Admin",
      "source": "glazy.org",
      "url": "https://glazy.org/recipes/217888"
    },
    {
      "id": 3230,
      "code": "GLAZY-3230",
      "name": "Speckled Blue Gray",
      "cone": "6",
      "surface": "Satin",
      "transparency": "Opaque",
      "atmosphere": "Oxidation",
      "subtype": "Glaze - Blue",
      "ingredients": [
        {
          "material": "Silica",
          "amount": 30.0
        },
        {
          "material": "Custer Feldspar",
          "amount": 20.0
        },
        {
          "material": "Gillespie Borate",
          "amount": 20.0
        },
        {
          "material": "Ferro Frit 3110",
          "amount": 15.0
        },
        {
          "material": "Tennessee ball clay",
          "amount": 15.0
        }
      ],
      "additionals": [
        {
          "material": "Titanium Dioxide",
          "amount": 5.0
        },
        {
          "material": "Red Iron Oxide",
          "amount": 1.5
        },
        {
          "material": "Cobalt Oxide",
          "amount": 1.0
        }
      ],
      "description": "Western Pennsylvania Potters Community http://wpapotters.blogspot.com/2012/04/links-to-cone-6-oxidation-glaze-tests.html http://www.wpapotters.blogspot.com/2010/11/cone-6-oxidation-results-group-2.html With natural cooling in an electric kiln",
      "createdBy": "Terry Rorison",
      "source": "glazy.org",
      "url": "https://glazy.org/recipes/3230"
    },
    {
      "id": 1547,
      "code": "GLAZY-1547",
      "name": "Speckled glaze",
      "cone": "6",
      "surface": "Satin-matte",
      "transparency": "Opaque",
      "atmosphere": "Oxidation",
      "subtype": "Glaze",
      "ingredients": [
        {
          "material": "Gerstley Borate",
          "amount": 59.0
        },
        {
          "material": "Talc",
          "amount": 41.0
        }
      ],
      "additionals": [
        {
          "material": "Rutile",
          "amount": 18.0
        }
      ],
      "description": "CM Feb. 07 p. 47. Kenny Delio. buff w/rusty mottling.",
      "createdBy": "Glazy Admin",
      "source": "glazy.org",
      "url": "https://glazy.org/recipes/1547"
    },
    {
      "id": 4293,
      "code": "GLAZY-4293",
      "name": "Speckled Gold",
      "cone": "5 - 6",
      "surface": "",
      "transparency": "",
      "atmosphere": "Oxidation",
      "subtype": "Glaze - Iron",
      "ingredients": [
        {
          "material": "Kona F-4 feldspar",
          "amount": 36.0
        },
        {
          "material": "Whiting",
          "amount": 26.57
        },
        {
          "material": "Cornwall Stone",
          "amount": 15.62
        },
        {
          "material": "Kentucky OM #4 Ball Clay",
          "amount": 9.33
        },
        {
          "material": "EP Kaolin",
          "amount": 7.81
        },
        {
          "material": "Zinc Oxide",
          "amount": 4.67
        }
      ],
      "additionals": [
        {
          "material": "Red Iron Oxide",
          "amount": 7.62
        },
        {
          "material": "Bentonite",
          "amount": 0.95
        }
      ],
      "description": "From Lakeside Pottery http://www.lakesidepottery.com/Pages/Glaze-recipes-at-Lakeside-Pottery.htm Kona F-4 Feldspar substitute: Soda Feldspar NC-4 Needs lots of water for the right mix thickness. Glaze clots when dipped. Spray works better. Shows all marks if glaze is touched up. Does not move much. Matt, looks rusty \u2013 antique like.",
      "createdBy": "Lakeside Pottery",
      "source": "glazy.org",
      "url": "https://glazy.org/recipes/4293"
    },
    {
      "id": 4299,
      "code": "GLAZY-4299",
      "name": "Speckled Green",
      "cone": "6",
      "surface": "Matte",
      "transparency": "Opaque",
      "atmosphere": "Oxidation",
      "subtype": "Glaze - Green - Copper",
      "ingredients": [
        {
          "material": "Soda Feldspar",
          "amount": 36.0
        },
        {
          "material": "Whiting",
          "amount": 26.57
        },
        {
          "material": "Cornwall Stone",
          "amount": 15.62
        },
        {
          "material": "Kentucky OM #4 Ball Clay",
          "amount": 9.33
        },
        {
          "material": "EP Kaolin",
          "amount": 7.81
        },
        {
          "material": "Zinc Oxide",
          "amount": 4.67
        }
      ],
      "additionals": [
        {
          "material": "Copper Carbonate",
          "amount": 2.0
        },
        {
          "material": "Bentonite",
          "amount": 0.95
        }
      ],
      "description": "From Lakeside Pottery http://www.lakesidepottery.com/Pages/Glaze-recipes-at-Lakeside-Pottery.htm Matt. Works better when sprayed",
      "createdBy": "Lakeside Pottery",
      "source": "glazy.org",
      "url": "https://glazy.org/recipes/4299"
    },
    {
      "id": 164267,
      "code": "GLAZY-164267",
      "name": "Speckled opaque white",
      "cone": "5 - 6",
      "surface": "Semi-glossy",
      "transparency": "Opaque",
      "atmosphere": "Oxidation, Neutral",
      "subtype": "Glaze - White, Off-White",
      "ingredients": [
        {
          "material": "Nepheline Syenite",
          "amount": 39.0
        },
        {
          "material": "Silica",
          "amount": 24.0
        },
        {
          "material": "Gerstley Borate",
          "amount": 18.0
        },
        {
          "material": "Zircopax",
          "amount": 10.0
        },
        {
          "material": "Talc",
          "amount": 8.0
        },
        {
          "material": "Whiting",
          "amount": 7.0
        },
        {
          "material": "Kaolin",
          "amount": 4.0
        }
      ],
      "description": "Slightly speckled opaque white on dark stoneware at cone 6. Very easy to deal with, doesn't run and very tolerant to nonuniform thickness. 0.85 water : 1 glaze powder",
      "createdBy": "Florent Hodel",
      "source": "glazy.org",
      "url": "https://glazy.org/recipes/164267"
    },
    {
      "id": 4006,
      "code": "GLAZY-4006",
      "name": "Speckled Red",
      "cone": "9 - 10",
      "surface": "Glossy",
      "transparency": "Semi-opaque",
      "atmosphere": "Reduction",
      "subtype": "Glaze - Red - Copper",
      "ingredients": [
        {
