Repository: MrSeldon/argilev2

File: data/glazes/glazy.json (part 260 of 315)
{
          "material": "Custer Feldspar",
          "amount": 38.0
        },
        {
          "material": "Silica",
          "amount": 32.0
        },
        {
          "material": "Whiting",
          "amount": 20.0
        },
        {
          "material": "EP Kaolin",
          "amount": 10.0
        }
      ],
      "additionals": [
        {
          "material": "Tin Oxide",
          "amount": 1.5
        },
        {
          "material": "Copper Carbonate",
          "amount": 0.5
        }
      ],
      "description": "Tin and Copper Red here. We use this one to test the kiln atmosphere. We place two test tiles at the top of the kiln and two at the bottom. You could put in more if you wanted! If the tile goes clear or light green, you have oxidation. Bright red is the sweet spot. Liver red is an over-reduction. It looks great on work placed near the edges of shelves and large platters as well. Very stable and bright red when put on thick in good reduction.",
      "createdBy": "Jason Burke",
      "source": "glazy.org",
      "url": "https://glazy.org/recipes/4006"
    },
    {
      "id": 217881,
      "code": "GLAZY-217881",
      "name": "Speckled Semigloss Glaze",
      "cone": "6",
      "surface": "Semi-glossy",
      "transparency": "",
      "atmosphere": "Oxidation",
      "subtype": "Glaze",
      "ingredients": [
        {
          "material": "Silica",
          "amount": 35.0
        },
        {
          "material": "Nepheline Syenite",
          "amount": 31.0
        },
        {
          "material": "Kaolin",
          "amount": 20.0
        },
        {
          "material": "Whiting",
          "amount": 14.0
        }
      ],
      "additionals": [
        {
          "material": "Zinc Oxide",
          "amount": 18.0
        },
        {
          "material": "Granular rutile",
          "amount": 3.5
        }
      ],
      "description": "University of Maryland Glazes by Harold J. McWhinnie, Ceramics Monthly, February 1980 \"The following glaze recipes are intended for use at the Cone 6 range in an oxidizing atmosphere on stoneware clay bodies.\"",
      "createdBy": "Glazy Admin",
      "source": "glazy.org",
      "url": "https://glazy.org/recipes/217881"
    },
    {
      "id": 32330,
      "code": "GLAZY-32330",
      "name": "Speckled Wheat Matt Glaze",
      "cone": "12",
      "surface": "Matte",
      "transparency": "",
      "atmosphere": "Reduction",
      "subtype": "Glaze - White, Off-White",
      "ingredients": [
        {
          "material": "Potash Feldspar",
          "amount": 57.89
        },
        {
          "material": "Wood ash",
          "amount": 15.79
        },
        {
          "material": "EP Kaolin",
          "amount": 12.63
        },
        {
          "material": "Talc",
          "amount": 9.47
        },
        {
          "material": "Barium Carbonate",
          "amount": 2.11
        },
        {
          "material": "Bone Ash",
          "amount": 2.11
        }
      ],
      "additionals": [
        {
          "material": "Ultrox",
          "amount": 5.26
        },
        {
          "material": "Rutile",
          "amount": 4.21
        },
        {
          "material": "Bentonite",
          "amount": 3.16
        }
      ],
      "description": "From \"Pine Mills Pottery\" (Gary and Daphne Hatcher), Ceramics Monthly, April 1987",
      "createdBy": "Glazy Admin",
      "source": "glazy.org",
      "url": "https://glazy.org/recipes/32330"
    },
    {
      "id": 217889,
      "code": "GLAZY-217889",
      "name": "Speckled White Semigloss Glaze",
      "cone": "6",
      "surface": "Semi-glossy",
      "transparency": "",
      "atmosphere": "Oxidation",
      "subtype": "Glaze - White, Off-White",
      "ingredients": [
        {
          "material": "Silica",
          "amount": 35.0
        },
        {
          "material": "Nepheline Syenite",
          "amount": 31.0
        },
        {
          "material": "Kaolin",
          "amount": 20.0
        },
        {
          "material": "Whiting",
          "amount": 14.0
        }
      ],
      "additionals": [
        {
          "material": "Zinc Oxide",
          "amount": 18.0
        },
        {
          "material": "Granular rutile",
          "amount": 4.0
        }
      ],
      "description": "University of Maryland Glazes by Harold J. McWhinnie, Ceramics Monthly, February 1980 \"The following glaze recipes are intended for use at the Cone 6 range in an oxidizing atmosphere on stoneware clay bodies.\" This is an opaque white, semigtoss glaze with small brown speckles.",
      "createdBy": "Glazy Admin",
      "source": "glazy.org",
      "url": "https://glazy.org/recipes/217889"
    },
    {
      "id": 4380,
      "code": "GLAZY-4380",
      "name": "Speckled White-Green Glaze",
      "cone": "9 - 10",
      "surface": "Matte",
      "transparency": "Opaque",
      "atmosphere": "Oxidation, Reduction",
      "subtype": "Glaze - Matte - Magnesium Matte",
      "ingredients": [
        {
          "material": "Feldspar",
          "amount": 50.0
        },
        {
          "material": "Dolomite",
          "amount": 20.0
        },
        {
          "material": "Kaolin",
          "amount": 20.0
        },
        {
          "material": "Red clay",
          "amount": 5.0
        },
        {
          "material": "Whiting",
          "amount": 5.0
        }
      ],
      "description": "Emmanuel Cooper's The Potter's Book of Glaze Recipes recipe #343 https://books.google.com/books?id=14wyE78xOiQC",
      "createdBy": "Derek Au",
      "source": "glazy.org",
      "url": "https://glazy.org/recipes/4380"
    },
    {
      "id": 5454,
      "code": "GLAZY-5454",
      "name": "Speckly",
      "cone": "",
      "surface": "",
      "transparency": "",
      "atmosphere": "Oxidation, Reduction",
      "subtype": "Glaze",
      "ingredients": [
        {
          "material": "Nepheline Syenite",
          "amount": 44.21
        },
        {
          "material": "Gerstley Borate",
          "amount": 25.23
        },
        {
          "material": "Silica",
          "amount": 18.97
        },
        {
          "material": "EP Kaolin",
          "amount": 5.05
        },
        {
          "material": "Rutile",
          "amount": 3.74
        },
        {
          "material": "Red Iron Oxide",
          "amount": 1.87
        },
        {
          "material": "Cobalt Oxide",
          "amount": 0.93
        }
      ],
      "description": "This recipe was imported from Louis Katz's Hyperglaze database available on his website: http://falcon.tamucc.edu/lkatz/allglazes.txt More information about Louis Katz can be found on his website, http://www.louiskatz.net/ Louis Katz Notes: I am not a safety expert and any information contained in this file about safety should be ignored in favor of advice from experts. All of the materials in all glazes are potentially hazardous. All of these glaze recipes are given without any representation of accuracy or safety. They may work, they may not. They may be safe when fired or they may not. All of the materials used in them have hazards associated with them. You must be have sufficient training in the hazards before you use the the materials. You will have to determine the suitability and safety for your use. Do not assume that a lack of a warning about a material means that it is safe. Firing: Ox. or Red. Recipe: Percent Batch Neph Syenite 44.21 47.3 Gertsley Borate 25.23 27.0 Silica 18.97 20.3 EPK 5.05 5.4 RIO 1.87 2.0 Cobalt Oxide 0.93 1.0 Rutile 3.74 4.0 Totals: 100.00 % 107.0 gm Cobalt Oxide:",
      "createdBy": "Glazy Admin",
      "source": "glazy.org",
      "url": "https://glazy.org/recipes/5454"
    },
    {
      "id": 8313,
      "code": "GLAZY-8313",
      "name": "Spectra Fizz. 35 boron frit 169 (USA use 3134) , 5 titanium, 5 RIO",
      "cone": "6",
      "surface": "",
      "transparency": "",
      "atmosphere": "Oxidation",
      "subtype": "Glaze",
      "ingredients": [
        {
          "material": "Ferro Frit 3134",
          "amount": 35.0
        },
        {
          "material": "EP Kaolin",
          "amount": 25.0
        },
        {
          "material": "Silica",
          "amount": 25.0
        },
        {
          "material": "Wollastonite",
          "amount": 15.0
        }
      ],
      "additionals": [
        {
          "material": "Iron oxide",
          "amount": 5.0
        },
        {
          "material": "Titanium Dioxide",
          "amount": 5.0
        }
      ],
      "description": "Browns, greens, blues and reds some pin holing where thickest.",
      "createdBy": "Alisa Liskin Clausen",
      "source": "glazy.org",
      "url": "https://glazy.org/recipes/8313"
    },
    {
      "id": 33840,
      "code": "GLAZY-33840",
      "name": "Sperry Red",
      "cone": "8 - 9",
      "surface": "",
      "transparency": "",
      "atmosphere": "Reduction",
      "subtype": "Glaze - Red - Copper",
      "ingredients": [
        {
          "material": "Nepheline Syenite",
          "amount": 42.05
        },
        {
          "material": "Silica",
          "amount": 22.42
        },
        {
          "material": "Gerstley Borate",
          "amount": 13.1
        },
        {
          "material": "Whiting",
          "amount": 10.33
        },
        {
          "material": "Custer Feldspar",
          "amount": 9.07
        },
        {
          "material": "EP Kaolin",
          "amount": 2.02
        },
        {
          "material": "Tin Oxide",
          "amount": 1.01
        }
      ],
      "additionals": [
        {
          "material": "Copper Carbonate",
          "amount": 0.25
        }
      ],
      "description": "via Tom Coleman",
      "createdBy": "Glazy Admin",
      "source": "glazy.org",
      "url": "https://glazy.org/recipes/33840"
    },
    {
      "id": 751,
      "code": "GLAZY-751",
      "name": "Splotchy Lavender Glaze",
      "cone": "10",
      "surface": "Glossy",
      "transparency": "",
      "atmosphere": "Reduction",
      "subtype": "Glaze - Blue - Cobalt",
      "ingredients": [
        {
          "material": "Custer Feldspar",
          "amount": 50.51
        },
        {
          "material": "Silica",
          "amount": 20.2
        },
        {
          "material": "Whiting",
          "amount": 14.14
        },
        {
          "material": "Ferro Frit 3134",
          "amount": 7.07
        },
        {
          "material": "Zinc Oxide",
          "amount": 4.04
        },
        {
          "material": "Barium Carbonate",
          "amount": 2.02
        },
        {
          "material": "Lithium Carbonate",
          "amount": 2.02
        }
      ],
      "additionals": [
        {
          "material": "Bentonite",
          "amount": 1.01
        },
        {
          "material": "Tin Oxide",
          "amount": 1.01
        },
        {
          "material": "Copper Carbonate",
          "amount": 0.61
        }
      ],
      "description": "GREAT BLUE/RED /DARK BLUE! My experience with copper red is that what matters most is to begin reduction at cone 012 fairly heavy and then go into moderate reduction after cone 05 drops. Continue moderate to light reduction until cone 10 then a brief oxidation peroid of about 10 minutes. If you over reduce it will be liver brown and under reduced will be celadon. One solution to a problem (uneven, spotty reduction and under reduced)we had was to turn down the gas and air. To slow it down and reduce at the above schedule. We were firing in an Alpine updraft with blowers and just running the same schedule as the people who fired before us. (It was a community center). They were firing at 4 pounds pressure (natural gas) with the blowers at 70. Something like that. But we reduced the gas and the air and the firing was 100% better. No more spotty reduction or unreduced pots. (I kind of miss those unwanted interesting results though.) submitted by: John Britt e-mail:",
      "createdBy": "Glazy Admin",
      "source": "glazy.org",
      "url": "https://glazy.org/recipes/751"
    },
    {
      "id": 5408,
      "code": "GLAZY-5408",
      "name": "Splotchy Lavender Glaze",
      "cone": "9 - 11",
      "surface": "",
      "transparency": "",
      "atmosphere": "Reduction",
      "subtype": "Glaze - Red - Copper",
      "ingredients": [
        {
          "material": "Custer Feldspar (1989)",
          "amount": 51.87
        },
        {
          "material": "Silica",
          "amount": 24.9
        },
        {
          "material": "Whiting",
          "amount": 7.48
        },
        {
          "material": "Ferro Frit 3134",
          "amount": 4.54
        },
        {
          "material": "Zinc Oxide",
          "amount": 4.15
        },
        {
          "material": "EP Kaolin",
          "amount": 2.28
        },
        {
          "material": "Lithium Carbonate",
          "amount": 2.08
        },
        {
          "material": "Strontium Carbonate",
          "amount": 1.66
        },
        {
          "material": "Bentonite",
          "amount": 1.04
        }
      ],
      "additionals": [
        {
          "material": "Tin Oxide",
          "amount": 1.04
        },
        {
          "material": "Copper Carbonate",
          "amount": 0.62
        }
      ],
      "description": "The original Ceramics Monthly version is found here: http://glazy.org/recipes/5468 This recipe was imported from Louis Katz's Hyperglaze database available on his website: http://falcon.tamucc.edu/lkatz/allglazes.txt More information about Louis Katz can be found on his website, http://www.louiskatz.net/ Louis Katz Notes: I am not a safety expert and any information contained in this file about safety should be ignored in favor of advice from experts. All of the materials in all glazes are potentially hazardous. All of these glaze recipes are given without any representation of accuracy or safety. They may work, they may not. They may be safe when fired or they may not. All of the materials used in them have hazards associated with them. You must be have sufficient training in the hazards before you use the the materials. You will have to determine the suitability and safety for your use. Do not assume that a lack of a warning about a material means that it is safe. Cone: 9 10 11 Color: red purple Firing: Ox. or Red. Recipe: Percent Batch Calcined Zinc Oxide 4.15 3.88 Lithium Carbonate 2.08 1.94 Strontium Carbonate 1.66 1.55 Whiting 7.48 6.99 Custer Feldspar 51.87 48.46 Ferro Frit 3134 4.54 4.24 Bentonite 1.04 0.97 EPK 2.28 2.13 Flint 24.90 23.26 Totals: 100.00 % 93.42 gm Also add: Tin Oxide 1.04 0.97 Copper Carbonate 0.62 0.58 Comments: reduction doesn't run too much CM 05-94 p.40",
      "createdBy": "Glazy Admin",
      "source": "glazy.org",
      "url": "https://glazy.org/recipes/5408"
    },
    {
      "id": 5468,
      "code": "GLAZY-5468",
      "name": "Splotchy Lavender Glaze (original)",
      "cone": "9 - 11",
      "surface": "",
      "transparency": "",
      "atmosphere": "Reduction",
      "subtype": "Glaze - Red - Copper",
      "ingredients": [
        {
          "material": "Custer Feldspar",
          "amount": 48.46
        },
        {
          "material": "Silica",
          "amount": 23.26
        },
        {
          "material": "Whiting",
          "amount": 13.57
        },
        {
          "material": "Ferro Frit 3134",
          "amount": 4.24
        },
        {
          "material": "Zinc Oxide",
          "amount": 3.88
        },
        {
          "material": "EP Kaolin",
          "amount": 2.13
        },
        {
          "material": "Lithium Carbonate",
          "amount": 1.94
        },
        {
          "material": "Strontium Carbonate",
          "amount": 1.55
        },
        {
          "material": "Bentonite",
          "amount": 0.97
        }
      ],
      "additionals": [
        {
          "material": "Tin Oxide",
          "amount": 0.97
        },
        {
          "material": "Copper Carbonate",
          "amount": 0.58
        }
      ],
      "description": "This is the original version found in Ceramics Monthly, May 1994, p. 40 \"A red-purple that doesn\u2019t run too much at Cone 9-11.\" Calls for calcined zinc oxide.",
      "createdBy": "Glazy Admin",
      "source": "glazy.org",
      "url": "https://glazy.org/recipes/5468"
    },
    {
      "id": 52135,
      "code": "GLAZY-52135",
      "name": "Spodish",
      "cone": "5 - 8",
      "surface": "Glossy",
      "transparency": "Opaque",
      "atmosphere": "Oxidation",
      "subtype": "Glaze",
      "ingredients": [
        {
          "material": "Spodumene - Australian",
          "amount": 41.0
        },
        {
          "material": "Silica",
          "amount": 27.0
        },
        {
          "material": "Whiting",
          "amount": 15.0
        },
        {
          "material": "Zinc Oxide",
          "amount": 12.0
        },
        {
          "material": "EP Kaolin",
          "amount": 5.0
        }
      ],
      "additionals": [
        {
          "material": "Copper Carbonate",
          "amount": 5.0
        },
        {
          "material": "Titanium Dioxide",
          "amount": 5.0
        },
        {
          "material": "Bentonite",
          "amount": 2.0
        }
      ],
      "description": "Based on Chun Seafoam but swapped out potassium for spodumene. You can't see it in the photo but the blue areas appear metallic/lustre effect when reflected in the light (thicker application).",
      "createdBy": "Forty Bends Ceramics | Bianca",
      "source": "glazy.org",
      "url": "https://glazy.org/recipes/52135"
    },
    {
      "id": 1548,
      "code": "GLAZY-1548",
      "name": "Spodumene",
      "cone": "6",
      "surface": "",
      "transparency": "",
      "atmosphere": "",
      "subtype": "Glaze - White, Off-White",
      "ingredients": [
        {
          "material": "Nepheline Syenite",
          "amount": 47.37
        },
        {
          "material": "Spodumene",
          "amount": 21.05
        },
        {
          "material": "Dolomite",
          "amount": 10.53
        },
        {
          "material": "EP Kaolin",
          "amount": 10.53
        },
        {
          "material": "Soda Ash",
          "amount": 5.26
        },
        {
          "material": "Whiting",
          "amount": 5.26
        }
      ],
      "additionals": [
        {
          "material": "Ultrox",
          "amount": 5.26
        }
      ],
      "description": "For 2 years I struggled with this concept & finally gave up. The fuel savings (?) were not worth the effort. The results don't compare to ^10. I agree with Peter Pinnell- sell another mug to pay for the difference in firing costs. Add .75 cobalt carb. for blue. This matte glaze breaks from rust to white (to blue w/ cob.) I used chemical grade at the time- now I would probably test spod.LM. OR- replace spod. w/ soda feldspar & add redart for color Due to the lower sintering point of ^6 glazes- you have to start reduction fairly early- at least by stoneware standards. Try ^010 as a starting point & go from there. I also used a clay body that had a higher iron content than my present ^10 body- it seemed to make a difference. submitted by: Tom Gray e-mail:",
      "createdBy": "Glazy Admin",
      "source": "glazy.org",
      "url": "https://glazy.org/recipes/1548"
    },
    {
      "id": 5064,
      "code": "GLAZY-5064",
      "name": "Spodumene",
      "cone": "10",
      "surface": "",
      "transparency": "",
      "atmosphere": "Oxidation, Reduction",
      "subtype": "Glaze",
      "ingredients": [
        {
          "material": "Oxford Feldspar",
          "amount": 30.0
        },
        {
          "material": "EP Kaolin",
          "amount": 25.0
        },
        {
          "material": "Dolomite",
          "amount": 20.0
        },
        {
          "material": "Spodumene",
          "amount": 20.0
        },
        {
          "material": "Whiting",
          "amount": 5.0
        }
      ],
      "additionals": [
        {
          "material": "Tin Oxide",
          "amount": 12.0
        }
      ],
      "description": "This recipe was imported from Louis Katz's Hyperglaze database available on his website: http://falcon.tamucc.edu/lkatz/allglazes.txt More information about Louis Katz can be found on his website, http://www.louiskatz.net/ Louis Katz Notes: I am not a safety expert and any information contained in this file about safety should be ignored in favor of advice from experts. All of the materials in all glazes are potentially hazardous. All of these glaze recipes are given without any representation of accuracy or safety. They may work, they may not. They may be safe when fired or they may not. All of the materials used in them have hazards associated with them. You must be have sufficient training in the hazards before you use the the materials. You will have to determine the suitability and safety for your use. Do not assume that a lack of a warning about a material means that it is safe. Cone: 10 Firing: Ox. or Red. Recipe: Percent Batch Oxford Spar 30.00 2400 Spodumene 20.00 1600 EPK 25.00 2000 Dolomite 20.00 1600 Whiting 5.00 400 Totals: 100.00 % 8000 Gm Also add: Tin Oxide 12.00 960 Comments:",
      "createdBy": "Glazy Admin",
      "source": "glazy.org",
      "url": "https://glazy.org/recipes/5064"
    },
    {
      "id": 19950,
      "code": "GLAZY-19950",
      "name": "Spodumene",
      "cone": "10",
      "surface": "",
      "transparency": "",
      "atmosphere": "Reduction",
      "subtype": "Glaze - Specialty",
      "ingredients": [
        {
          "material": "Custer Feldspar",
          "amount": 27.27
        },
        {
          "material": "EP Kaolin",
          "amount": 22.73
        },
        {
          "material": "Dolomite",
          "amount": 18.18
        },
        {
          "material": "Spodumene",
          "amount": 18.18
        },
        {
          "material": "Silica",
          "amount": 9.09
        },
        {
          "material": "Whiting",
          "amount": 4.55
        }
      ],
      "additionals": [
        {
          "material": "Zircopax",
          "amount": 9.09
        },
        {
          "material": "Epsom salts",
          "amount": 2.18
        },
        {
          "material": "Tin Oxide",
          "amount": 2.18
        }
      ],
      "description": "",
      "createdBy": "Cecilia Secaira",
      "source": "glazy.org",
      "url": "https://glazy.org/recipes/19950"
    },
    {
      "id": 28954,
      "code": "GLAZY-28954",
      "name": "Spodumene",
      "cone": "10",
      "surface": "Matte",
      "transparency": "",
      "atmosphere": "Reduction",
      "subtype": "Glaze - Yellow - Iron",
      "ingredients": [
        {
          "material": "Custer Feldspar",
          "amount": 28.0
        },
        {
          "material": "EP Kaolin",
          "amount": 24.0
        },
        {
          "material": "Dolomite",
          "amount": 19.0
        },
        {
          "material": "Spodumene",
          "amount": 19.0
        },
        {
          "material": "Tin Oxide",
          "amount": 6.0
        },
        {
          "material": "Whiting",
          "amount": 5.0
        }
      ],
      "additionals": [
        {
          "material": "Iron oxide",
          "amount": 0.003
        }
      ],
      "description": "Matte Orange, Breaks White From the Paul Lewing Handouts, Cone 10 Reduction Glazes http://www.brackers.com/wp-content/uploads/2015/02/Paul-Lewing-Handouts.pdf",
      "createdBy": "Glazy Admin",
      "source": "glazy.org",
      "url": "https://glazy.org/recipes/28954"
    },
    {
      "id": 29144,
      "code": "GLAZY-29144",
      "name": "Spodumene",
      "cone": "10",
      "surface": "",
      "transparency": "",
      "atmosphere": "Reduction",
      "subtype": "Glaze",
      "ingredients": [
        {
          "material": "Custer Feldspar",
          "amount": 60.0
        },
        {
          "material": "EP Kaolin",
          "amount": 50.0
        },
        {
          "material": "Dolomite",
          "amount": 40.0
        },
        {
          "material": "Spodumene",
          "amount": 40.0
        },
        {
          "material": "Whiting",
          "amount": 10.0
        }
      ],
      "additionals": [
        {
          "material": "Tin Oxide",
          "amount": 12.0
        },
        {
          "material": "Bentonite",
          "amount": 2.0
        }
      ],
      "description": "From the Kansas City Art Institute Ceramic Department (KCAI), Glaze Formulas, 15 February 1990. Labeled \"St. John Salt Glazes\" http://www.brackers.com/wp-content/uploads/2015/02/KCAI-Glaze-Recpies.pdf",
      "createdBy": "Glazy Admin",
      "source": "glazy.org",
      "url": "https://glazy.org/recipes/29144"
    },
    {
      "id": 41674,
      "code": "GLAZY-41674",
      "name": "Spodumene",
      "cone": "9 - 12",
      "surface": "Smooth Matte",
      "transparency": "Semi-opaque",
      "atmosphere": "Reduction",
      "subtype": "Glaze - White, Off-White",
      "ingredients": [
        {
          "material": "Custer Feldspar",
          "amount": 29.0
        },
        {
          "material": "EP Kaolin",
          "amount": 25.4
        },
        {
          "material": "Dolomite",
          "amount": 22.3
        },
        {
          "material": "Spodumene",
          "amount": 20.3
        },
        {
          "material": "Whiting",
          "amount": 3.0
        }
      ],
      "additionals": [
        {
          "material": "Tin Oxide",
          "amount": 6.0
        }
      ],
      "description": "",
      "createdBy": "Alexander Kuttel",
      "source": "glazy.org",
      "url": "https://glazy.org/recipes/41674"
    },
    {
      "id": 20113,
      "code": "GLAZY-20113",
      "name": "Spodumene Celadon",
      "cone": "8 - 10",
      "surface": "Glossy",
      "transparency": "Transparent",
      "atmosphere": "Reduction",
      "subtype": "Glaze - Iron - Celadon - Blue",
      "ingredients": [
        {
          "material": "Spodumene - Australian",
          "amount": 40.0
        },
        {
          "material": "Silica",
          "amount": 25.0
        },
        {
          "material": "Whiting",
          "amount": 20.0
        },
        {
          "material": "EP Kaolin",
          "amount": 10.0
        },
        {
          "material": "Amtalc-C98 Talc",
          "amount": 5.0
        }
      ],
      "additionals": [
        {
          "material": "Red Iron Oxide",
          "amount": 1.0
        }
      ],
      "description": "An easy .3:.7 Celadon with a bit of movement. I did mix and apply thick and double dip, but it did blend evenly into the glass. It forms drips/beads and is quite glossy, forming very little bubbles on the surface.",
      "createdBy": "Alexander Kuttel",
      "source": "glazy.org",
      "url": "https://glazy.org/recipes/20113"
    },
    {
      "id": 2372,
      "code": "GLAZY-2372",
      "name": "Spodumene Iron Red",
      "cone": "6",
      "surface": "Glossy",
      "transparency": "",
      "atmosphere": "Oxidation",
      "subtype": "Glaze - Iron - Kaki, Tomato Red",
      "ingredients": [
        {
          "material": "Custer Feldspar",
          "amount": 41.0
        },
        {
          "material": "Bone Ash",
          "amount": 13.0
        },
        {
          "material": "Spodumene",
          "amount": 12.0
        },
        {
          "material": "Red Iron Oxide",
          "amount": 10.0
        },
        {
          "material": "Talc",
          "amount": 10.0
        },
        {
          "material": "Silica",
          "amount": 6.0
        },
        {
          "material": "Fusion Frit 367",
          "amount": 6.0
        },
        {
          "material": "Bentonite",
          "amount": 2.0
        }
      ],
      "description": "Source/Alternate names: adaptation of Sankey Iron Red to avoid soluble lithium carbonate Source/Alternate names: similar oxides as Sankey Iron Red,Baldwin Red Firing Notes: hold at 950C for 1 hour Notes: John Sankey: Very similar to Sankey Iron Red, but is more prone to the iron remaining as black FeO instead of the desirable red Fe2O3, especially in specks, also a bit less fluid at cone 6 despite adding the boron frit.",
      "createdBy": "Glazy Admin",
      "source": "glazy.org",
      "url": "https://glazy.org/recipes/2372"
    },
    {
      "id": 30531,
      "code": "GLAZY-30531",
      "name": "Spot Blue",
      "cone": "6",
      "surface": "",
      "transparency": "",
      "atmosphere": "",
      "subtype": "Glaze - Grey/Gray/Charcoal",
      "ingredients": [
        {
          "material": "Gerstley Borate",
          "amount": 50.0
        },
        {
          "material": "Silica",
          "amount": 30.0
        },
        {
          "material": "EP Kaolin",
          "amount": 20.0
        }
      ],
      "additionals": [
        {
          "material": "Zircopax",
          "amount": 10.0
        },
        {
          "material": "Cobalt Carbonate",
          "amount": 1.0
        }
      ],
      "description": "",
      "createdBy": "Ceramic Recipes",
      "source": "glazy.org",
      "url": "https://glazy.org/recipes/30531"
    },
    {
      "id": 130643,
      "code": "GLAZY-130643",
      "name": "Spring Green",
      "cone": "5 - 6",
      "surface": "Glossy",
      "transparency": "Transparent",
      "atmosphere": "Oxidation",
      "subtype": "Glaze - Green - Chrome",
      "ingredients": [
        {
          "material": "Ferro Frit 3110",
          "amount": 59.0
        },
        {
          "material": "Silica",
          "amount": 17.0
        },
        {
          "material": "EP Kaolin",
          "amount": 12.0
        },
        {
          "material": "Strontium Carbonate",
          "amount": 9.0
        },
        {
          "material": "Lithium Carbonate",
          "amount": 3.0
        }
      ],
      "additionals": [
        {
          "material": "Chrome Oxide",
          "amount": 0.5
        }
      ],
      "description": "From University of Montana Clay and Glaze: http://umtclayandglaze.blogspot.com/2011/04/blog-post992.html I had too much trouble with blistering and had to discontinue use. A drop & soak firing schedule should help heal blisters, but that firing schedule doesn't work with the other glazes I use.",
      "createdBy": "Osa Atoe",
      "source": "glazy.org",
      "url": "https://glazy.org/recipes/130643"
    },
    {
      "id": 9909,
      "code": "GLAZY-9909",
      "name": "Sprout",
      "cone": "6",
      "surface": "Glossy",
      "transparency": "Translucent",
      "atmosphere": "Oxidation",
      "subtype": "Glaze - Green",
      "ingredients": [
        {
          "material": "Silica",
          "amount": 30.0
        },
        {
          "material": "Whiting",
          "amount": 20.0
        },
        {
          "material": "Kentucky OM #4 Ball Clay",
          "amount": 18.0
        },
        {
          "material": "Nepheline Syenite",
          "amount": 18.0
        },
        {
          "material": "Ferro Frit 3134",
          "amount": 14.0
        }
      ],
      "additionals": [
        {
          "material": "Yellow stain",
          "amount": 4.0
        },
        {
          "material": "Rutile",
          "amount": 1.2
        },
        {
          "material": "Copper Carbonate",
          "amount": 0.5
        }
      ],
      "description": "Glossy, Transparent",
      "createdBy": "LOAM Clay Studio Inc.",
      "source": "glazy.org",
      "url": "https://glazy.org/recipes/9909"
    },
    {
      "id": 205204,
      "code": "GLAZY-205204",
      "name": "Sprout",
      "cone": "6",
      "surface": "Smooth Matte",
      "transparency": "Opaque",
      "atmosphere": "Oxidation",
      "subtype": "Glaze - Green - Nickel",
      "ingredients": [
        {
          "material": "Neph Sye A270",
          "amount": 52.08
        },
        {
          "material": "Zinc Oxide",
          "amount": 14.88
        },
        {
          "material": "EP Kaolin",
          "amount": 8.98
        },
        {
          "material": "Silica",
          "amount": 8.98
        },
        {
          "material": "Whiting",
          "amount": 7.44
        },
        {
          "material": "Titanium Dioxide",
          "amount": 5.32
        },
        {
          "material": "Black Nickel Oxide",
          "amount": 2.32
        }
      ],
      "description": "",
      "createdBy": "Eric P.",
      "source": "glazy.org",
      "url": "https://glazy.org/recipes/205204"
    },
    {
      "id": 313657,
      "code": "GLAZY-313657",
      "name": "Sprout",
      "cone": "8",
      "surface": "",
      "transparency": "",
      "atmosphere": "Oxidation",
      "subtype": "Glaze",
      "ingredients": [
        {
          "material": "Silica #500",
          "amount": 32.5
        },
        {
          "material": "0933_C\u00e1lcio Extra Leve",
          "amount": 20.5
        },
        {
          "material": "0936_Nefelina AB",
          "amount": 20.0
        },
        {
          "material": "Ferro Frit 3134",
          "amount": 14.0
        },
        {
          "material": "Kaolin",
          "amount": 13.0
        },
        {
          "material": "Stain",
          "amount": 6.0
        },
        {
          "material": "Ultrox",
          "amount": 4.0
        },
        {
          "material": "Veegum T",
          "amount": 3.0
        }
      ],
      "description": "",
      "createdBy": "Mery silva",
      "source": "glazy.org",
      "url": "https://glazy.org/recipes/313657"
    },
    {
      "id": 291301,
      "code": "GLAZY-291301",
      "name": "Sprout 10.0 Verde",
      "cone": "8",
      "surface": "Glossy",
      "transparency": "Translucent",
      "atmosphere": "Oxidation",
      "subtype": "Glaze - Green",
      "ingredients": [
        {
          "material": "Silica #500",
          "amount": 32.5
        },
        {
          "material": "0933_C\u00e1lcio Extra Leve",
          "amount": 20.5
        },
        {
          "material": "0936_Nefelina AB",
          "amount": 20.0
        },
        {
          "material": "Ferro Frit 3134",
          "amount": 14.0
        },
        {
          "material": "Kaolin #400",
          "amount": 13.0
        }
      ],
      "additionals": [
        {
          "material": "Ultrox",
          "amount": 4.0
        },
        {
          "material": "Corante Amarelo 700",
          "amount": 3.5
        },
        {
          "material": "CER",
          "amount": 3.0
        },
        {
          "material": "Corante Celeste 130",
          "amount": 1.0
        },
        {
          "material": "Corante Azul Royal",
          "amount": 0.5
        }
      ],
      "description": "Baseado em https://glazy.org/recipes/9909. Custo Dez/22: 44,00.",
      "createdBy": "Marize Mello",
      "source": "glazy.org",
      "url": "https://glazy.org/recipes/291301"
    },
    {
      "id": 292806,
      "code": "GLAZY-292806",
      "name": "Sprout 10.1 Verde 6%",
      "cone": "8",
      "surface": "Glossy",
      "transparency": "",
      "atmosphere": "Oxidation",
      "subtype": "Glaze",
      "ingredients": [
        {
          "material": "Silica #500",
          "amount": 32.5
        },
        {
          "material": "0933_C\u00e1lcio Extra Leve",
          "amount": 20.5
        },
        {
          "material": "0936_Nefelina AB",
          "amount": 20.0
        },
        {
          "material": "Ferro Frit 3134",
          "amount": 14.0
        },
        {
          "material": "Kaolin #400",
          "amount": 13.0
        }
      ],
      "additionals": [
        {
          "material": "Ultrox",
          "amount": 5.0
        },
        {
          "material": "Corante Amarelo 700",
          "amount": 4.2
        },
        {
          "material": "CER",
          "amount": 3.5
        },
        {
          "material": "Corante Celeste 130",
          "amount": 1.2
        },
        {
          "material": "Corante Azul Royal",
          "amount": 0.6
        }
      ],
      "description": "Baseado em https://glazy.org/recipes/9909. Pre\u00e7o Mar/23: 48,00",
      "createdBy": "Marize Mello",
      "source": "glazy.org",
      "url": "https://glazy.org/recipes/292806"
    },
    {
      "id": 160677,
      "code": "GLAZY-160677",
      "name": "Sr Blue",
      "cone": "6",
      "surface": "Glossy",
      "transparency": "Transparent",
      "atmosphere": "Oxidation, Neutral",
      "subtype": "Glaze - Blue - Strontium",
      "ingredients": [
        {
          "material": "Silica",
          "amount": 24.79
        },
        {
          "material": "Strontium Carbonate",
          "amount": 20.63
        },
        {
          "material": "EP Kaolin",
          "amount": 15.34
        },
        {
          "material": "Mahavir Feldspar",
          "amount": 14.8
        },
        {
          "material": "Ferro Frit 3134",
          "amount": 13.83
        },
        {
          "material": "Fusion Frit F644",
          "amount": 8.56
        },
        {
          "material": "Cobalt Carbonate",
          "amount": 2.05
        }
      ],
      "description": "Basic glossy blue.",
      "createdBy": "Eric P.",
      "source": "glazy.org",
      "url": "https://glazy.org/recipes/160677"
    },
    {
      "id": 239311,
      "code": "GLAZY-239311",
      "name": "SR01 Base",
      "cone": "6 - 8",
      "surface": "Glossy",
      "transparency": "Transparent",
      "atmosphere": "Oxidation",
      "subtype": "Glaze - Clear",
      "ingredients": [
        {
          "material": "Potash Feldspar",
          "amount": 40.0
        },
        {
          "material": "Whiting",
          "amount": 18.0
        },
        {
          "material": "Silica",
          "amount": 15.0
        },
        {
          "material": "Frit 3110 Na K Ca B Al Si",
          "amount": 14.0
        },
        {
          "material": "Kaolin",
          "amount": 13.0
        }
      ],
      "description": "These were all filled inside and dipped for 3 seconds. 80% water added to dry weight First fire at cone 6 / 1222\u00b0C",
      "createdBy": "Studio Romanesco | Koen Huysmans",
      "source": "glazy.org",
      "url": "https://glazy.org/recipes/239311"
    },
    {
      "id": 17200,
      "code": "GLAZY-17200",
      "name": "St Helen/Calbuco",
      "cone": "6",
      "surface": "Satin",
      "transparency": "Translucent",
      "atmosphere": "Oxidation",
      "subtype": "Glaze - Ash",
      "ingredients": [
        {
          "material": "Volcanic Ash",
          "amount": 35.0
        },
        {
          "material": "Potash Feldspar",
          "amount": 34.0
        },
        {
          "material": "Whiting",
          "amount": 15.0
        },
        {
          "material": "Zinc Oxide",
          "amount": 8.0
        },
        {
          "material": "Kaolin/Caol\u00edn Sur del R\u00edo - Blanco Lavado",
          "amount": 7.0
        },
        {
          "material": "Dolomite",
          "amount": 1.0
        }
      ],
      "additionals": [
        {
          "material": "Rutile",
          "amount": 8.0
        }
      ],
      "description": "Receta compartida por Horacio Ernesto Gonz\u00e1lez en el grupo de Facebook \"Aprendiendo entre Todos\". Adaptada de una receta para cenizas volc\u00e1nicas de un art\u00edculo de Clay Art. Muestras y fotograf\u00edas de Marina Virginia Kurtz. Se usaron cenizas volc\u00e1nicas del Volc\u00e1n Calbuco.",
      "createdBy": "Clara Giorello",
