Repository: MrSeldon/argilev2

File: data/glazes/glazy.json (part 261 of 315)
{
      "source": "glazy.org",
      "url": "https://glazy.org/recipes/17200"
    },
    {
      "id": 32569,
      "code": "GLAZY-32569",
      "name": "St John's Black with Whiting",
      "cone": "6 - 10",
      "surface": "Glossy",
      "transparency": "Semi-opaque",
      "atmosphere": "Oxidation, Neutral",
      "subtype": "Glaze - Black - Glossy",
      "ingredients": [
        {
          "material": "Alberta Slip",
          "amount": 68.81
        },
        {
          "material": "Nepheline Syenite",
          "amount": 22.94
        },
        {
          "material": "Whiting",
          "amount": 8.26
        }
      ],
      "additionals": [
        {
          "material": "Cobalt Carbonate",
          "amount": 5.0
        }
      ],
      "description": "I fire this at cone 6, careful of a this application, and cone 10, where is shines. I added whiting to increase the RO level for durability.",
      "createdBy": "Jeff Szarzi",
      "source": "glazy.org",
      "url": "https://glazy.org/recipes/32569"
    },
    {
      "id": 5065,
      "code": "GLAZY-5065",
      "name": "St. John's Amber",
      "cone": "10",
      "surface": "",
      "transparency": "",
      "atmosphere": "Oxidation, Reduction",
      "subtype": "Glaze - Iron - Amber",
      "ingredients": [
        {
          "material": "Albany slip",
          "amount": 35.87
        },
        {
          "material": "Custer Feldspar (1989)",
          "amount": 21.74
        },
        {
          "material": "Silica",
          "amount": 14.13
        },
        {
          "material": "Wollastonite",
          "amount": 14.13
        },
        {
          "material": "Whiting",
          "amount": 7.61
        },
        {
          "material": "Colemanite",
          "amount": 3.26
        },
        {
          "material": "EP Kaolin",
          "amount": 3.26
        }
      ],
      "additionals": [
        {
          "material": "Yellow Ochre",
          "amount": 7.0
        }
      ],
      "description": "This recipe was imported from Louis Katz's Hyperglaze database available on his website: http://falcon.tamucc.edu/lkatz/allglazes.txt More information about Louis Katz can be found on his website, http://www.louiskatz.net/ Louis Katz Notes: I am not a safety expert and any information contained in this file about safety should be ignored in favor of advice from experts. All of the materials in all glazes are potentially hazardous. All of these glaze recipes are given without any representation of accuracy or safety. They may work, they may not. They may be safe when fired or they may not. All of the materials used in them have hazards associated with them. You must be have sufficient training in the hazards before you use the the materials. You will have to determine the suitability and safety for your use. Do not assume that a lack of a warning about a material means that it is safe. Cone: 10 Color: amber Firing: Ox. or Red. Recipe: Percent Batch Albany 35.87 2870 Wollastonite 14.13 1130 EPK 3.26 261 Colemanite 3.26 261 Whiting 7.61 609 Flint 14.13 1130 Custer Feldspar 21.74 1739 Totals: 100.00 % 8000 Gm Also add: Ochre 7.00 560",
      "createdBy": "Glazy Admin",
      "source": "glazy.org",
      "url": "https://glazy.org/recipes/5065"
    },
    {
      "id": 43738,
      "code": "GLAZY-43738",
      "name": "St. John's Black",
      "cone": "10",
      "surface": "",
      "transparency": "",
      "atmosphere": "",
      "subtype": "Glaze - Black",
      "ingredients": [
        {
          "material": "Silica",
          "amount": 2684.0
        },
        {
          "material": "Nepheline Syenite",
          "amount": 2561.0
        },
        {
          "material": "Kaolin",
          "amount": 2049.0
        },
        {
          "material": "Kona F-4 feldspar",
          "amount": 1342.0
        },
        {
          "material": "Dolomite",
          "amount": 688.0
        },
        {
          "material": "Cobalt Carbonate",
          "amount": 512.0
        },
        {
          "material": "Whiting",
          "amount": 471.0
        },
        {
          "material": "Red Iron Oxide",
          "amount": 307.0
        },
        {
          "material": "Bentonite",
          "amount": 205.0
        }
      ],
      "description": "From Virginia Scotchie's Clay and Glaze Compendium",
      "createdBy": "Glazy Admin",
      "source": "glazy.org",
      "url": "https://glazy.org/recipes/43738"
    },
    {
      "id": 5066,
      "code": "GLAZY-5066",
      "name": "St. John's Black (Porcelain)",
      "cone": "10",
      "surface": "",
      "transparency": "",
      "atmosphere": "Oxidation, Reduction",
      "subtype": "Glaze - Black - Slip-Based",
      "ingredients": [
        {
          "material": "Albany slip",
          "amount": 68.2
        },
        {
          "material": "Nepheline Syenite",
          "amount": 31.8
        }
      ],
      "additionals": [
        {
          "material": "Cobalt Carbonate",
          "amount": 4.5
        }
      ],
      "description": "This recipe was imported from Louis Katz's Hyperglaze database available on his website: http://falcon.tamucc.edu/lkatz/allglazes.txt More information about Louis Katz can be found on his website, http://www.louiskatz.net/ Louis Katz Notes: I am not a safety expert and any information contained in this file about safety should be ignored in favor of advice from experts. All of the materials in all glazes are potentially hazardous. All of these glaze recipes are given without any representation of accuracy or safety. They may work, they may not. They may be safe when fired or they may not. All of the materials used in them have hazards associated with them. You must be have sufficient training in the hazards before you use the the materials. You will have to determine the suitability and safety for your use. Do not assume that a lack of a warning about a material means that it is safe. Cone: 10 Color: black Firing: Ox. or Red. Recipe: Percent Batch Albany 68.20 5456 Neph Sy 31.80 2544 Totals: 100.00 % 8000 Gm Also add: Cobalt Carbonate 4.50 360",
      "createdBy": "Glazy Admin",
      "source": "glazy.org",
      "url": "https://glazy.org/recipes/5066"
    },
    {
      "id": 5067,
      "code": "GLAZY-5067",
      "name": "St. John's Blue Glaze",
      "cone": "10",
      "surface": "",
      "transparency": "",
      "atmosphere": "Oxidation, Reduction",
      "subtype": "Glaze - Blue - Cobalt",
      "ingredients": [
        {
          "material": "Custer Feldspar (1989)",
          "amount": 52.64
        },
        {
          "material": "Silica",
          "amount": 21.05
        },
        {
          "material": "Wollastonite",
          "amount": 10.53
        },
        {
          "material": "Colemanite",
          "amount": 5.26
        },
        {
          "material": "Tennessee ball clay",
          "amount": 5.26
        },
        {
          "material": "Red Iron Oxide",
          "amount": 4.21
        },
        {
          "material": "Cobalt Oxide",
          "amount": 1.05
        }
      ],
      "description": "This recipe was imported from Louis Katz's Hyperglaze database available on his website: http://falcon.tamucc.edu/lkatz/allglazes.txt More information about Louis Katz can be found on his website, http://www.louiskatz.net/ Louis Katz Notes: I am not a safety expert and any information contained in this file about safety should be ignored in favor of advice from experts. All of the materials in all glazes are potentially hazardous. All of these glaze recipes are given without any representation of accuracy or safety. They may work, they may not. They may be safe when fired or they may not. All of the materials used in them have hazards associated with them. You must be have sufficient training in the hazards before you use the the materials. You will have to determine the suitability and safety for your use. Do not assume that a lack of a warning about a material means that it is safe. Cone: 10 Firing: Ox. or Red. Recipe: Percent Batch Custer Feldspar 52.64 50.00 C1 Wollastonite 10.53 10.00 Colemanite 5.26 5.00 Flint 21.05 20.00 Tennessee Ball Clay 5.26 5.00 RIO 4.21 4.00 Cobalt Oxide 1.05 1.00 Totals: 100.00 % 94.99 gm",
      "createdBy": "Glazy Admin",
      "source": "glazy.org",
      "url": "https://glazy.org/recipes/5067"
    },
    {
      "id": 5068,
      "code": "GLAZY-5068",
      "name": "St. John's Green",
      "cone": "10",
      "surface": "",
      "transparency": "",
      "atmosphere": "Oxidation, Reduction",
      "subtype": "Glaze - Green",
      "ingredients": [
        {
          "material": "Custer Feldspar (1989)",
          "amount": 55.55
        },
        {
          "material": "Albany slip",
          "amount": 27.77
        },
        {
          "material": "Silica",
          "amount": 11.09
        },
        {
          "material": "Zircopax",
          "amount": 5.59
        }
      ],
      "additionals": [
        {
          "material": "Bentonite",
          "amount": 2.5
        },
        {
          "material": "Red Iron Oxide",
          "amount": 1.6
        }
      ],
      "description": "This recipe was imported from Louis Katz's Hyperglaze database available on his website: http://falcon.tamucc.edu/lkatz/allglazes.txt More information about Louis Katz can be found on his website, http://www.louiskatz.net/ Louis Katz Notes: I am not a safety expert and any information contained in this file about safety should be ignored in favor of advice from experts. All of the materials in all glazes are potentially hazardous. All of these glaze recipes are given without any representation of accuracy or safety. They may work, they may not. They may be safe when fired or they may not. All of the materials used in them have hazards associated with them. You must be have sufficient training in the hazards before you use the the materials. You will have to determine the suitability and safety for your use. Do not assume that a lack of a warning about a material means that it is safe. Cone: 10 Color: green Firing: Ox. or Red. Recipe: Percent Batch Custer Feldspar 55.55 4448 Albany 27.77 2224 Flint 11.09 888 Zircopax 5.59 448 Totals: 100.00 % 8007 Gm Also add: RIO 1.60 128 Bentonite 2.50 200",
      "createdBy": "Glazy Admin",
      "source": "glazy.org",
      "url": "https://glazy.org/recipes/5068"
    },
    {
      "id": 5069,
      "code": "GLAZY-5069",
      "name": "St. John's Greenish Blue Iron Glaze",
      "cone": "10",
      "surface": "",
      "transparency": "",
      "atmosphere": "Oxidation, Reduction",
      "subtype": "Glaze - Iron - Celadon - Blue",
      "ingredients": [
        {
          "material": "Silica",
          "amount": 40.38
        },
        {
          "material": "Barium Carbonate",
          "amount": 18.27
        },
        {
          "material": "Custer Feldspar (1989)",
          "amount": 14.42
        },
        {
          "material": "Dolomite",
          "amount": 13.46
        },
        {
          "material": "EP Kaolin",
          "amount": 9.62
        },
        {
          "material": "Red Iron Oxide",
          "amount": 3.85
        }
      ],
      "description": "This recipe was imported from Louis Katz's Hyperglaze database available on his website: http://falcon.tamucc.edu/lkatz/allglazes.txt More information about Louis Katz can be found on his website, http://www.louiskatz.net/ Louis Katz Notes: I am not a safety expert and any information contained in this file about safety should be ignored in favor of advice from experts. All of the materials in all glazes are potentially hazardous. All of these glaze recipes are given without any representation of accuracy or safety. They may work, they may not. They may be safe when fired or they may not. All of the materials used in them have hazards associated with them. You must be have sufficient training in the hazards before you use the the materials. You will have to determine the suitability and safety for your use. Do not assume that a lack of a warning about a material means that it is safe. Cone: 10 Firing: Ox. or Red. Recipe: Percent Batch Bar Carb 18.27 19.0 Dolomite 13.46 14.0 Custer Feldspar 14.42 15.0 EPK 9.62 10.0 Flint 40.38 42.0 RIO 3.85 4.0 Totals: 100.00 % 104.0 gm",
      "createdBy": "Glazy Admin",
      "source": "glazy.org",
      "url": "https://glazy.org/recipes/5069"
    },
    {
      "id": 5070,
      "code": "GLAZY-5070",
      "name": "St. John's Greenish Yellow Slip Glaze",
      "cone": "10",
      "surface": "",
      "transparency": "",
      "atmosphere": "Oxidation, Reduction",
      "subtype": "Glaze - Green",
      "ingredients": [
        {
          "material": "Albany slip",
          "amount": 62.5
        },
        {
          "material": "Wollastonite",
          "amount": 25.0
        },
        {
          "material": "Colemanite",
          "amount": 6.25
        },
        {
          "material": "EP Kaolin",
          "amount": 6.25
        }
      ],
      "description": "This recipe was imported from Louis Katz's Hyperglaze database available on his website: http://falcon.tamucc.edu/lkatz/allglazes.txt More information about Louis Katz can be found on his website, http://www.louiskatz.net/ Louis Katz Notes: I am not a safety expert and any information contained in this file about safety should be ignored in favor of advice from experts. All of the materials in all glazes are potentially hazardous. All of these glaze recipes are given without any representation of accuracy or safety. They may work, they may not. They may be safe when fired or they may not. All of the materials used in them have hazards associated with them. You must be have sufficient training in the hazards before you use the the materials. You will have to determine the suitability and safety for your use. Do not assume that a lack of a warning about a material means that it is safe. Cone: 10 Firing: Ox. or Red. Recipe: Percent Batch Albany Slip 62.50 100.0 C1 Wollastonite 25.00 40.0 EPK 6.25 10.0 Colemanite 6.25 10.0 Totals: 100.00 % 160.0 gm",
      "createdBy": "Glazy Admin",
      "source": "glazy.org",
      "url": "https://glazy.org/recipes/5070"
    },
    {
      "id": 5071,
      "code": "GLAZY-5071",
      "name": "St. John's Iron Green",
      "cone": "10",
      "surface": "",
      "transparency": "",
      "atmosphere": "Oxidation, Reduction",
      "subtype": "Glaze - Green",
      "ingredients": [
        {
          "material": "Custer Feldspar (1989)",
          "amount": 50.48
        },
        {
          "material": "Silica",
          "amount": 22.86
        },
        {
          "material": "Whiting",
          "amount": 11.43
        },
        {
          "material": "Georgia Kaolin",
          "amount": 5.71
        },
        {
          "material": "Red Iron Oxide",
          "amount": 4.76
        },
        {
          "material": "Barium Carbonate",
          "amount": 2.38
        },
        {
          "material": "Zinc Oxide",
          "amount": 2.38
        }
      ],
      "description": "This recipe was imported from Louis Katz's Hyperglaze database available on his website: http://falcon.tamucc.edu/lkatz/allglazes.txt More information about Louis Katz can be found on his website, http://www.louiskatz.net/ Louis Katz Notes: I am not a safety expert and any information contained in this file about safety should be ignored in favor of advice from experts. All of the materials in all glazes are potentially hazardous. All of these glaze recipes are given without any representation of accuracy or safety. They may work, they may not. They may be safe when fired or they may not. All of the materials used in them have hazards associated with them. You must be have sufficient training in the hazards before you use the the materials. You will have to determine the suitability and safety for your use. Do not assume that a lack of a warning about a material means that it is safe. Cone: 10 Firing: Ox. or Red. Recipe: Percent Batch Whiting 11.43 12.0 Custer Feldspar 50.48 53.0 Bar Barb 2.38 2.5 Zinc 2.38 2.5 Flint 22.86 24.0 Georgia Kaolin 5.71 6.0 RIO 4.76 5.0 Totals: 100.00 % 105.0 gm",
      "createdBy": "Glazy Admin",
      "source": "glazy.org",
      "url": "https://glazy.org/recipes/5071"
    },
    {
      "id": 5072,
      "code": "GLAZY-5072",
      "name": "St. John's Iron Yellow",
      "cone": "10",
      "surface": "Glossy",
      "transparency": "",
      "atmosphere": "Oxidation, Reduction",
      "subtype": "Glaze - Yellow - Iron",
      "ingredients": [
        {
          "material": "Custer Feldspar (1989)",
          "amount": 37.27
        },
        {
          "material": "Silica",
          "amount": 30.0
        },
        {
          "material": "Dolomite",
          "amount": 10.91
        },
        {
          "material": "Red Iron Oxide",
          "amount": 9.09
        },
        {
          "material": "Ball Clay",
          "amount": 6.36
        },
        {
          "material": "Whiting",
          "amount": 6.36
        }
      ],
      "description": "This recipe was imported from Louis Katz's Hyperglaze database available on his website: http://falcon.tamucc.edu/lkatz/allglazes.txt More information about Louis Katz can be found on his website, http://www.louiskatz.net/ Louis Katz Notes: I am not a safety expert and any information contained in this file about safety should be ignored in favor of advice from experts. All of the materials in all glazes are potentially hazardous. All of these glaze recipes are given without any representation of accuracy or safety. They may work, they may not. They may be safe when fired or they may not. All of the materials used in them have hazards associated with them. You must be have sufficient training in the hazards before you use the the materials. You will have to determine the suitability and safety for your use. Do not assume that a lack of a warning about a material means that it is safe. Cone: 10 Surface texture: shiny glossy Firing: Ox. or Red. Recipe: Percent Batch Flint 30.00 33.0 Ball Clay 6.36 7.0 Whiting 6.36 7.0 Dolomite 10.91 12.0 Custer Feldspar 37.27 41.0 Red Iron Oxide 9.09 10.0 Totals: 100.00 % 110.0 gm",
      "createdBy": "Glazy Admin",
      "source": "glazy.org",
      "url": "https://glazy.org/recipes/5072"
    },
    {
      "id": 5073,
      "code": "GLAZY-5073",
      "name": "St. John's White",
      "cone": "10",
      "surface": "",
      "transparency": "",
      "atmosphere": "Oxidation, Reduction",
      "subtype": "Glaze - White, Off-White",
      "ingredients": [
        {
          "material": "Custer Feldspar (1989)",
          "amount": 50.5
        },
        {
          "material": "Albany slip",
          "amount": 34.33
        },
        {
          "material": "Silica",
          "amount": 10.08
        },
        {
          "material": "Zircopax",
          "amount": 5.09
        }
      ],
      "additionals": [
        {
          "material": "Bentonite",
          "amount": 2.3
        }
      ],
      "description": "This recipe was imported from Louis Katz's Hyperglaze database available on his website: http://falcon.tamucc.edu/lkatz/allglazes.txt More information about Louis Katz can be found on his website, http://www.louiskatz.net/ Louis Katz Notes: I am not a safety expert and any information contained in this file about safety should be ignored in favor of advice from experts. All of the materials in all glazes are potentially hazardous. All of these glaze recipes are given without any representation of accuracy or safety. They may work, they may not. They may be safe when fired or they may not. All of the materials used in them have hazards associated with them. You must be have sufficient training in the hazards before you use the the materials. You will have to determine the suitability and safety for your use. Do not assume that a lack of a warning about a material means that it is safe. Cone: 10 Color: white Firing: Ox. or Red. Recipe: Percent Batch Custer Feldspar 50.50 4448 Albany 34.33 3024 Flint 10.08 888 Zircopax 5.09 448 Totals: 100.00 % 8808 Gm Also add: Bentonite 2.30 203",
      "createdBy": "Glazy Admin",
      "source": "glazy.org",
      "url": "https://glazy.org/recipes/5073"
    },
    {
      "id": 5074,
      "code": "GLAZY-5074",
      "name": "St. John's White 2",
      "cone": "10",
      "surface": "",
      "transparency": "",
      "atmosphere": "Oxidation, Reduction",
      "subtype": "Glaze - White, Off-White",
      "ingredients": [
        {
          "material": "Oxford Feldspar",
          "amount": 35.71
        },
        {
          "material": "Silica",
          "amount": 26.79
        },
        {
          "material": "Whiting",
          "amount": 17.86
        },
        {
          "material": "Kaolin",
          "amount": 8.93
        },
        {
          "material": "Zircopax",
          "amount": 8.93
        },
        {
          "material": "Bentonite",
          "amount": 1.79
        }
      ],
      "description": "This recipe was imported from Louis Katz's Hyperglaze database available on his website: http://falcon.tamucc.edu/lkatz/allglazes.txt More information about Louis Katz can be found on his website, http://www.louiskatz.net/ Louis Katz Notes: I am not a safety expert and any information contained in this file about safety should be ignored in favor of advice from experts. All of the materials in all glazes are potentially hazardous. All of these glaze recipes are given without any representation of accuracy or safety. They may work, they may not. They may be safe when fired or they may not. All of the materials used in them have hazards associated with them. You must be have sufficient training in the hazards before you use the the materials. You will have to determine the suitability and safety for your use. Do not assume that a lack of a warning about a material means that it is safe. Cone: 10 Firing: Ox. or Red. Recipe: Percent Batch Kaolin 8.93 10.0 Oxford Spar 35.71 40.0 Whiting 17.86 20.0 Flint 26.79 30.0 Bentonite 1.79 2.0 Zircopax 8.93 10.0 Totals: 100.00 % 112.0 gm",
      "createdBy": "Glazy Admin",
      "source": "glazy.org",
      "url": "https://glazy.org/recipes/5074"
    },
    {
      "id": 5075,
      "code": "GLAZY-5075",
      "name": "St. John's Yellow",
      "cone": "10",
      "surface": "Matte",
      "transparency": "",
      "atmosphere": "Reduction",
      "subtype": "Glaze - Yellow - Iron",
      "ingredients": [
        {
          "material": "Potash Feldspar",
          "amount": 43.1
        },
        {
          "material": "Barium Carbonate",
          "amount": 24.0
        },
        {
          "material": "Dolomite",
          "amount": 15.3
        },
        {
          "material": "Kentucky OM #4 Ball Clay",
          "amount": 9.2
        },
        {
          "material": "Silica",
          "amount": 4.8
        },
        {
          "material": "Talc",
          "amount": 3.1
        },
        {
          "material": "Whiting",
          "amount": 0.5
        }
      ],
      "additionals": [
        {
          "material": "Zircopax",
          "amount": 14.4
        },
        {
          "material": "Red Iron Oxide",
          "amount": 2.9
        },
        {
          "material": "Yellow Ochre",
          "amount": 0.4
        }
      ],
      "description": "This recipe was imported from Louis Katz's Hyperglaze database available on his website: http://falcon.tamucc.edu/lkatz/allglazes.txt More information about Louis Katz can be found on his website, http://www.louiskatz.net/ Louis Katz Notes: I am not a safety expert and any information contained in this file about safety should be ignored in favor of advice from experts. All of the materials in all glazes are potentially hazardous. All of these glaze recipes are given without any representation of accuracy or safety. They may work, they may not. They may be safe when fired or they may not. All of the materials used in them have hazards associated with them. You must be have sufficient training in the hazards before you use the the materials. You will have to determine the suitability and safety for your use. Do not assume that a lack of a warning about a material means that it is safe. Cone: 10 Color: yellow / brown Surface texture: matte Firing: Reduction Glaze type: Ba Mg Recipe: Percent Batch Potash Feldspar 43.10 3448 Whiting 0.50 40 Dolomite 15.30 1224 Talc 3.10 248 OM-4 Ball Clay 9.20 736 Flint 4.80 384 Barium Carbonate 24.00 1920 Totals: 100.00 % 8000 Gm Also add: Yellow Ochre 0.40 32 Red Iron Oxide 2.90 232 Zircopax 14.40 1152 Comments: Use a medium thickness of application. Ultrox can be used instead of Zircopax. Similar to Woo & Lewis Yellows.",
      "createdBy": "Glazy Admin",
      "source": "glazy.org",
      "url": "https://glazy.org/recipes/5075"
    },
    {
      "id": 29074,
      "code": "GLAZY-29074",
      "name": "St. John's Yellow",
      "cone": "10",
      "surface": "",
      "transparency": "",
      "atmosphere": "Reduction",
      "subtype": "Glaze - Yellow - Iron",
      "ingredients": [
        {
          "material": "Potash Feldspar",
          "amount": 28.46
        },
        {
          "material": "Barium Carbonate",
          "amount": 20.33
        },
        {
          "material": "Dolomite",
          "amount": 13.01
        },
        {
          "material": "Ultrox",
          "amount": 12.2
        },
        {
          "material": "Custer Feldspar",
          "amount": 8.13
        },
        {
          "material": "Ball Clay",
          "amount": 7.83
        },
        {
          "material": "Silica",
          "amount": 4.07
        },
        {
          "material": "Talc",
          "amount": 2.85
        },
        {
          "material": "Red Iron Oxide",
          "amount": 2.44
        },
        {
          "material": "Whiting",
          "amount": 0.41
        },
        {
          "material": "Yellow Ochre",
          "amount": 0.3
        }
      ],
      "additionals": [
        {
          "material": "Bentonite",
          "amount": 2.0
        }
      ],
      "description": "From the Kansas City Art Institute Ceramic Department (KCAI), Glaze Formulas, 15 February 1990. Labeled \"St. John Salt Glazes\" http://www.brackers.com/wp-content/uploads/2015/02/KCAI-Glaze-Recpies.pdf",
      "createdBy": "Glazy Admin",
      "source": "glazy.org",
      "url": "https://glazy.org/recipes/29074"
    },
    {
      "id": 29156,
      "code": "GLAZY-29156",
      "name": "St. Johns Black (Matte)",
      "cone": "10",
      "surface": "",
      "transparency": "",
      "atmosphere": "Reduction",
      "subtype": "Glaze - Black - Slip-Based",
      "ingredients": [
        {
          "material": "Albany slip",
          "amount": 75.0
        },
        {
          "material": "Nepheline Syenite",
          "amount": 25.0
        }
      ],
      "additionals": [
        {
          "material": "Cobalt Carbonate",
          "amount": 5.0
        }
      ],
      "description": "From the Kansas City Art Institute Ceramic Department (KCAI), Glaze Formulas, 15 February 1990. http://www.brackers.com/wp-content/uploads/2015/02/KCAI-Glaze-Recpies.pdf",
      "createdBy": "Glazy Admin",
      "source": "glazy.org",
      "url": "https://glazy.org/recipes/29156"
    },
    {
      "id": 29157,
      "code": "GLAZY-29157",
      "name": "St. Johns Black (Shiny)",
      "cone": "10",
      "surface": "",
      "transparency": "",
      "atmosphere": "Reduction",
      "subtype": "Glaze - Black - Slip-Based",
      "ingredients": [
        {
          "material": "Albany slip",
          "amount": 65.0
        },
        {
          "material": "Nepheline Syenite",
          "amount": 35.0
        }
      ],
      "additionals": [
        {
          "material": "Cobalt Carbonate",
          "amount": 5.0
        }
      ],
      "description": "From the Kansas City Art Institute Ceramic Department (KCAI), Glaze Formulas, 15 February 1990. http://www.brackers.com/wp-content/uploads/2015/02/KCAI-Glaze-Recpies.pdf",
      "createdBy": "Glazy Admin",
      "source": "glazy.org",
      "url": "https://glazy.org/recipes/29157"
    },
    {
      "id": 756,
      "code": "GLAZY-756",
      "name": "Staley Red to Green",
      "cone": "10",
      "surface": "Glossy",
      "transparency": "Transparent",
      "atmosphere": "Salt & Soda",
      "subtype": "Glaze - Red",
      "ingredients": [
        {
          "material": "Custer Feldspar",
          "amount": 50.0
        },
        {
          "material": "Silica",
          "amount": 20.0
        },
        {
          "material": "Whiting",
          "amount": 15.0
        },
        {
          "material": "EP Kaolin",
          "amount": 13.0
        },
        {
          "material": "Dolomite",
          "amount": 2.0
        }
      ],
      "additionals": [
        {
          "material": "Copper Carbonate",
          "amount": 8.0
        },
        {
          "material": "Bentonite",
          "amount": 2.0
        },
        {
          "material": "Red Iron Oxide",
          "amount": 1.0
        }
      ],
      "description": "Glaze Type: High-fire Chris used this on porcelain, soda fired.",
      "createdBy": "Glazy Admin",
      "source": "glazy.org",
      "url": "https://glazy.org/recipes/756"
    },
    {
      "id": 757,
      "code": "GLAZY-757",
      "name": "Staley Red to Green base as matte",
      "cone": "10",
      "surface": "Glossy",
      "transparency": "Transparent",
      "atmosphere": "Salt & Soda",
      "subtype": "Glaze - Red",
      "ingredients": [
        {
          "material": "Custer Feldspar",
          "amount": 45.0
        },
        {
          "material": "Dolomite",
          "amount": 25.0
        },
        {
          "material": "Silica",
          "amount": 18.0
        },
        {
          "material": "Kaolin",
          "amount": 11.0
        },
        {
          "material": "Whiting",
          "amount": 1.0
        }
      ],
      "additionals": [
        {
          "material": "Copper Carbonate",
          "amount": 0.7
        },
        {
          "material": "Bentonite",
          "amount": 0.2
        },
        {
          "material": "Red Iron Oxide",
          "amount": 0.07
        }
      ],
      "description": "Glaze Type: High-fire Chris used this on porcelain, soda fired.",
      "createdBy": "Glazy Admin",
      "source": "glazy.org",
      "url": "https://glazy.org/recipes/757"
    },
    {
      "id": 5076,
      "code": "GLAZY-5076",
      "name": "Staley's Green",
      "cone": "10",
      "surface": "Glossy",
      "transparency": "",
      "atmosphere": "Oxidation, Reduction",
      "subtype": "Glaze - Iron - Celadon - Green",
      "ingredients": [
        {
          "material": "Custer Feldspar (1989)",
          "amount": 45.0
        },
        {
          "material": "Silica",
          "amount": 27.0
        },
        {
          "material": "Whiting",
          "amount": 17.0
        },
        {
          "material": "Kaolin",
          "amount": 11.0
        }
      ],
      "additionals": [
        {
          "material": "Barnard Slip",
          "amount": 5.0
        },
        {
          "material": "Bentonite",
          "amount": 3.0
        },
        {
          "material": "Tin Oxide",
          "amount": 3.0
        }
      ],
      "description": "This recipe was imported from Louis Katz's Hyperglaze database available on his website: http://falcon.tamucc.edu/lkatz/allglazes.txt More information about Louis Katz can be found on his website, http://www.louiskatz.net/ Louis Katz Notes: I am not a safety expert and any information contained in this file about safety should be ignored in favor of advice from experts. All of the materials in all glazes are potentially hazardous. All of these glaze recipes are given without any representation of accuracy or safety. They may work, they may not. They may be safe when fired or they may not. All of the materials used in them have hazards associated with them. You must be have sufficient training in the hazards before you use the the materials. You will have to determine the suitability and safety for your use. Do not assume that a lack of a warning about a material means that it is safe. Cone: 10 Color: green Surface texture: shiny glossy Firing: Ox. or Red. Recipe: Percent Batch Whiting 17.00 1360 Custer Feldspar 45.00 3600 Kaolin 11.00 880 Flint 27.00 2160 Totals: 100.00 % 8000 Gm Also add: Tin Oxide 3.00 240 Bentonite 3.00 240 Barnard 5.00 400 Barnard Clay:",
      "createdBy": "Glazy Admin",
      "source": "glazy.org",
      "url": "https://glazy.org/recipes/5076"
    },
    {
      "id": 2887,
      "code": "GLAZY-2887",
      "name": "Standard Clear",
      "cone": "9 - 11",
      "surface": "Glossy",
      "transparency": "Translucent",
      "atmosphere": "",
      "subtype": "Glaze - Clear",
      "ingredients": [
        {
          "material": "Silica",
          "amount": 31.6
        },
        {
          "material": "Custer Feldspar",
          "amount": 26.3
        },
        {
          "material": "Whiting",
          "amount": 21.1
        },
        {
          "material": "Kaolin",
          "amount": 21.0
        }
      ],
      "description": "From John Britt's The Complete Guide to High-Fire Glazes",
      "createdBy": "Glazy Admin",
      "source": "glazy.org",
      "url": "https://glazy.org/recipes/2887"
    },
    {
      "id": 5792,
      "code": "GLAZY-5792",
      "name": "Stanley Base Glaze 1185",
      "cone": "7 - 9",
      "surface": "",
      "transparency": "",
      "atmosphere": "Oxidation",
      "subtype": "Glaze - Clear",
      "ingredients": [
        {
          "material": "Cornwall Stone",
          "amount": 21.19
        },
        {
          "material": "Wollastonite",
          "amount": 15.25
        },
        {
          "material": "Kingman Feldspar",
          "amount": 11.02
        },
        {
          "material": "Silica",
          "amount": 10.38
        },
        {
          "material": "Colemanite",
          "amount": 8.47
        },
        {
          "material": "Nepheline Syenite",
          "amount": 8.47
        },
        {
          "material": "Spodumene",
          "amount": 6.78
        },
        {
          "material": "Talc",
          "amount": 6.78
        },
        {
          "material": "Silica",
          "amount": 5.72
        },
        {
          "material": "Dolomite",
          "amount": 3.39
        },
        {
          "material": "EP Kaolin",
          "amount": 2.54
        }
      ],
      "additionals": [
        {
          "material": "Bentonite",
          "amount": 0.85
        }
      ],
      "description": "NOTE: This recipe was imported from Triangle Potter's Guild Glaze Recipes published November, 1988 Source: Chris Stanley 500 cornwall stone 360 wollanstonite 135 flint 260 kingman feldspar 200 colemanite 200 nephelyne syenite 160 spodumene 160 talc 80 dolomite 60 china clay (epk) + 20 bentonite 245 flint Colorants: White: Tin Oxide 10% White pink blush: Tin Oxide 10% Titanium Oxide 2% Green: Chrome or Nickel Oxide 2% Blue: Cobalt Oxide 0.25% Brown/green: Red Iron Oxide 5% Black Manganese Dioxide 3% Yellow: Red Iron Oxide 6% Black: Cobalt Oxide 0.5% Manganese Dioxide 4.0% Blue green: Cobalt Carbonate 0.5% Copper Carbonate 2.0% A thick opaque glaze with good colors. This glaze is from a high school ceramics class developed for the electric kiln.",
      "createdBy": "Glazy Admin",
      "source": "glazy.org",
      "url": "https://glazy.org/recipes/5792"
    },
    {
      "id": 43809,
      "code": "GLAZY-43809",
      "name": "Stanley's Green",
      "cone": "10",
      "surface": "",
      "transparency": "",
      "atmosphere": "",
      "subtype": "Glaze - Green - Copper",
      "ingredients": [
        {
          "material": "Custer Feldspar",
          "amount": 50.0
        },
        {
          "material": "Silica",
          "amount": 20.0
        },
        {
          "material": "Whiting",
          "amount": 15.0
        },
        {
          "material": "EP Kaolin",
          "amount": 13.0
        },
        {
          "material": "Dolomite",
          "amount": 2.0
        }
      ],
      "additionals": [
        {
          "material": "Copper Carbonate",
          "amount": 8.0
        },
        {
          "material": "Bentonite",
          "amount": 2.0
        }
      ],
      "description": "From Virginia Scotchie's Clay and Glaze Compendium",
      "createdBy": "Glazy Admin",
      "source": "glazy.org",
      "url": "https://glazy.org/recipes/43809"
    },
    {
      "id": 32355,
      "code": "GLAZY-32355",
      "name": "Star Ruby",
      "cone": "10",
      "surface": "",
      "transparency": "",
      "atmosphere": "Reduction",
      "subtype": "Glaze - Red - Copper",
      "ingredients": [
        {
          "material": "Potash Feldspar",
          "amount": 46.3
        },
        {
          "material": "Silica",
          "amount": 29.5
        },
        {
          "material": "Dolomite",
          "amount": 9.6
        },
        {
          "material": "Gerstley Borate",
          "amount": 9.6
        },
        {
          "material": "Whiting",
          "amount": 2.8
        },
        {
          "material": "EP Kaolin",
          "amount": 2.2
        }
      ],
      "additionals": [
        {
          "material": "Barium Carbonate",
          "amount": 4.8
        },
        {
          "material": "Tin Oxide",
          "amount": 2.8
        },
        {
          "material": "Zinc Oxide",
          "amount": 1.7
        },
        {
          "material": "Copper Carbonate",
          "amount": 1.1
        },
        {
          "material": "Red Iron Oxide",
          "amount": 0.5
        }
      ],
      "description": "From \"Frank Willett: Potter\" by James Marshall, Ceramics Monthly, December 2005",
      "createdBy": "Glazy Admin",
      "source": "glazy.org",
      "url": "https://glazy.org/recipes/32355"
    },
    {
      "id": 22231,
      "code": "GLAZY-22231",
      "name": "Stardust",
      "cone": "9",
      "surface": "Semi-glossy",
      "transparency": "Opaque",
      "atmosphere": "Oxidation",
      "subtype": "Glaze - Blue - Cobalt",
      "ingredients": [
        {
          "material": "Potash Feldspar",
          "amount": 45.0
        },
        {
          "material": "Dolomite",
          "amount": 22.0
        },
        {
          "material": "Silica",
          "amount": 16.0
        },
        {
          "material": "Zircopax",
          "amount": 11.0
        },
        {
          "material": "Kaolin",
          "amount": 6.0
        }
      ],
      "additionals": [
        {
          "material": "Cobalt Carbonate",
          "amount": 2.0
        },
        {
          "material": "Copper Carbonate",
          "amount": 2.0
        }
      ],
      "description": "A semi-gloss, opaque dark blue with mauve speckles when thick. This is a recipe from The Glaze Book by Stephen Murfitt - https://www.bookdepository.com/Glaze-Book-Visual-Catalogue-of-Decorative-Ceramic-Glazes-Stephen-Murfitt/9780500510438",
      "createdBy": "Kim Ulrick",
      "source": "glazy.org",
      "url": "https://glazy.org/recipes/22231"
    },
    {
      "id": 28933,
      "code": "GLAZY-28933",
      "name": "Starr's Blue",
      "cone": "10",
      "surface": "",
      "transparency": "",
      "atmosphere": "Reduction",
      "subtype": "Glaze - Blue - Rutile",
      "ingredients": [
        {
          "material": "Custer Feldspar",
          "amount": 38.0
        },
        {
