Repository: MrSeldon/argilev2

File: data/glazes/glazy.json (part 262 of 315)
{
          "material": "Silica",
          "amount": 37.0
        },
        {
          "material": "Whiting",
          "amount": 13.0
        },
        {
          "material": "EP Kaolin",
          "amount": 12.0
        }
      ],
      "additionals": [
        {
          "material": "Iron oxide",
          "amount": 4.0
        },
        {
          "material": "Rutile",
          "amount": 4.0
        }
      ],
      "description": "Speckled Blue, Breaks Brown From the Paul Lewing Handouts, Cone 10 Reduction Glazes http://www.brackers.com/wp-content/uploads/2015/02/Paul-Lewing-Handouts.pdf",
      "createdBy": "Glazy Admin",
      "source": "glazy.org",
      "url": "https://glazy.org/recipes/28933"
    },
    {
      "id": 173475,
      "code": "GLAZY-173475",
      "name": "Starry Night",
      "cone": "6",
      "surface": "Glossy",
      "transparency": "Semi-opaque",
      "atmosphere": "Oxidation",
      "subtype": "Glaze - Blue - Cobalt",
      "ingredients": [
        {
          "material": "Silica",
          "amount": 25.0
        },
        {
          "material": "Soda Feldspar",
          "amount": 25.0
        },
        {
          "material": "Wollastonite",
          "amount": 20.0
        },
        {
          "material": "Ball Clay",
          "amount": 15.0
        },
        {
          "material": "Ferro Frit 3134",
          "amount": 15.0
        }
      ],
      "additionals": [
        {
          "material": "Bentonite",
          "amount": 2.0
        },
        {
          "material": "Black Copper Oxide",
          "amount": 2.0
        },
        {
          "material": "Cobalt Oxide",
          "amount": 1.0
        },
        {
          "material": "Red Iron Oxide",
          "amount": 1.0
        },
        {
          "material": "Titanium Dioxide",
          "amount": 1.0
        }
      ],
      "description": "Glossy Very deep blue with green, brown and white variegation",
      "createdBy": "Kenneth Lau",
      "source": "glazy.org",
      "url": "https://glazy.org/recipes/173475"
    },
    {
      "id": 4063,
      "code": "GLAZY-4063",
      "name": "Starry Red",
      "cone": "8 - 11",
      "surface": "Glossy",
      "transparency": "Opaque",
      "atmosphere": "Oxidation, Neutral, Reduction",
      "subtype": "Glaze - Iron - Kaki, Tomato Red",
      "ingredients": [
        {
          "material": "Custer - new",
          "amount": 37.5
        },
        {
          "material": "Silica",
          "amount": 19.0
        },
        {
          "material": "Tricalcium Phosphate, Synthetic Bone Ash",
          "amount": 11.5
        },
        {
          "material": "EP Kaolin",
          "amount": 9.5
        },
        {
          "material": "Red Iron Oxide",
          "amount": 9.5
        },
        {
          "material": "Amtalc-C98 Talc",
          "amount": 8.5
        },
        {
          "material": "Camadil Dolomite",
          "amount": 4.5
        }
      ],
      "description": "^10 ox iron red, pic is in ox. very different in reduction, still a kaki but less glossy and not exciting.",
      "createdBy": "david tsabar",
      "source": "glazy.org",
      "url": "https://glazy.org/recipes/4063"
    },
    {
      "id": 354924,
      "code": "GLAZY-354924",
      "name": "Starry Sky Blue Brown",
      "cone": "6",
      "surface": "Glossy",
      "transparency": "Semi-opaque",
      "atmosphere": "Oxidation",
      "subtype": "Glaze",
      "ingredients": [
        {
          "material": "Nepheline Syenite",
          "amount": 30.0
        },
        {
          "material": "Silica",
          "amount": 25.0
        },
        {
          "material": "Gerstley Borate",
          "amount": 20.0
        },
        {
          "material": "Whiting",
          "amount": 15.0
        },
        {
          "material": "Tile #6 Kaolin",
          "amount": 10.0
        }
      ],
      "additionals": [
        {
          "material": "Zircopax",
          "amount": 10.0
        },
        {
          "material": "Manganese Carbonate",
          "amount": 6.0
        },
        {
          "material": "Rutile",
          "amount": 5.0
        },
        {
          "material": "Cobalt Oxide",
          "amount": 1.0
        }
      ],
      "description": "",
      "createdBy": "Martin Jan Bergman",
      "source": "glazy.org",
      "url": "https://glazy.org/recipes/354924"
    },
    {
      "id": 56099,
      "code": "GLAZY-56099",
      "name": "Starry Starry Night",
      "cone": "10",
      "surface": "Glossy",
      "transparency": "Opaque",
      "atmosphere": "Oxidation",
      "subtype": "Glaze - Iron - Oil Spot",
      "ingredients": [
        {
          "material": "Potash Feldspar",
          "amount": 52.15
        },
        {
          "material": "Silica",
          "amount": 24.2
        },
        {
          "material": "Red Iron Oxide",
          "amount": 7.9
        },
        {
          "material": "Talc",
          "amount": 5.51
        },
        {
          "material": "China Clay CC50 Puraflo",
          "amount": 5.3
        },
        {
          "material": "Whiting",
          "amount": 4.95
        },
        {
          "material": "Vanadium pentoxide",
          "amount": 0.5
        }
      ],
      "description": "Based on my standard oil spot glaze, but inspired by comments by Matt Fiske on his oil spot glazes this adds a small amount of Vanadium Pentoxide. The vanadium seems to be brought to the surface with the oil spot, and then spreads out from it, creating a slightly iridescent yellow/ochrey spot. It also seems to make the firing need a longer soak to smooth off. Adding larger amounts of Vanadium extends the size of its spots, and also makes them more orange/salmon pink. By the time you get up to 3%, it pretty much covers all of the black glaze, and the iridescence has increased. Fire: 120C/hr to 1290, soak for 90 minutes, fast cool by removing bungs and lifting the lid by say 5cm down to below 1000C. Cone values are approximate as I don't use them.",
      "createdBy": "Tim Thornton",
      "source": "glazy.org",
      "url": "https://glazy.org/recipes/56099"
    },
    {
      "id": 33801,
      "code": "GLAZY-33801",
      "name": "Steady Olive Drab Green",
      "cone": "10",
      "surface": "Semi-glossy",
      "transparency": "",
      "atmosphere": "Reduction, Oxidation",
      "subtype": "Glaze",
      "ingredients": [
        {
          "material": "Custer Feldspar",
          "amount": 25.0
        },
        {
          "material": "EP Kaolin",
          "amount": 25.0
        },
        {
          "material": "Silica",
          "amount": 25.0
        },
        {
          "material": "Whiting",
          "amount": 25.0
        }
      ],
      "additionals": [
        {
          "material": "Red Iron Oxide",
          "amount": 3.0
        },
        {
          "material": "Black Copper Oxide",
          "amount": 0.5
        }
      ],
      "description": "Taken from Ceramic Arts Network 15+ tried & True Cone 10 Martin Swart's Steady Green but with different results On B-mix 10 clay.",
      "createdBy": "Dennis Smith",
      "source": "glazy.org",
      "url": "https://glazy.org/recipes/33801"
    },
    {
      "id": 18299,
      "code": "GLAZY-18299",
      "name": "Steel Brown",
      "cone": "9 - 11",
      "surface": "Semi-glossy",
      "transparency": "Opaque",
      "atmosphere": "Reduction, Neutral, Oxidation",
      "subtype": "Glaze - Specialty - Metallic",
      "ingredients": [
        {
          "material": "Nepheline Syenite",
          "amount": 70.0
        },
        {
          "material": "Petalite",
          "amount": 15.0
        },
        {
          "material": "Kentucky OM #4 Ball Clay",
          "amount": 8.0
        },
        {
          "material": "Whiting",
          "amount": 5.0
        },
        {
          "material": "Gerstley Borate",
          "amount": 2.0
        }
      ],
      "additionals": [
        {
          "material": "Yellow Ochre",
          "amount": 6.0
        },
        {
          "material": "Bentonite",
          "amount": 2.0
        }
      ],
      "description": "Steel Brown is a great glaze. It has a look I havent seen in many other glazes. While its chemistry is really weird the iridescent shimmer and metallic color are really enticing. The only drawback of this glaze is the crusty, chunky bits that it seems to develop from a thick application on certain bodies. I can only hazard a guess that it's some lithium-iron-aluminate as this base behaves very well when not in the presence of iron. Great for sculptural use, but keep it thinner for usable ware and the like.",
      "createdBy": "Alexander Kuttel",
      "source": "glazy.org",
      "url": "https://glazy.org/recipes/18299"
    },
    {
      "id": 10895,
      "code": "GLAZY-10895",
      "name": "Stengods-Ostman Glaze 1",
      "cone": "6 - 10",
      "surface": "",
      "transparency": "",
      "atmosphere": "Oxidation",
      "subtype": "Glaze - Crystalline - Manganese",
      "ingredients": [
        {
          "material": "Custer Feldspar",
          "amount": 70.0
        },
        {
          "material": "Manganese Dioxide",
          "amount": 20.0
        },
        {
          "material": "Albany slip",
          "amount": 5.0
        },
        {
          "material": "Black Copper Oxide",
          "amount": 5.0
        }
      ],
      "description": "From the Internet. The example pictured was fired to about cone 8 in oxidation and was layered with two glazes. See my variation for how just Glaze 1 comes out in cone 10 reduction.",
      "createdBy": "Ken Potter",
      "source": "glazy.org",
      "url": "https://glazy.org/recipes/10895"
    },
    {
      "id": 10896,
      "code": "GLAZY-10896",
      "name": "Stengods-Ostman Glaze 1 (variation)",
      "cone": "6 - 10",
      "surface": "",
      "transparency": "",
      "atmosphere": "Oxidation, Reduction",
      "subtype": "Glaze - Crystalline - Manganese",
      "ingredients": [
        {
          "material": "Custer Feldspar",
          "amount": 70.0
        },
        {
          "material": "Manganese Dioxide",
          "amount": 20.0
        },
        {
          "material": "Copper Carbonate",
          "amount": 7.0
        },
        {
          "material": "Redart",
          "amount": 5.0
        }
      ],
      "additionals": [
        {
          "material": "Bentonite",
          "amount": 2.0
        }
      ],
      "description": "My version of Stengods-Ostman Glaze 1. I used Redart instead of Albany Slip and used Copper carbonate instead of the oxide. The test tile shown was fired to cone 10 in reduction.",
      "createdBy": "Ken Potter",
      "source": "glazy.org",
      "url": "https://glazy.org/recipes/10896"
    },
    {
      "id": 11372,
      "code": "GLAZY-11372",
      "name": "Stengods-Ostman Glaze 2 (variation)",
      "cone": "6 - 10",
      "surface": "",
      "transparency": "",
      "atmosphere": "Oxidation, Neutral, Reduction",
      "subtype": "Glaze - Crystalline - Manganese",
      "ingredients": [
        {
          "material": "Redart",
          "amount": 40.0
        },
        {
          "material": "Custer Feldspar",
          "amount": 30.0
        },
        {
          "material": "Manganese Dioxide",
          "amount": 26.0
        },
        {
          "material": "Cobalt Carbonate",
          "amount": 3.0
        },
        {
          "material": "Copper Carbonate",
          "amount": 3.0
        }
      ],
      "description": "My version of Stengods-Ostman Glaze 2. I used Redart instead of Albany Slip and used Copper carbonate instead of the oxide. The test tile shown was fired to cone 10 in reduction. This glaze is runny, so use with caution.",
      "createdBy": "Ken Potter",
      "source": "glazy.org",
      "url": "https://glazy.org/recipes/11372"
    },
    {
      "id": 67473,
      "code": "GLAZY-67473",
      "name": "Stephan's Strontium",
      "cone": "6",
      "surface": "",
      "transparency": "",
      "atmosphere": "Oxidation",
      "subtype": "Glaze - Green - Copper",
      "ingredients": [
        {
          "material": "Nepheline Syenite",
          "amount": 57.3
        },
        {
          "material": "Strontium Carbonate",
          "amount": 27.08
        },
        {
          "material": "Silica",
          "amount": 7.29
        },
        {
          "material": "EP Kaolin",
          "amount": 6.25
        },
        {
          "material": "Lithium Carbonate",
          "amount": 2.08
        }
      ],
      "additionals": [
        {
          "material": "Copper Carbonate",
          "amount": 4.0
        },
        {
          "material": "Epsom salts",
          "amount": 0.25
        }
      ],
      "description": "From \"Amazing Glaze: Techniques, Recipes, Finishing, and Firing\" by Gabriel Kline specifies 4-10% copper carb",
      "createdBy": "Glazy Admin",
      "source": "glazy.org",
      "url": "https://glazy.org/recipes/67473"
    },
    {
      "id": 116182,
      "code": "GLAZY-116182",
      "name": "Stephan\u2019s Strontium",
      "cone": "6",
      "surface": "Matte",
      "transparency": "Opaque",
      "atmosphere": "Oxidation",
      "subtype": "Glaze - Blue - Strontium",
      "ingredients": [
        {
          "material": "Nepheline Syenite Norwegian",
          "amount": 57.3
        },
        {
          "material": "Strontium Carbonate",
          "amount": 27.08
        },
        {
          "material": "Silica",
          "amount": 7.29
        },
        {
          "material": "EP Kaolin",
          "amount": 6.25
        },
        {
          "material": "Copper Carbonate",
          "amount": 4.0
        },
        {
          "material": "Lithium Carbonate",
          "amount": 2.08
        },
        {
          "material": "Epsom salts",
          "amount": 0.025
        }
      ],
      "description": "Once I put this recipe on the chart, I realized it was a bad recipe. Probably underfired at cone 6, poor flux ratios and on the crazed end, so I modified and got a VERY glossy result!",
      "createdBy": "Erin Boulton",
      "source": "glazy.org",
      "url": "https://glazy.org/recipes/116182"
    },
    {
      "id": 297789,
      "code": "GLAZY-297789",
      "name": "Stephen Murfitt Pale Turquoise",
      "cone": "9 - 10",
      "surface": "Glossy",
      "transparency": "Semi-opaque",
      "atmosphere": "Oxidation",
      "subtype": "Glaze - White, Off-White",
      "ingredients": [
        {
          "material": "Soda Feldspar",
          "amount": 45.0
        },
        {
          "material": "Silica",
          "amount": 17.0
        },
        {
          "material": "Gerstley Borate",
          "amount": 15.0
        },
        {
          "material": "Whiting",
          "amount": 13.0
        },
        {
          "material": "Grolleg Kaolin",
          "amount": 5.0
        },
        {
          "material": "Tin Oxide",
          "amount": 5.0
        }
      ],
      "additionals": [
        {
          "material": "Copper Carbonate",
          "amount": 0.5
        }
      ],
      "description": "From \"The Glaze Book\" by Stephen Murfitt ISBN 0-87349-276-5",
      "createdBy": "Nazar Alsouri",
      "source": "glazy.org",
      "url": "https://glazy.org/recipes/297789"
    },
    {
      "id": 4185,
      "code": "GLAZY-4185",
      "name": "Steve Davis Carbon Trap",
      "cone": "10",
      "surface": "",
      "transparency": "",
      "atmosphere": "Reduction",
      "subtype": "Glaze - Shino - Carbon Trap",
      "ingredients": [
        {
          "material": "Nepheline Syenite",
          "amount": 47.0
        },
        {
          "material": "EP Kaolin",
          "amount": 28.0
        },
        {
          "material": "Soda Ash",
          "amount": 18.5
        },
        {
          "material": "Redart",
          "amount": 6.5
        }
      ],
      "description": "From Steve Davis Website: http://kazegamas.com/ Shinos 1: http://kazegamas.com/shinos1.htm There are 72 shinos shown on 4 web pages. They are organized from left to right with 3 tiles of the same glaze shown on 3 different clay bodies. They are Aardvark Clay's Nara Porcelain, Long Beach, and Black Mountain. Every shino was glazed with a doulble dip, waxed with a simple \"S\" pattern, and left to dry for 2 weeks to grow sulfates on the surface. The \"S\" pattern has no sulfate build up. A medium reduction was started at cone 012 through cone 2. From there the kiln was fired in neutral to cone 10.",
      "createdBy": "Steve Davis",
      "source": "glazy.org",
      "url": "https://glazy.org/recipes/4185"
    },
    {
      "id": 4119,
      "code": "GLAZY-4119",
      "name": "Steve Davis Majolica",
      "cone": "6",
      "surface": "",
      "transparency": "",
      "atmosphere": "Oxidation",
      "subtype": "Glaze - Majolica",
      "ingredients": [
        {
          "material": "Ferro Frit 3124",
          "amount": 70.0
        },
        {
          "material": "Zircopax",
          "amount": 10.7
        },
        {
          "material": "EP Kaolin",
          "amount": 9.25
        },
        {
          "material": "Nepheline Syenite",
          "amount": 7.15
        },
        {
          "material": "Tin Oxide",
          "amount": 2.9
        }
      ],
      "description": "From Steve Davis Website: http://kazegamas.com/ Majolica: http://kazegamas.com/majolicas.htm",
      "createdBy": "Steve Davis",
      "source": "glazy.org",
      "url": "https://glazy.org/recipes/4119"
    },
    {
      "id": 43329,
      "code": "GLAZY-43329",
      "name": "Steve Loucks Blue Celadon",
      "cone": "10",
      "surface": "",
      "transparency": "",
      "atmosphere": "Reduction, Salt & Soda",
      "subtype": "Glaze - Iron - Celadon - Blue",
      "ingredients": [
        {
          "material": "Custer Feldspar",
          "amount": 50.0
        },
        {
          "material": "Silica",
          "amount": 24.0
        },
        {
          "material": "Barium Carbonate",
          "amount": 8.0
        },
        {
          "material": "Whiting",
          "amount": 7.0
        },
        {
          "material": "Strontium Carbonate",
          "amount": 6.0
        },
        {
          "material": "Grolleg Kaolin",
          "amount": 5.0
        }
      ],
      "additionals": [
        {
          "material": "Spanish Red Iron Oxide",
          "amount": 2.0
        }
      ],
      "description": "From Virginia Scotchie's Clay and Glaze Compendium",
      "createdBy": "Glazy Admin",
      "source": "glazy.org",
      "url": "https://glazy.org/recipes/43329"
    },
    {
      "id": 43362,
      "code": "GLAZY-43362",
      "name": "Steve Loucks Tenmoku",
      "cone": "10",
      "surface": "",
      "transparency": "",
      "atmosphere": "Reduction, Salt & Soda",
      "subtype": "Glaze - Iron - Tenmoku",
      "ingredients": [
        {
          "material": "Custer Feldspar",
          "amount": 45.0
        },
        {
          "material": "Silica",
          "amount": 27.0
        },
        {
          "material": "Whiting",
          "amount": 17.0
        },
        {
          "material": "EP Kaolin",
          "amount": 11.0
        }
      ],
      "additionals": [
        {
          "material": "Red Iron Oxide",
          "amount": 10.0
        }
      ],
      "description": "From Virginia Scotchie's Clay and Glaze Compendium",
      "createdBy": "Glazy Admin",
      "source": "glazy.org",
      "url": "https://glazy.org/recipes/43362"
    },
    {
      "id": 120264,
      "code": "GLAZY-120264",
      "name": "Steve Loucks' Old Black Tenmoku",
      "cone": "6 - 10",
      "surface": "Glossy",
      "transparency": "Opaque",
      "atmosphere": "Neutral",
      "subtype": "Glaze - Iron - Tenmoku",
      "ingredients": [
        {
          "material": "Neph Sye A270",
          "amount": 40.0
        },
        {
          "material": "Silica",
          "amount": 25.0
        },
        {
          "material": "Gerstley Borate",
          "amount": 15.0
        },
        {
          "material": "Kentucky OM #4 Ball Clay",
          "amount": 10.0
        },
        {
          "material": "Red Iron Oxide",
          "amount": 10.0
        },
        {
          "material": "Whiting",
          "amount": 10.0
        },
        {
          "material": "Redart",
          "amount": 5.0
        }
      ],
      "description": "This is a fabulous glaze. It's great for accents as it brushes beautifully. Very stable. I've only brushed and fired to ^6 but the author says it will go to ^10 From Steve Loucks book, Glazes From A Potter's Perspective.",
      "createdBy": "Robin M MacKay",
      "source": "glazy.org",
      "url": "https://glazy.org/recipes/120264"
    },
    {
      "id": 10829,
      "code": "GLAZY-10829",
      "name": "Steve's Amber with added coloring oxides and Wood Ash",
      "cone": "6",
      "surface": "Smooth Matte",
      "transparency": "Opaque",
      "atmosphere": "Oxidation",
      "subtype": "Glaze",
      "ingredients": [
        {
          "material": "Alberta Slip",
          "amount": 30.0
        },
        {
          "material": "Silica",
          "amount": 18.0
        },
        {
          "material": "Nepheline Syenite",
          "amount": 17.0
        },
        {
          "material": "Gerstley Borate",
          "amount": 15.0
        },
        {
          "material": "Wollastonite",
          "amount": 13.0
        },
        {
          "material": "Whiting",
          "amount": 4.0
        },
        {
          "material": "Ball Clay",
          "amount": 3.0
        }
      ],
      "additionals": [
        {
          "material": "Hardwood ash",
          "amount": 50.0
        },
        {
          "material": "Yellow Ochre",
          "amount": 7.0
        },
        {
          "material": "Rutile",
          "amount": 3.0
        },
        {
          "material": "Bentonite",
          "amount": 2.0
        },
        {
          "material": "Cobalt Oxide",
          "amount": 1.0
        }
      ],
      "description": "Celadon",
      "createdBy": "Alisa Liskin Clausen",
      "source": "glazy.org",
      "url": "https://glazy.org/recipes/10829"
    },
    {
      "id": 28958,
      "code": "GLAZY-28958",
      "name": "Steve's Basic White",
      "cone": "010 - 06",
      "surface": "",
      "transparency": "",
      "atmosphere": "Raku",
      "subtype": "Glaze - White, Off-White",
      "ingredients": [
        {
          "material": "Gerstley Borate",
          "amount": 65.0
        },
        {
          "material": "Nepheline Syenite",
          "amount": 15.0
        },
        {
          "material": "Tin Oxide",
          "amount": 10.0
        },
        {
          "material": "Ball Clay",
          "amount": 5.0
        },
        {
          "material": "Silica",
          "amount": 5.0
        }
      ],
      "description": "Raku Recipes from Marcia Selsor's Hands-on Alternative Firing Workshop http://www.brackers.com/wp-content/uploads/2015/02/Selsor-Handouts.pdf",
      "createdBy": "Glazy Admin",
      "source": "glazy.org",
      "url": "https://glazy.org/recipes/28958"
    },
    {
      "id": 31661,
      "code": "GLAZY-31661",
      "name": "Steve's Blue-Green Celadon",
      "cone": "10",
      "surface": "Glossy",
      "transparency": "",
      "atmosphere": "Oxidation, Reduction",
      "subtype": "Glaze - Iron - Celadon - Blue",
      "ingredients": [
        {
          "material": "Minspar 200",
          "amount": 35.0
        },
        {
          "material": "Silica",
          "amount": 26.0
        },
        {
          "material": "Whiting",
          "amount": 14.0
        },
        {
          "material": "Zinc Oxide",
          "amount": 11.0
        },
        {
          "material": "Wollastonite",
          "amount": 9.0
        },
        {
          "material": "EP Kaolin",
          "amount": 5.0
        }
      ],
      "additionals": [
        {
          "material": "Red Iron Oxide",
          "amount": 1.0
        }
      ],
      "description": "",
      "createdBy": "Alfred Grinding Room - Glazes",
      "source": "glazy.org",
      "url": "https://glazy.org/recipes/31661"
    },
    {
      "id": 1753,
      "code": "GLAZY-1753",
      "name": "Steve's Bronze Metallic",
      "cone": "04 - 03",
      "surface": "Glossy",
      "transparency": "Opaque",
      "atmosphere": "Oxidation",
      "subtype": "Glaze - Specialty - Metallic",
      "ingredients": [
        {
          "material": "Lead Bisilicate Frit",
          "amount": 87.9
        },
        {
          "material": "Kaolin",
          "amount": 7.1
        },
        {
          "material": "Fluorspar",
          "amount": 5.0
        }
      ],
      "additionals": [
        {
          "material": "Manganese Dioxide",
          "amount": 12.1
        },
        {
          "material": "Black Copper Oxide",
          "amount": 1.4
        },
        {
          "material": "Black Nickel Oxide",
          "amount": 1.4
        },
        {
          "material": "Rutile",
          "amount": 1.4
        }
      ],
      "description": "Glaze Type: Metallic Suggested as a bronze metallic gloss. Lead is a toxic material requiring toxic waste disposal. Not recommended.",
      "createdBy": "Glazy Admin",
      "source": "glazy.org",
      "url": "https://glazy.org/recipes/1753"
    },
    {
      "id": 29746,
      "code": "GLAZY-29746",
      "name": "Steve's Copper Red",
      "cone": "10",
      "surface": "Glossy",
      "transparency": "Semi-opaque",
      "atmosphere": "Reduction",
      "subtype": "Glaze - Red - Copper",
      "ingredients": [
        {
          "material": "Custer Feldspar",
          "amount": 42.0
        },
        {
          "material": "Silica",
          "amount": 17.0
        },
        {
          "material": "Ferro Frit 3134",
          "amount": 16.0
        },
        {
          "material": "EP Kaolin",
          "amount": 10.0
        },
        {
          "material": "Whiting",
          "amount": 10.0
        },
        {
          "material": "Barium Carbonate",
          "amount": 5.0
        }
      ],
      "additionals": [
        {
          "material": "Bentonite",
          "amount": 2.0
        },
        {
          "material": "Tin Oxide",
          "amount": 2.0
        },
        {
          "material": "Copper Carbonate",
          "amount": 1.0
        }
      ],
      "description": "A classic copper red glaze.",
      "createdBy": "IU Southeast Ceramics",
      "source": "glazy.org",
      "url": "https://glazy.org/recipes/29746"
    },
    {
      "id": 29031,
      "code": "GLAZY-29031",
      "name": "Steve's Irvine Iron Red",
      "cone": "9 - 11",
      "surface": "Glossy",
      "transparency": "Opaque",
      "atmosphere": "Oxidation, Reduction",
      "subtype": "Glaze - Iron - Kaki, Tomato Red",
      "ingredients": [
        {
          "material": "Soda Feldspar",
          "amount": 41.72
        },
        {
          "material": "Silica",
          "amount": 22.25
        },
        {
          "material": "Bone Ash",
          "amount": 10.23
        },
        {
          "material": "Talc",
          "amount": 7.34
        },
        {
          "material": "EP Kaolin",
          "amount": 6.45
        },
        {
          "material": "Whiting",
          "amount": 6.45
        },
        {
          "material": "Magnesium carbonate",
          "amount": 5.56
        }
      ],
      "additionals": [
        {
          "material": "Red Iron Oxide",
          "amount": 11.12
        }
      ],
      "description": "Excellent Iron Red. Reduction or Oxidation. I prefer some cycles in my High Fire book like O2. But great recipe. More images on my blog from 2008: http://ncclayclub.blogspot.com/2008/08/steves-iron-red-cone-10.html",
      "createdBy": "John Britt",
      "source": "glazy.org",
      "url": "https://glazy.org/recipes/29031"
    },
    {
      "id": 31662,
      "code": "GLAZY-31662",
      "name": "Steve's LCT Carbon Trap",
      "cone": "10",
      "surface": "",
      "transparency": "",
      "atmosphere": "Oxidation, Reduction",
      "subtype": "Glaze",
      "ingredients": [
        {
          "material": "Nepheline Syenite",
          "amount": 75.0
        },
        {
          "material": "Soda Ash",
          "amount": 8.0
        },
        {
          "material": "Lithium Carbonate",
          "amount": 7.0
        },
        {
          "material": "EP Kaolin",
          "amount": 5.0
        },
        {
          "material": "Silica",
          "amount": 5.0
        }
      ],
      "description": "",
      "createdBy": "Alfred Grinding Room - Glazes",
      "source": "glazy.org",
      "url": "https://glazy.org/recipes/31662"
    },
    {
      "id": 31664,
      "code": "GLAZY-31664",
      "name": "Steve's Runny Green Ash",
      "cone": "10",
      "surface": "Semi-matte",
      "transparency": "",
      "atmosphere": "Oxidation, Reduction",
      "subtype": "Glaze - Green - Chrome",
      "ingredients": [
        {
          "material": "Nepheline Syenite",
          "amount": 60.0
        },
        {
          "material": "Whiting",
          "amount": 40.0
        }
      ],
      "additionals": [
        {
          "material": "Chrome Oxide",
          "amount": 2.0
        }
      ],
      "description": "",
      "createdBy": "Alfred Grinding Room - Glazes",
      "source": "glazy.org",
      "url": "https://glazy.org/recipes/31664"
    },
    {
      "id": 196065,
      "code": "GLAZY-196065",
      "name": "Steve's Spodumene",
      "cone": "6",
      "surface": "Matte",
      "transparency": "Opaque",
      "atmosphere": "Oxidation",
      "subtype": "Glaze - Iron - Kaki, Tomato Red",
      "ingredients": [
        {
          "material": "Custer Feldspar",
          "amount": 31.8
        },
        {
          "material": "Spodumene",
          "amount": 20.0
        },
        {
          "material": "Kentucky OM #4 Ball Clay",
          "amount": 18.2
        },
        {
          "material": "Dolomite",
          "amount": 18.0
        },
        {
          "material": "Whiting",
          "amount": 7.0
        },
        {
          "material": "Gerstley Borate",
          "amount": 5.0
        }
      ],
      "additionals": [
        {
          "material": "Rutile",
          "amount": 7.0
        },
        {
          "material": "Red Iron Oxide",
          "amount": 4.0
        },
        {
          "material": "Tin Oxide",
          "amount": 2.0
        }
      ],
      "description": "Super Dry Matte Surface/Texture, but still very smooth. Would nicely compliment any glossy glaze IMO.",
      "createdBy": "Austin Geithner",
      "source": "glazy.org",
      "url": "https://glazy.org/recipes/196065"
    },
    {
      "id": 31665,
      "code": "GLAZY-31665",
      "name": "Steve's White Brain Glaze",
      "cone": "10",
      "surface": "",
      "transparency": "",
      "atmosphere": "Oxidation, Reduction",
      "subtype": "Glaze",
      "ingredients": [
        {
          "material": "Custer Feldspar",
          "amount": 70.0
        },
        {
          "material": "EP Kaolin",
          "amount": 20.0
        },
        {
          "material": "Magnesium carbonate",
          "amount": 10.0
        }
      ],
      "description": "",
      "createdBy": "Alfred Grinding Room - Glazes",
      "source": "glazy.org",
      "url": "https://glazy.org/recipes/31665"
    },
    {
      "id": 7979,
      "code": "GLAZY-7979",
      "name": "Steven Hill Clear",
      "cone": "10",
      "surface": "Glossy",
      "transparency": "Transparent",
      "atmosphere": "Reduction",
      "subtype": "Glaze - Clear",
      "ingredients": [
        {
          "material": "Custer Feldspar",
          "amount": 36.0
        },
        {
          "material": "Silica",
          "amount": 24.0
        },
        {
          "material": "Whiting",
          "amount": 20.0
        },
        {
          "material": "EP Kaolin",
          "amount": 13.0
        },
        {
          "material": "Ferro Frit 3110",
          "amount": 4.0
        },
        {
          "material": "Bentonite",
          "amount": 3.0
        }
      ],
      "description": "Very dependable cone 10 clear glaze from Steven Hill",
      "createdBy": "IU Southeast Ceramics",
      "source": "glazy.org",
      "url": "https://glazy.org/recipes/7979"
    },
    {
      "id": 64305,
      "code": "GLAZY-64305",
      "name": "Stiff Alabama Rain",
      "cone": "6",
      "surface": "Glossy",
      "transparency": "Opaque",
      "atmosphere": "Oxidation",
      "subtype": "Glaze - White, Off-White",
      "ingredients": [
        {
          "material": "Custer Feldspar",
          "amount": 43.0
        },
        {
          "material": "Silica",
          "amount": 22.0
        },
        {
          "material": "Gerstley Borate",
          "amount": 18.0
        },
        {
          "material": "Rutile",
          "amount": 11.0
        },
        {
          "material": "Zinc Oxide",
          "amount": 8.0
        },
        {
          "material": "Dolomite",
          "amount": 6.0
        },
        {
          "material": "EP Kaolin",
          "amount": 5.0
        },
        {
          "material": "Whiting",
          "amount": 2.0
        }
      ],
      "description": "This is a somewhat stiffer version of Alabama Rain 11% that is almost guaranteed never to run. I've found by itself it looks taupe with bits of yellow and pink. With RIO it turns more pink. Definitely glossy but not high-gloss. Plays great with speckled clay bodies. Specific Gravity: 148 For a 2kg batch, used 658g water Dark Rutile",
      "createdBy": "Sherr\u00f3d",
      "source": "glazy.org",
      "url": "https://glazy.org/recipes/64305"
    },
    {
      "id": 4156,
      "code": "GLAZY-4156",
      "name": "Stokes C",
      "cone": "5",
      "surface": "",
      "transparency": "",
      "atmosphere": "Oxidation",
      "subtype": "Glaze - Specialty",
      "ingredients": [
        {
          "material": "Nepheline Syenite",
          "amount": 60.0
        },
        {
          "material": "Barium Carbonate",
          "amount": 22.0
        },
        {
          "material": "Ball Clay",
          "amount": 7.5
        },
        {
          "material": "Silica",
          "amount": 6.0
        },
        {
          "material": "Lithium Carbonate",
          "amount": 4.5
        }
      ],
      "additionals": [
        {
          "material": "Stain",
          "amount": 7.0
        }
      ],
      "description": "From Steve Davis The 7% stain is \"vanadium stain\" Website: http://kazegamas.com/ Sculpture Glazes / Cone 5 Oxidation: http://kazegamas.com/Sculpture Glazes 5.htm",
      "createdBy": "Steve Davis",
      "source": "glazy.org",
      "url": "https://glazy.org/recipes/4156"
    },
    {
      "id": 29842,
      "code": "GLAZY-29842",
      "name": "Stokes C",
      "cone": "6",
      "surface": "Matte",
      "transparency": "",
      "atmosphere": "Oxidation, Reduction",
      "subtype": "Glaze - Yellow - Stain",
      "ingredients": [
        {
          "material": "Neph Sye A270",
          "amount": 58.8
        },
        {
          "material": "Barium Carbonate",
          "amount": 21.6
        },
        {
          "material": "Kentucky OM #4 Ball Clay",
          "amount": 7.3
        },
        {
          "material": "Silica",
          "amount": 5.9
        },
        {
          "material": "Lithium Carbonate",
          "amount": 4.4
        },
        {
          "material": "Bentonite",
          "amount": 2.0
        }
      ],
      "additionals": [
        {
          "material": "Stain",
          "amount": 6.9
        }
      ],
      "description": "Mason Stain - Vanadium #6404 Do not use in glazes intended for use with food.",
      "createdBy": "Alfred Grinding Room - Glazes",
      "source": "glazy.org",
      "url": "https://glazy.org/recipes/29842"
    },
    {
      "id": 4157,
      "code": "GLAZY-4157",
      "name": "Stokes C2",
      "cone": "5",
      "surface": "",
      "transparency": "",
      "atmosphere": "Oxidation",
      "subtype": "Glaze - Specialty",
      "ingredients": [
        {
          "material": "Nepheline Syenite",
          "amount": 60.0
        },
        {
          "material": "Barium Carbonate",
          "amount": 22.0
        },
        {
          "material": "Ball Clay",
          "amount": 7.5
        },
        {
          "material": "Silica",
          "amount": 6.0
        },
        {
          "material": "Lithium Carbonate",
          "amount": 4.5
        }
      ],
      "additionals": [
        {
          "material": "Chrome Oxide",
          "amount": 2.0
        }
      ],
      "description": "From Steve Davis Website: http://kazegamas.com/ Sculpture Glazes / Cone 5 Oxidation: http://kazegamas.com/Sculpture Glazes 5.htm",
      "createdBy": "Steve Davis",
      "source": "glazy.org",
      "url": "https://glazy.org/recipes/4157"
    },
    {
      "id": 50656,
      "code": "GLAZY-50656",
      "name": "Stokes C2 (Copy)",
      "cone": "5",
      "surface": "",
      "transparency": "",
      "atmosphere": "Oxidation",
      "subtype": "Glaze - Specialty",
      "ingredients": [
        {
          "material": "Nepheline Syenite",
          "amount": 60.0
        },
        {
          "material": "Barium Carbonate",
          "amount": 22.0
        },
        {
          "material": "Ball Clay",
          "amount": 7.5
        },
        {
          "material": "Silica",
          "amount": 6.0
        },
        {
          "material": "Lithium Carbonate",
          "amount": 4.5
        }
      ],
      "additionals": [
        {
          "material": "Chrome Oxide",
          "amount": 2.0
        }
      ],
      "description": "Please delete",
      "createdBy": "Beth Tate",
      "source": "glazy.org",
      "url": "https://glazy.org/recipes/50656"
    },
    {
      "id": 9899,
      "code": "GLAZY-9899",
      "name": "Stone",
      "cone": "6",
      "surface": "Semi-matte",
      "transparency": "Opaque",
      "atmosphere": "Oxidation",
      "subtype": "Glaze",
      "ingredients": [
        {
          "material": "EP Kaolin",
          "amount": 32.2
        },
        {
          "material": "Wollastonite",
          "amount": 31.2
        },
        {
          "material": "Silica",
          "amount": 18.3
        },
        {
          "material": "Ferro Frit 3195",
          "amount": 14.0
        },
        {
          "material": "Nepheline Syenite",
          "amount": 4.3
        }
      ],
      "additionals": [
        {
          "material": "Rutile",
          "amount": 6.5
        },
        {
          "material": "Manganese Dioxide",
          "amount": 4.3
        },
        {
          "material": "Cobalt Carbonate",
          "amount": 0.5
        }
      ],
      "description": "Beige, Semi-Matt, Opaque",
      "createdBy": "LOAM Clay Studio Inc.",
      "source": "glazy.org",
      "url": "https://glazy.org/recipes/9899"
    },
    {
      "id": 4381,
      "code": "GLAZY-4381",
      "name": "Stone Matt Glaze",
      "cone": "9 - 10",
      "surface": "Matte",
      "transparency": "Opaque",
      "atmosphere": "Oxidation, Reduction",
      "subtype": "Glaze - Matte - Magnesium Matte",
      "ingredients": [
        {
          "material": "Soda Feldspar",
          "amount": 54.0
        },
        {
          "material": "Kaolin",
          "amount": 25.0
        },
        {
