Repository: MrSeldon/argilev2

File: data/glazes/glazy.json (part 263 of 315)
{
          "material": "Dolomite",
          "amount": 18.0
        },
        {
          "material": "Whiting",
          "amount": 3.0
        }
      ],
      "description": "Emmanuel Cooper's The Potter's Book of Glaze Recipes recipe #320 https://books.google.com/books?id=14wyE78xOiQC",
      "createdBy": "Derek Au",
      "source": "glazy.org",
      "url": "https://glazy.org/recipes/4381"
    },
    {
      "id": 32915,
      "code": "GLAZY-32915",
      "name": "Stone Matt Glaze (Minspar 200)",
      "cone": "9 - 10",
      "surface": "Matte",
      "transparency": "Opaque",
      "atmosphere": "Oxidation, Reduction",
      "subtype": "Glaze - Matte - Magnesium Matte",
      "ingredients": [
        {
          "material": "Minspar 200",
          "amount": 51.93
        },
        {
          "material": "Kaolin",
          "amount": 24.04
        },
        {
          "material": "Dolomite",
          "amount": 21.15
        },
        {
          "material": "Whiting",
          "amount": 2.88
        }
      ],
      "description": "Emmanuel Cooper's The Potter's Book of Glaze Recipes recipe #320 https://books.google.com/books?id=14wyE78xOiQC",
      "createdBy": "Jeff Szarzi",
      "source": "glazy.org",
      "url": "https://glazy.org/recipes/32915"
    },
    {
      "id": 1550,
      "code": "GLAZY-1550",
      "name": "Stone Matte",
      "cone": "5 - 6",
      "surface": "Matte",
      "transparency": "",
      "atmosphere": "Oxidation",
      "subtype": "Glaze - Matte",
      "ingredients": [
        {
          "material": "Nepheline Syenite",
          "amount": 50.0
        },
        {
          "material": "Silica",
          "amount": 15.0
        },
        {
          "material": "Barium Carbonate",
          "amount": 10.0
        },
        {
          "material": "EP Kaolin",
          "amount": 10.0
        },
        {
          "material": "Ferro Frit 3124",
          "amount": 5.0
        },
        {
          "material": "Lithium Carbonate",
          "amount": 5.0
        },
        {
          "material": "Whiting",
          "amount": 5.0
        }
      ],
      "description": "3% iron oxide gives yellow-green. Good matt glaze for color; run tests with copper, iron, chrome, etc.",
      "createdBy": "Glazy Admin",
      "source": "glazy.org",
      "url": "https://glazy.org/recipes/1550"
    },
    {
      "id": 19952,
      "code": "GLAZY-19952",
      "name": "Stone White",
      "cone": "10",
      "surface": "Matte",
      "transparency": "Opaque",
      "atmosphere": "Reduction",
      "subtype": "Glaze - White, Off-White",
      "ingredients": [
        {
          "material": "Custer Feldspar",
          "amount": 49.09
        },
        {
          "material": "EP Kaolin",
          "amount": 22.73
        },
        {
          "material": "Dolomite",
          "amount": 16.36
        },
        {
          "material": "Zircopax",
          "amount": 9.09
        },
        {
          "material": "Whiting",
          "amount": 2.73
        }
      ],
      "additionals": [
        {
          "material": "Epsom salts",
          "amount": 1.82
        }
      ],
      "description": "",
      "createdBy": "Cecilia Secaira",
      "source": "glazy.org",
      "url": "https://glazy.org/recipes/19952"
    },
    {
      "id": 2512,
      "code": "GLAZY-2512",
      "name": "Stonehenge Baby Blue",
      "cone": "6",
      "surface": "Glossy",
      "transparency": "",
      "atmosphere": "",
      "subtype": "Glaze - Blue",
      "ingredients": [
        {
          "material": "Soda Feldspar",
          "amount": 51.6
        },
        {
          "material": "Whiting",
          "amount": 18.8
        },
        {
          "material": "EP Kaolin",
          "amount": 15.4
        },
        {
          "material": "Zinc Oxide",
          "amount": 8.6
        },
        {
          "material": "Silica",
          "amount": 5.6
        },
        {
          "material": "Rutile",
          "amount": 0.4
        },
        {
          "material": "Ilmenite",
          "amount": 0.3
        },
        {
          "material": "Cobalt Carbonate",
          "amount": 0.1
        }
      ],
      "description": "Source/Alternate names: Diane Woloshyn Notes: Diane Woloshyn: a very pretty mottled baby blue on both light and dark clay.",
      "createdBy": "Glazy Admin",
      "source": "glazy.org",
      "url": "https://glazy.org/recipes/2512"
    },
    {
      "id": 2511,
      "code": "GLAZY-2511",
      "name": "Stonehenge Blue",
      "cone": "6",
      "surface": "Glossy",
      "transparency": "",
      "atmosphere": "",
      "subtype": "Glaze - Blue",
      "ingredients": [
        {
          "material": "Soda Feldspar",
          "amount": 51.6
        },
        {
          "material": "Whiting",
          "amount": 18.8
        },
        {
          "material": "EP Kaolin",
          "amount": 15.4
        },
        {
          "material": "Zinc Oxide",
          "amount": 8.6
        },
        {
          "material": "Silica",
          "amount": 5.6
        },
        {
          "material": "Rutile",
          "amount": 4.0
        },
        {
          "material": "Ilmenite",
          "amount": 3.0
        },
        {
          "material": "Cobalt Carbonate",
          "amount": 1.0
        }
      ],
      "description": "Source/Alternate names: Gus Morcate Source/Alternate names: similar oxides to Render Satin Matte Notes: Diane Woloshyn: a very pretty glaze on both light and dark clay. Cobalt leaches, not food safe.",
      "createdBy": "Glazy Admin",
      "source": "glazy.org",
      "url": "https://glazy.org/recipes/2511"
    },
    {
      "id": 2187,
      "code": "GLAZY-2187",
      "name": "Stoneware Glaze",
      "cone": "04 - 03",
      "surface": "",
      "transparency": "Opaque",
      "atmosphere": "Oxidation",
      "subtype": "Glaze - White, Off-White",
      "ingredients": [
        {
          "material": "EP Kaolin",
          "amount": 46.6
        },
        {
          "material": "Zinc Oxide",
          "amount": 24.7
        },
        {
          "material": "Lithium Carbonate",
          "amount": 11.3
        },
        {
          "material": "Whiting",
          "amount": 10.9
        },
        {
          "material": "Strontium Carbonate",
          "amount": 6.5
        }
      ],
      "description": "Glaze Type: Low fire",
      "createdBy": "Glazy Admin",
      "source": "glazy.org",
      "url": "https://glazy.org/recipes/2187"
    },
    {
      "id": 4802,
      "code": "GLAZY-4802",
      "name": "Stoney Black Matte",
      "cone": "1",
      "surface": "Matte",
      "transparency": "",
      "atmosphere": "Oxidation, Reduction",
      "subtype": "Glaze - Black",
      "ingredients": [
        {
          "material": "Manganese Carbonate",
          "amount": 34.1
        },
        {
          "material": "Nepheline Syenite",
          "amount": 28.5
        },
        {
          "material": "Silica",
          "amount": 25.5
        },
        {
          "material": "Whiting",
          "amount": 6.4
        },
        {
          "material": "Kaolin",
          "amount": 5.5
        }
      ],
      "additionals": [
        {
          "material": "Stain",
          "amount": 5.0
        }
      ],
      "description": "This recipe was imported from Louis Katz's Hyperglaze database available on his website: http://falcon.tamucc.edu/lkatz/allglazes.txt More information about Louis Katz can be found on his website, http://www.louiskatz.net/ Louis Katz Notes: I am not a safety expert and any information contained in this file about safety should be ignored in favor of advice from experts. All of the materials in all glazes are potentially hazardous. All of these glaze recipes are given without any representation of accuracy or safety. They may work, they may not. They may be safe when fired or they may not. All of the materials used in them have hazards associated with them. You must be have sufficient training in the hazards before you use the the materials. You will have to determine the suitability and safety for your use. Do not assume that a lack of a warning about a material means that it is safe. Cone: 1 Color: black Surface texture: Matte Firing: Ox. or Red. Recipe: Percent Batch Manganese Carbonate 34.10 34.10 Neph Sy 28.50 28.50 Whiting 6.40 6.40 Kaolin 5.50 5.50 Flint 25.50 25.50 Totals: 100.00 % 100.00 gm Also add: Praseodymium Yellow Stain 5.00 5.00",
      "createdBy": "Glazy Admin",
      "source": "glazy.org",
      "url": "https://glazy.org/recipes/4802"
    },
    {
      "id": 5793,
      "code": "GLAZY-5793",
      "name": "Stoney Matt",
      "cone": "10",
      "surface": "",
      "transparency": "",
      "atmosphere": "Reduction",
      "subtype": "Glaze - Matte",
      "ingredients": [
        {
          "material": "Cornwall Stone",
          "amount": 25.4
        },
        {
          "material": "Kaolin",
          "amount": 25.4
        },
        {
          "material": "Nepheline Syenite",
          "amount": 17.46
        },
        {
          "material": "Talc",
          "amount": 14.29
        },
        {
          "material": "Dolomite",
          "amount": 13.76
        },
        {
          "material": "Whiting",
          "amount": 3.7
        }
      ],
      "description": "NOTE: This recipe was imported from Triangle Potter's Guild Glaze Recipes published November, 1988 Source: John Givvines 48 cornwall stone 33 nephelyne syenite 7 whiting 26 dolomite 27 talc 48 kaolin",
      "createdBy": "Glazy Admin",
      "source": "glazy.org",
      "url": "https://glazy.org/recipes/5793"
    },
    {
      "id": 5309,
      "code": "GLAZY-5309",
      "name": "Stoney Matte",
      "cone": "5 - 8",
      "surface": "Matte",
      "transparency": "",
      "atmosphere": "Oxidation, Reduction",
      "subtype": "Glaze - Matte",
      "ingredients": [
        {
          "material": "Nepheline Syenite",
          "amount": 42.5
        },
        {
          "material": "Kaolin",
          "amount": 24.5
        },
        {
          "material": "Whiting",
          "amount": 17.5
        },
        {
          "material": "Talc",
          "amount": 14.2
        },
        {
          "material": "Silica",
          "amount": 1.3
        }
      ],
      "description": "This recipe was imported from Louis Katz's Hyperglaze database available on his website: http://falcon.tamucc.edu/lkatz/allglazes.txt More information about Louis Katz can be found on his website, http://www.louiskatz.net/ Louis Katz Notes: I am not a safety expert and any information contained in this file about safety should be ignored in favor of advice from experts. All of the materials in all glazes are potentially hazardous. All of these glaze recipes are given without any representation of accuracy or safety. They may work, they may not. They may be safe when fired or they may not. All of the materials used in them have hazards associated with them. You must be have sufficient training in the hazards before you use the the materials. You will have to determine the suitability and safety for your use. Do not assume that a lack of a warning about a material means that it is safe. Cone: 8 7 6 5 Surface texture: Matte Firing: Ox. or Red. Recipe: Percent Batch Whiting 17.50 17.50 Neph Sy 42.50 42.50 Kaolin 24.50 24.50 Talc 14.20 14.20 Flint 1.30 1.30 Totals: 100.00 % 100.00 gm",
      "createdBy": "Glazy Admin",
      "source": "glazy.org",
      "url": "https://glazy.org/recipes/5309"
    },
    {
      "id": 758,
      "code": "GLAZY-758",
      "name": "Stoney Semi-matte Glaze",
      "cone": "10",
      "surface": "Matte",
      "transparency": "",
      "atmosphere": "",
      "subtype": "Glaze - Matte",
      "ingredients": [
        {
          "material": "Custer Feldspar",
          "amount": 54.0
        },
        {
          "material": "EP Kaolin",
          "amount": 25.0
        },
        {
          "material": "Dolomite",
          "amount": 18.0
        },
        {
          "material": "Whiting",
          "amount": 3.0
        }
      ],
      "additionals": [
        {
          "material": "Bentonite",
          "amount": 2.0
        }
      ],
      "description": "Here is a stoney matte that I used to use a long time ago. It was a really nice glaze back then and assume that it still is. the color is quite effected by the thickness of the glaze, the thicker the glaze, the whiter. Nice with variation of thickness. This is a fairly stiff glaze. submitted by: Dianna Rose Downs source for original recipe: Ceramics Monthly 1981 e-mail:",
      "createdBy": "Glazy Admin",
      "source": "glazy.org",
      "url": "https://glazy.org/recipes/758"
    },
    {
      "id": 5077,
      "code": "GLAZY-5077",
      "name": "STONEY WHITE",
      "cone": "10",
      "surface": "Matte",
      "transparency": "",
      "atmosphere": "Reduction",
      "subtype": "Glaze - Matte",
      "ingredients": [
        {
          "material": "Kona F-4 feldspar",
          "amount": 50.45
        },
        {
          "material": "EP Kaolin",
          "amount": 21.02
        },
        {
          "material": "Dolomite",
          "amount": 16.62
        },
        {
          "material": "Talc",
          "amount": 9.01
        },
        {
          "material": "Whiting",
          "amount": 2.9
        }
      ],
      "additionals": [
        {
          "material": "Ultrox",
          "amount": 5.31
        },
        {
          "material": "Tin Oxide",
          "amount": 1.5
        }
      ],
      "description": "This recipe was imported from Louis Katz's Hyperglaze database available on his website: http://falcon.tamucc.edu/lkatz/allglazes.txt More information about Louis Katz can be found on his website, http://www.louiskatz.net/ Louis Katz Notes: I am not a safety expert and any information contained in this file about safety should be ignored in favor of advice from experts. All of the materials in all glazes are potentially hazardous. All of these glaze recipes are given without any representation of accuracy or safety. They may work, they may not. They may be safe when fired or they may not. All of the materials used in them have hazards associated with them. You must be have sufficient training in the hazards before you use the the materials. You will have to determine the suitability and safety for your use. Do not assume that a lack of a warning about a material means that it is safe. Cone: 10 Color: white/tan Surface texture: matte Firing: Reduction Glaze type: Ca Mg AlMatt Recipe: Percent Batch F-4 Feldspar 50.45 4119 Dolomite 16.62 1357 Whiting 2.90 237 EPK 21.02 1716 Talc 9.01 736 Totals: 100.00 % 8165 Gm Also add: Tin Oxide 1.50 122 Ultrox 5.31 434 Comments: Apply medium thickness. This glaze is orange/brown if thin, white if medium to thick, often with slight pink tones when quite thick - very opaque - will run badly if too thick. Ultrox can be substituted for the Superpax.",
      "createdBy": "Glazy Admin",
      "source": "glazy.org",
      "url": "https://glazy.org/recipes/5077"
    },
    {
      "id": 5078,
      "code": "GLAZY-5078",
      "name": "STONEY WHITE",
      "cone": "10",
      "surface": "Matte",
      "transparency": "",
      "atmosphere": "Reduction",
      "subtype": "Glaze - Matte",
      "ingredients": [
        {
          "material": "Kona F-4 feldspar",
          "amount": 50.45
        },
        {
          "material": "EP Kaolin",
          "amount": 21.02
        },
        {
          "material": "Dolomite",
          "amount": 16.62
        },
        {
          "material": "Talc",
          "amount": 9.01
        },
        {
          "material": "Whiting",
          "amount": 2.9
        }
      ],
      "additionals": [
        {
          "material": "Superpax",
          "amount": 5.31
        },
        {
          "material": "Tin Oxide",
          "amount": 1.5
        }
      ],
      "description": "This recipe was imported from Louis Katz's Hyperglaze database available on his website: http://falcon.tamucc.edu/lkatz/allglazes.txt More information about Louis Katz can be found on his website, http://www.louiskatz.net/ Louis Katz Notes: I am not a safety expert and any information contained in this file about safety should be ignored in favor of advice from experts. All of the materials in all glazes are potentially hazardous. All of these glaze recipes are given without any representation of accuracy or safety. They may work, they may not. They may be safe when fired or they may not. All of the materials used in them have hazards associated with them. You must be have sufficient training in the hazards before you use the the materials. You will have to determine the suitability and safety for your use. Do not assume that a lack of a warning about a material means that it is safe. Cone: 10 Color: white/tan Surface texture: matte Firing: Reduction Glaze type: Ca Mg AlMatt Recipe: Percent Batch F-4 Feldspar 50.45 4036 Dolomite 16.62 1330 Whiting 2.90 232 EPK 21.02 1682 Talc 9.01 721 Totals: 100.00 % 8000 Gm Also add: Tin Oxide 1.50 120 Superpax 5.31 425 Comments: Apply medium thickness. This glaze is orange/brown if thin, white if medium to thick, often with slight pink tones when quite thick - very opaque - will run badly if too thick. Ultrox can be substituted for the Superpax.",
      "createdBy": "Glazy Admin",
      "source": "glazy.org",
      "url": "https://glazy.org/recipes/5078"
    },
    {
      "id": 95531,
      "code": "GLAZY-95531",
      "name": "Stoney White/Orange Bone Ash Glaze",
      "cone": "7",
      "surface": "",
      "transparency": "",
      "atmosphere": "Oxidation",
      "subtype": "Glaze - White, Off-White",
      "ingredients": [
        {
          "material": "G-200 Feldspar",
          "amount": 39.0
        },
        {
          "material": "Dolomite",
          "amount": 30.0
        },
        {
          "material": "EP Kaolin",
          "amount": 26.0
        },
        {
          "material": "Bone Ash",
          "amount": 5.0
        }
      ],
      "description": "From Oxidation Glazes, Cone 6 -7, Albertus Magnus College by Jerome Nevins Best over Iron bearing clay body.. Thick application is white, thinnest application is near the base. Richest brown areas have more iron spray. Mesa Community College., James Jacobs",
      "createdBy": "Glazy Admin",
      "source": "glazy.org",
      "url": "https://glazy.org/recipes/95531"
    },
    {
      "id": 2188,
      "code": "GLAZY-2188",
      "name": "Stony Arleo Revised - frosty and twinkly",
      "cone": "04 - 03",
      "surface": "Matte",
      "transparency": "",
      "atmosphere": "Oxidation",
      "subtype": "Glaze - White, Off-White",
      "ingredients": [
        {
          "material": "Silica",
          "amount": 45.0
        },
        {
          "material": "EP Kaolin",
          "amount": 22.0
        },
        {
          "material": "Gillespie Borate",
          "amount": 18.0
        },
        {
          "material": "Lithium Carbonate",
          "amount": 15.0
        },
        {
          "material": "Ferro Frit 3110",
          "amount": 12.0
        }
      ],
      "additionals": [
        {
          "material": "Bentonite",
          "amount": 3.0
        }
      ],
      "description": "From Lisa Orr, who works on lowfire whiteware w/red sig, bisqued to 01, glaze-fired to 04.",
      "createdBy": "Glazy Admin",
      "source": "glazy.org",
      "url": "https://glazy.org/recipes/2188"
    },
    {
      "id": 67244,
      "code": "GLAZY-67244",
      "name": "Stony Matte",
      "cone": "6",
      "surface": "",
      "transparency": "",
      "atmosphere": "Oxidation",
      "subtype": "Glaze - Matte",
      "ingredients": [
        {
          "material": "Nepheline Syenite",
          "amount": 43.5
        },
        {
          "material": "Kaolin",
          "amount": 17.5
        },
        {
          "material": "Whiting",
          "amount": 16.5
        },
        {
          "material": "Bone Ash",
          "amount": 7.8
        },
        {
          "material": "Talc",
          "amount": 5.2
        },
        {
          "material": "Superpax",
          "amount": 4.3
        },
        {
          "material": "Lithium Carbonate",
          "amount": 3.5
        },
        {
          "material": "Bentonite",
          "amount": 1.7
        }
      ],
      "description": "From The Ceramic Glaze Handbook: Materials, Techniques, Formulas, by Mark Burleson, 2001. Glaze Formulas, Formulas for Oxidation Cone 5-6.",
      "createdBy": "Glazy Admin",
      "source": "glazy.org",
      "url": "https://glazy.org/recipes/67244"
    },
    {
      "id": 2714,
      "code": "GLAZY-2714",
      "name": "Stonyearth Brown",
      "cone": "6",
      "surface": "Matte",
      "transparency": "",
      "atmosphere": "",
      "subtype": "Glaze",
      "ingredients": [
        {
          "material": "Strontium Carbonate",
          "amount": 32.5
        },
        {
          "material": "Nepheline Syenite",
          "amount": 18.7
        },
        {
          "material": "Kaolin",
          "amount": 15.3
        },
        {
          "material": "Oldenwalder Clay",
          "amount": 11.8
        },
        {
          "material": "Wollastonite",
          "amount": 8.9
        },
        {
          "material": "Bone Ash",
          "amount": 8.4
        },
        {
          "material": "Silica",
          "amount": 2.5
        },
        {
          "material": "Magnesium carbonate",
          "amount": 2.0
        }
      ],
      "additionals": [
        {
          "material": "Tin Oxide",
          "amount": 5.6
        },
        {
          "material": "Black Copper Oxide",
          "amount": 3.0
        }
      ],
      "description": "Source/Alternate names: Richard Behrens Notes: Alisa Clausen: the original specified Earth, I used a local clay; the kaolin specified was English Kaolin CC31. Medium brown matte glaze with slightly purple cast. Very smooth surface. No sign of green as claimed.",
      "createdBy": "Glazy Admin",
      "source": "glazy.org",
      "url": "https://glazy.org/recipes/2714"
    },
    {
      "id": 173476,
      "code": "GLAZY-173476",
      "name": "Stormy Sea",
      "cone": "6",
      "surface": "Glossy",
      "transparency": "Translucent",
      "atmosphere": "Oxidation",
      "subtype": "Glaze - Green - Copper",
      "ingredients": [
        {
          "material": "Silica",
          "amount": 25.0
        },
        {
          "material": "Soda Feldspar",
          "amount": 25.0
        },
        {
          "material": "Wollastonite",
          "amount": 20.0
        },
        {
          "material": "Ball Clay",
          "amount": 15.0
        },
        {
          "material": "Ferro Frit 3134",
          "amount": 15.0
        }
      ],
      "additionals": [
        {
          "material": "Bentonite",
          "amount": 2.0
        },
        {
          "material": "Black Copper Oxide",
          "amount": 1.0
        },
        {
          "material": "Red Iron Oxide",
          "amount": 1.0
        }
      ],
      "description": "Glossy Deep greenish blue with brown undertones and greyish white variegation",
      "createdBy": "Kenneth Lau",
      "source": "glazy.org",
      "url": "https://glazy.org/recipes/173476"
    },
    {
      "id": 43376,
      "code": "GLAZY-43376",
      "name": "Stover Tenmoku",
      "cone": "7",
      "surface": "",
      "transparency": "",
      "atmosphere": "",
      "subtype": "Glaze - Iron - Tenmoku",
      "ingredients": [
        {
          "material": "Silica",
          "amount": 34.0
        },
        {
          "material": "Custer Feldspar",
          "amount": 26.0
        },
        {
          "material": "Kentucky OM #4 Ball Clay",
          "amount": 20.0
        },
        {
          "material": "Whiting",
          "amount": 20.0
        }
      ],
      "additionals": [
        {
          "material": "Red Iron Oxide",
          "amount": 9.0
        },
        {
          "material": "Zinc Oxide",
          "amount": 2.0
        }
      ],
      "description": "From Virginia Scotchie's Clay and Glaze Compendium",
      "createdBy": "Glazy Admin",
      "source": "glazy.org",
      "url": "https://glazy.org/recipes/43376"
    },
    {
      "id": 32105,
      "code": "GLAZY-32105",
      "name": "Stratton Grueby",
      "cone": "4",
      "surface": "Satin-matte",
      "transparency": "",
      "atmosphere": "Oxidation, Reduction",
      "subtype": "Glaze",
      "ingredients": [
        {
          "material": "Bismuth oxide",
          "amount": 35.71
        },
        {
          "material": "Whiting",
          "amount": 21.43
        },
        {
          "material": "Custer Feldspar",
          "amount": 17.86
        },
        {
          "material": "EP Kaolin",
          "amount": 8.93
        },
        {
          "material": "Kentucky OM #4 Ball Clay",
          "amount": 8.93
        },
        {
          "material": "Silica",
          "amount": 7.14
        }
      ],
      "description": "",
      "createdBy": "Alfred Grinding Room - Glazes",
      "source": "glazy.org",
      "url": "https://glazy.org/recipes/32105"
    },
    {
      "id": 51736,
      "code": "GLAZY-51736",
      "name": "StrawAsh",
      "cone": "8 - 10",
      "surface": "Semi-matte",
      "transparency": "",
      "atmosphere": "Reduction",
      "subtype": "Glaze - Ash",
      "ingredients": [
        {
          "material": "Soda Feldspar",
          "amount": 30.0
        },
        {
          "material": "Korean Kaolin",
          "amount": 30.0
        },
        {
          "material": "Whiting",
          "amount": 20.0
        },
        {
          "material": "Straw Ash",
          "amount": 20.0
        },
        {
          "material": "Rutile",
          "amount": 7.0
        },
        {
          "material": "Alumina",
          "amount": 4.0
        },
        {
          "material": "Magnesium carbonate",
          "amount": 3.0
        }
      ],
      "description": "",
      "createdBy": "TSUMAGI NITTOOOH",
      "source": "glazy.org",
      "url": "https://glazy.org/recipes/51736"
    },
    {
      "id": 37521,
      "code": "GLAZY-37521",
      "name": "Strawberry",
      "cone": "6",
      "surface": "Semi-glossy",
      "transparency": "Semi-opaque",
      "atmosphere": "Oxidation",
      "subtype": "Glaze - Red - Copper",
      "ingredients": [
        {
          "material": "Minspar 200",
          "amount": 46.76
        },
        {
          "material": "Gerstley Borate",
          "amount": 14.41
        },
        {
          "material": "Wollastonite",
          "amount": 12.86
        },
        {
          "material": "Silica",
          "amount": 12.6
        },
        {
          "material": "EP Kaolin",
          "amount": 9.57
        },
        {
          "material": "Zinc Oxide",
          "amount": 3.81
        }
      ],
      "additionals": [
        {
          "material": "Tin Oxide",
          "amount": 2.0
        },
        {
          "material": "Copper Carbonate",
          "amount": 1.0
        },
        {
          "material": "Silicon carbide",
          "amount": 1.0
        }
      ],
      "description": "SiC Chun with Si:Al ratio adjusted to kill Chun effect. for a clean red sic is 1000 mesh",
      "createdBy": "jerbis quilbin",
      "source": "glazy.org",
      "url": "https://glazy.org/recipes/37521"
    },
    {
      "id": 17937,
      "code": "GLAZY-17937",
      "name": "Strawberry Bonbon",
      "cone": "6 - 10",
      "surface": "",
      "transparency": "",
      "atmosphere": "Oxidation",
      "subtype": "Glaze - Clear",
      "ingredients": [
        {
          "material": "Cornwall Stone",
          "amount": 27.0
        },
        {
          "material": "Ferro Frit 3110",
          "amount": 13.0
        },
        {
          "material": "Silica",
          "amount": 13.0
        },
        {
          "material": "Gerstley Borate",
          "amount": 12.0
        },
        {
          "material": "Ferro Frit 3249",
          "amount": 11.0
        },
        {
          "material": "Magnesium carbonate",
          "amount": 6.0
        },
        {
          "material": "Barium Carbonate",
          "amount": 5.0
        },
        {
          "material": "Spodumene",
          "amount": 5.0
        }
      ],
      "additionals": [
        {
          "material": "US Pigment Inclusion Stain",
          "amount": 8.0
        }
      ],
      "description": "",
      "createdBy": "Ginger",
      "source": "glazy.org",
      "url": "https://glazy.org/recipes/17937"
    },
    {
      "id": 32215,
      "code": "GLAZY-32215",
      "name": "Strawberry Bonbon (gillespie version)",
      "cone": "6 - 10",
      "surface": "",
      "transparency": "",
      "atmosphere": "Oxidation",
      "subtype": "Glaze - Clear",
      "ingredients": [
        {
          "material": "Ferro Frit 3110",
          "amount": 30.0
        },
        {
          "material": "Cornwall Stone",
          "amount": 29.0
        },
        {
          "material": "Gillespie Borate",
          "amount": 15.0
        },
        {
          "material": "Spodumene",
          "amount": 8.0
        },
        {
          "material": "Silica",
          "amount": 7.0
        },
        {
          "material": "Magnesium carbonate",
          "amount": 6.0
        },
        {
          "material": "Barium Carbonate",
          "amount": 5.0
        }
      ],
      "additionals": [
        {
          "material": "US Pigment Inclusion Stain",
          "amount": 8.0
        }
      ],
      "description": "my clear glaze + red stain = strawberry bonbon red ;) http://uspigment.com my new lab doesn't stock gerstley borate so i am using gillespie and wanted to see if there was any difference. it gets delightfully skunky when you put it on very thick - like turns translucent maroon when it starts to run.. it's a stable glaze and doesn't make a mess. but does make nice drips. --- this is the old version of ginger clear 4 plus red",
      "createdBy": "Ginger",
      "source": "glazy.org",
      "url": "https://glazy.org/recipes/32215"
    },
    {
      "id": 759,
      "code": "GLAZY-759",
      "name": "Strawberry Crush George's",
      "cone": "9",
      "surface": "Glossy",
      "transparency": "Opaque",
      "atmosphere": "Reduction",
      "subtype": "Glaze - Red - Copper",
      "ingredients": [
        {
          "material": "Potash Feldspar",
          "amount": 45.45
        },
        {
          "material": "Silica",
          "amount": 25.25
        },
        {
          "material": "Whiting",
          "amount": 14.14
        },
        {
          "material": "Ferro Frit 3134",
          "amount": 7.07
        },
        {
          "material": "Zinc Oxide",
          "amount": 4.04
        },
        {
          "material": "Barium Carbonate",
          "amount": 2.02
        },
        {
          "material": "Lithium Carbonate",
          "amount": 2.02
        }
      ],
      "additionals": [
        {
          "material": "Bentonite",
          "amount": 2.02
        },
        {
          "material": "Tin Oxide",
          "amount": 1.01
        },
        {
          "material": "Copper Carbonate",
          "amount": 0.61
        }
      ],
      "description": "Glaze Type: Copper red These are glazes I got on Maui. I make no claims regarding these glazes' reliability or safety. I don't know of their origin. These are in use at Hui No'Eau in Makawao, Maui. Sam Tomich",
      "createdBy": "Glazy Admin",
      "source": "glazy.org",
      "url": "https://glazy.org/recipes/759"
    },
    {
      "id": 57203,
      "code": "GLAZY-57203",
      "name": "Strawberry Jam",
      "cone": "6",
      "surface": "",
      "transparency": "",
      "atmosphere": "Oxidation",
      "subtype": "Glaze",
      "ingredients": [
        {
          "material": "Silica",
          "amount": 33.1
        },
        {
          "material": "Nepheline Syenite",
          "amount": 20.69
        },
        {
          "material": "EP Kaolin",
          "amount": 17.24
        },
        {
          "material": "Whiting",
          "amount": 15.17
        },
        {
          "material": "Gerstley Borate",
          "amount": 13.79
        }
      ],
      "additionals": [
        {
          "material": "Stain",
          "amount": 7.0
        }
      ],
      "description": "Degussa bordeaux stain",
      "createdBy": "Gasworks NYC",
      "source": "glazy.org",
      "url": "https://glazy.org/recipes/57203"
    },
    {
      "id": 4005,
      "code": "GLAZY-4005",
      "name": "Streaky Green Mat",
      "cone": "9 - 10",
      "surface": "Matte",
      "transparency": "Opaque",
      "atmosphere": "Reduction",
      "subtype": "Glaze - Green",
      "ingredients": [
        {
          "material": "EP Kaolin",
          "amount": 25.0
        },
        {
          "material": "Cornwall Stone",
          "amount": 20.0
        },
        {
          "material": "Talc",
          "amount": 20.0
        },
        {
          "material": "Wollastonite",
          "amount": 15.0
        },
        {
          "material": "Whiting",
          "amount": 10.0
        },
        {
          "material": "Gerstley Borate",
          "amount": 5.0
        },
        {
          "material": "Silica",
          "amount": 5.0
        }
      ],
      "additionals": [
        {
          "material": "Chrome Oxide",
          "amount": 0.5
        },
        {
          "material": "Cobalt Carbonate",
          "amount": 0.5
        }
      ],
      "description": "Very runny green with almost an ash look to it. Don't use it too close to the bottom of your work. This baby moves all over the place. Really nice matte with gloss appearing at heavier application. Very opaque.",
      "createdBy": "Jason Burke",
      "source": "glazy.org",
      "url": "https://glazy.org/recipes/4005"
    },
    {
      "id": 131435,
      "code": "GLAZY-131435",
      "name": "Streaky Rust",
      "cone": "5 - 8",
      "surface": "Semi-matte",
      "transparency": "Opaque",
      "atmosphere": "Oxidation, Neutral, Reduction",
      "subtype": "Glaze - Iron",
      "ingredients": [
        {
          "material": "Custer Feldspar",
          "amount": 38.0
        },
        {
          "material": "EP Kaolin",
          "amount": 19.0
        },
        {
          "material": "Cornwall Stone",
          "amount": 18.0
        },
        {
          "material": "Whiting",
          "amount": 18.0
        },
        {
          "material": "Zinc Oxide",
          "amount": 7.0
        }
      ],
      "additionals": [
        {
          "material": "Red Iron Oxide",
          "amount": 8.0
        }
      ],
      "description": "",
      "createdBy": "HP Bloomer IV",
      "source": "glazy.org",
      "url": "https://glazy.org/recipes/131435"
    },
    {
      "id": 2424,
      "code": "GLAZY-2424",
      "name": "Strnad Crystal Matte",
      "cone": "6",
      "surface": "Matte",
      "transparency": "",
      "atmosphere": "",
      "subtype": "Glaze - Crystalline",
      "ingredients": [
        {
          "material": "EP Kaolin",
          "amount": 30.0
        },
        {
          "material": "Whiting",
          "amount": 21.0
        },
        {
          "material": "Custer Feldspar",
          "amount": 20.0
        },
        {
          "material": "Ferro Frit 3134",
          "amount": 15.0
        },
        {
          "material": "Silica",
          "amount": 14.0
        }
      ],
      "description": "Source/Alternate names: Cindy Strnad Source/Alternate names: similar oxides to Zamek Clear Firing Notes: requires a slow cool Notes: Cindy Strnad: developed from Hansen 20x5 and one from Ron Roy, to avoid the tendency to pinhole with Hansen. But, with Ron base, the glaze was closer to a baby blue, and I wanted dark. So I fiddled around with it to bring the numbers nearer to those in Tony glaze, and this is what I came up with. No pinholes so far.",
      "createdBy": "Glazy Admin",
      "source": "glazy.org",
      "url": "https://glazy.org/recipes/2424"
    },
    {
      "id": 69363,
      "code": "GLAZY-69363",
      "name": "Stroke & Coat Base",
      "cone": "04 - 10",
      "surface": "",
      "transparency": "",
      "atmosphere": "Oxidation",
      "subtype": "Glaze",
      "ingredients": [
        {
          "material": "Ferro Frit 3124",
          "amount": 68.0
        },
        {
          "material": "Zircopax",
          "amount": 12.0
        },
        {
          "material": "Tile #6 Kaolin",
          "amount": 8.5
        },
        {
          "material": "Silica",
          "amount": 8.5
        },
        {
          "material": "Zinc Oxide",
          "amount": 1.2
        }
      ],
      "additionals": [
        {
          "material": "CMC Gum",
          "amount": 1.5
        }
      ],
      "description": "My community studio basically drinks Stroke and Coats by Mayco.. we do a lot of paint nights and kid stuff, so they're perfect. They don't move, they behave like fired on tempera paint, and they self glaze. You can use them from 05 to 6 with no color changes. S&C are billed as \"wonderglaze\", they're a really strange thing. Mix the recipe and then add the cmc afterwards to make it brushable (or not). Flocculate however you want. I don't really ever touch bentonite anymore unless i'm making a mud mask. Note about CMC - if you are mixing it from powder, use hot water, let it stand for a few minutes, and before you mix it up add .02 copper to it (way less than a pinch) to keep it from rotting over the long term. Note about Zircopax, from TH: Suppliers of encapsulated stains recommend a zircon addition, but are often unclear about why. Here is the reason, it is a \"fining agent\". If you are using this as a lowfire glaze, the zircopax isn't as big a deal. It really counts when you get to cone 6 temps, then it keeps the stain from gassing out, which you definitely have to worry about in quantities more than 8%.",
      "createdBy": "Ginger",
      "source": "glazy.org",
      "url": "https://glazy.org/recipes/69363"
    },
    {
      "id": 188550,
      "code": "GLAZY-188550",
      "name": "Stroke (5)",
      "cone": "8",
      "surface": "Glossy",
      "transparency": "Semi-opaque",
      "atmosphere": "Oxidation",
      "subtype": "Glaze",
      "ingredients": [
        {
          "material": "Silica",
          "amount": 20.1
        },
        {
          "material": "0934_Espodum\u00eanio Minasolo",
          "amount": 19.1
        },
        {
          "material": "Ferro Frit 3134",
          "amount": 18.7
        },
        {
          "material": "Zircopax",
          "amount": 11.8
        },
        {
          "material": "Kaolin",
          "amount": 10.4
        },
        {
          "material": "Colemanite",
          "amount": 10.0
        },
        {
          "material": "0933_C\u00e1lcio Extra Leve",
          "amount": 5.6
        },
        {
          "material": "0912_Albita Minasolo",
          "amount": 3.0
        },
        {
          "material": "Zinc Oxide",
          "amount": 1.3
        }
      ],
      "additionals": [
        {
          "material": "Bentonite",
          "amount": 2.0
        }
      ],
      "description": "Feito com base em https://glazy.org/recipes/69363. Troquei algumas mol\u00e9culas de s\u00f3dio por l\u00edtio. Fiz com c/ espudom\u00eanio, 3134 e colemanita. Consegui fazer com menos caulim. 90% de \u00e1gua + 20% de CMC j\u00e1 preparado.",
