Repository: MrSeldon/argilev2

File: data/glazes/glazy.json (part 264 of 315)
{
      "createdBy": "Marize Mello",
      "source": "glazy.org",
      "url": "https://glazy.org/recipes/188550"
    },
    {
      "id": 241993,
      "code": "GLAZY-241993",
      "name": "Stroke (5) - Branco",
      "cone": "8",
      "surface": "Glossy",
      "transparency": "Semi-opaque",
      "atmosphere": "Oxidation",
      "subtype": "Glaze",
      "ingredients": [
        {
          "material": "Silica",
          "amount": 20.1
        },
        {
          "material": "0934_Espodum\u00eanio Minasolo",
          "amount": 19.1
        },
        {
          "material": "Ferro Frit 3134",
          "amount": 18.7
        },
        {
          "material": "Zircopax",
          "amount": 11.8
        },
        {
          "material": "Kaolin",
          "amount": 10.4
        },
        {
          "material": "0904_Colemanita AB",
          "amount": 10.0
        },
        {
          "material": "0933_C\u00e1lcio Extra Leve",
          "amount": 5.6
        },
        {
          "material": "0912_Albita Minasolo",
          "amount": 3.0
        },
        {
          "material": "Zinc Oxide",
          "amount": 1.3
        }
      ],
      "additionals": [
        {
          "material": "Bentonite",
          "amount": 2.0
        }
      ],
      "description": "Feito com base em https://glazy.org/recipes/69363. Troquei algumas mol\u00e9culas de s\u00f3dio por l\u00edtio. Fiz com c/ espudom\u00eanio, 3134 e colemanita. Consegui fazer com menos caulim. Perdeu a fun\u00e7\u00e3o de ficar parado. 90% de \u00e1gua + 20% de CMC j\u00e1 preparado.",
      "createdBy": "Marize Mello",
      "source": "glazy.org",
      "url": "https://glazy.org/recipes/241993"
    },
    {
      "id": 27930,
      "code": "GLAZY-27930",
      "name": "Strong Green (not food safe)",
      "cone": "10",
      "surface": "Smooth Matte",
      "transparency": "",
      "atmosphere": "Oxidation, Reduction",
      "subtype": "Glaze",
      "ingredients": [
        {
          "material": "Nepheline Syenite",
          "amount": 55.58
        },
        {
          "material": "Barium Carbonate",
          "amount": 25.65
        },
        {
          "material": "Silica",
          "amount": 6.84
        },
        {
          "material": "Kentucky OM #4 Ball Clay",
          "amount": 5.99
        },
        {
          "material": "Copper Carbonate",
          "amount": 2.9
        },
        {
          "material": "Lithium Carbonate",
          "amount": 2.57
        },
        {
          "material": "Black Copper Oxide",
          "amount": 0.48
        }
      ],
      "description": "NOT FOOD SAFE! Looks very very similar when fired in cone 10 reduction. Also when thick it is very runny,",
      "createdBy": "HaileyRose",
      "source": "glazy.org",
      "url": "https://glazy.org/recipes/27930"
    },
    {
      "id": 22248,
      "code": "GLAZY-22248",
      "name": "Strontium Bible Celadon Base",
      "cone": "9 - 11",
      "surface": "Semi-glossy",
      "transparency": "Transparent",
      "atmosphere": "Reduction",
      "subtype": "Glaze - Clear",
      "ingredients": [
        {
          "material": "Custer Feldspar",
          "amount": 36.4
        },
        {
          "material": "Strontium Carbonate",
          "amount": 27.3
        },
        {
          "material": "Silica",
          "amount": 22.7
        },
        {
          "material": "EP Kaolin",
          "amount": 9.1
        },
        {
          "material": "Amtalc-C98 Talc",
          "amount": 4.6
        }
      ],
      "description": "Reformulated from Bible Celadon, using equal molar amounts of strontium. This Recipe has some crazing on Coleman Porcelain, and is a very beautiful blue-green on a toasty stoneware. It can melt and run when applied too thick and fired even slightly above ^10, but at about ^8 this glaze wont craze even though it forms a glass (still looking into this) so as always watch your kilns; as they say, \"Kilns dont over fire, people over fire kilns\". This glaze base has become a favorite of the people who work at the studio with me. It does have a tendency to hardpan if left too long (I believe the strontium is ever so slightly soluble) so you may want to add 1-2% bentonite/macaloid/veegum. Happy glazing and always keep testing. Colorants as tested in reduction 1% RIO = blue w/ tint of green 1% Nickel Carbonate = green gray",
      "createdBy": "Alexander Kuttel",
      "source": "glazy.org",
      "url": "https://glazy.org/recipes/22248"
    },
    {
      "id": 33882,
      "code": "GLAZY-33882",
      "name": "Strontium Bible Clear/Celadon Base Fritted",
      "cone": "9 - 12",
      "surface": "Semi-glossy",
      "transparency": "Transparent",
      "atmosphere": "Reduction, Salt & Soda, Wood, Neutral, Oxidation",
      "subtype": "Glaze - Clear",
      "ingredients": [
        {
          "material": "Silica",
          "amount": 26.7
        },
        {
          "material": "Strontium Carbonate",
          "amount": 23.8
        },
        {
          "material": "Grolleg Kaolin",
          "amount": 23.5
        },
        {
          "material": "Ferro Frit 3110",
          "amount": 20.8
        },
        {
          "material": "Talc",
          "amount": 5.2
        }
      ],
      "description": "I received good results from Alexander Kuttel's Strontium Bible Celadon Base. This is a reformulated version that sources KNaO from a frit for a better surface and grolleg kaolin opposed to EPK for better color response. Because the frit does not source as much Al2O3, more kaolin is needed to supply adaquate levels for durability. The high kaolin could potentially cause issues with crawling. If you experience problems with this, try replacing 1/3 to 1/2 of the raw kaolin with calcined kaolin. If calcined kaolin is not available or you would like to still use grolleg for the calcined portion (to keep TiO2 down for the best color response) you can make your own fairly easily in a kiln. There are various resources online that provide the information to do this. This glaze does not craze on any clay bodies tested.",
      "createdBy": "Jonathan Stratton Carr",
      "source": "glazy.org",
      "url": "https://glazy.org/recipes/33882"
    },
    {
      "id": 2445,
      "code": "GLAZY-2445",
      "name": "Strontium Blue",
      "cone": "6",
      "surface": "Matte",
      "transparency": "",
      "atmosphere": "",
      "subtype": "Glaze - Blue",
      "ingredients": [
        {
          "material": "Nepheline Syenite",
          "amount": 65.0
        },
        {
          "material": "Strontium Carbonate",
          "amount": 30.0
        },
        {
          "material": "Silica",
          "amount": 8.0
        },
        {
          "material": "Kaolin",
          "amount": 7.0
        }
      ],
      "additionals": [
        {
          "material": "Copper Carbonate",
          "amount": 3.0
        },
        {
          "material": "Lithium Carbonate",
          "amount": 3.0
        }
      ],
      "description": "Source/Alternate names: Barium Blue, strontium instead of barium Firing Notes: cool maximum rate to 900C hold 1 hour Notes: Alisa Clausen: used an English ball clay for OM-4. mat, opaque, slightly lighter turquoise blue than with barium. No spots.",
      "createdBy": "Glazy Admin",
      "source": "glazy.org",
      "url": "https://glazy.org/recipes/2445"
    },
    {
      "id": 5974,
      "code": "GLAZY-5974",
      "name": "Strontium Blue",
      "cone": "6 - 8",
      "surface": "Satin-matte",
      "transparency": "Semi-opaque",
      "atmosphere": "Oxidation",
      "subtype": "Glaze - Blue - Strontium",
      "ingredients": [
        {
          "material": "Nepheline Syenite Norwegian",
          "amount": 56.0
        },
        {
          "material": "Strontium Carbonate",
          "amount": 23.0
        },
        {
          "material": "Silica",
          "amount": 11.0
        },
        {
          "material": "Kaolin",
          "amount": 6.0
        },
        {
          "material": "Lithium Carbonate",
          "amount": 4.0
        }
      ],
      "additionals": [
        {
          "material": "Copper Carbonate",
          "amount": 3.5
        },
        {
          "material": "Bentonite",
          "amount": 2.0
        }
      ],
      "description": "Fired to 1235\u00b0C 25min hold oxidation. Runs if to thick, some pinholing, crazes, not acid resistant. Not for food surfaces. Recipe from J. Britt Mid-Range glaze book.",
      "createdBy": "Triin Lehismets",
      "source": "glazy.org",
      "url": "https://glazy.org/recipes/5974"
    },
    {
      "id": 11159,
      "code": "GLAZY-11159",
      "name": "Strontium Blue",
      "cone": "10 - 12",
      "surface": "Semi-matte",
      "transparency": "Semi-opaque",
      "atmosphere": "Reduction",
      "subtype": "Glaze - Blue - Strontium",
      "ingredients": [
        {
          "material": "Nepheline Syenite",
          "amount": 56.0
        },
        {
          "material": "Strontium Carbonate",
          "amount": 23.0
        },
        {
          "material": "Silica",
          "amount": 11.0
        },
        {
          "material": "EP Kaolin",
          "amount": 6.0
        },
        {
          "material": "Lithium Carbonate",
          "amount": 4.0
        }
      ],
      "additionals": [
        {
          "material": "Copper Carbonate",
          "amount": 3.5
        }
      ],
      "description": "",
      "createdBy": "chance taylor",
      "source": "glazy.org",
      "url": "https://glazy.org/recipes/11159"
    },
    {
      "id": 37708,
      "code": "GLAZY-37708",
      "name": "Strontium Blue",
      "cone": "10",
      "surface": "Matte",
      "transparency": "Opaque",
      "atmosphere": "Reduction",
      "subtype": "Glaze - Blue - Strontium",
      "ingredients": [
        {
          "material": "Nepheline Syenite",
          "amount": 56.0
        },
        {
          "material": "Strontium Carbonate",
          "amount": 23.0
        },
        {
          "material": "Silica",
          "amount": 11.0
        },
        {
          "material": "EP Kaolin",
          "amount": 6.0
        },
        {
          "material": "Lithium Carbonate",
          "amount": 4.0
        }
      ],
      "additionals": [
        {
          "material": "Copper Carbonate",
          "amount": 3.5
        }
      ],
      "description": "",
      "createdBy": "C4C Glazes",
      "source": "glazy.org",
      "url": "https://glazy.org/recipes/37708"
    },
    {
      "id": 43015,
      "code": "GLAZY-43015",
      "name": "Strontium Blue",
      "cone": "10",
      "surface": "Matte",
      "transparency": "Opaque",
      "atmosphere": "Reduction, Salt & Soda",
      "subtype": "Glaze - Blue - Strontium",
      "ingredients": [
        {
          "material": "Nepheline Syenite",
          "amount": 56.0
        },
        {
          "material": "Strontium Carbonate",
          "amount": 23.0
        },
        {
          "material": "Silica",
          "amount": 11.0
        },
        {
          "material": "EP Kaolin",
          "amount": 6.0
        },
        {
          "material": "Lithium Carbonate",
          "amount": 4.0
        }
      ],
      "additionals": [
        {
          "material": "Copper Carbonate",
          "amount": 3.5
        }
      ],
      "description": "",
      "createdBy": "chance taylor",
      "source": "glazy.org",
      "url": "https://glazy.org/recipes/43015"
    },
    {
      "id": 145083,
      "code": "GLAZY-145083",
      "name": "Strontium Blue",
      "cone": "5 - 6",
      "surface": "Glossy",
      "transparency": "Opaque",
      "atmosphere": "Oxidation",
      "subtype": "Glaze - Blue - Cobalt",
      "ingredients": [
        {
          "material": "Potash Feldspar (AP200F)",
          "amount": 40.0
        },
        {
          "material": "Strontium Carbonate",
          "amount": 21.0
        },
        {
          "material": "Silica",
          "amount": 15.0
        },
        {
          "material": "Ferro Frit 3134",
          "amount": 12.0
        },
        {
          "material": "Kaolin Eckalite 1 (IMERYS Australia)",
          "amount": 12.0
        }
      ],
      "additionals": [
        {
          "material": "Rutile",
          "amount": 8.0
        },
        {
          "material": "Bentonite",
          "amount": 2.0
        },
        {
          "material": "Cobalt Carbonate",
          "amount": 1.0
        }
      ],
      "description": "Based off of OldForge strontium base with added Cobalt for blue. I did a direct 1:1 substitute custer for potash, and the glaze turned out opaque rather than transparent. I happened to really like how stable this glaze was, so I ran with it and mixed up a full batch. Very stable glaze, doesn't run.",
      "createdBy": "Bearwood Wares",
      "source": "glazy.org",
      "url": "https://glazy.org/recipes/145083"
    },
    {
      "id": 37123,
      "code": "GLAZY-37123",
      "name": "Strontium Blue (1/2 n 1/2 var)",
      "cone": "6 - 10",
      "surface": "",
      "transparency": "",
      "atmosphere": "",
      "subtype": "Glaze - Clear",
      "ingredients": [
        {
          "material": "Nepheline Syenite",
          "amount": 33.0
        },
        {
          "material": "Wisconsin Red Granite",
          "amount": 32.0
        },
        {
          "material": "Strontium Carbonate",
          "amount": 30.0
        },
        {
          "material": "Silica",
          "amount": 8.0
        },
        {
          "material": "EP Kaolin",
          "amount": 7.0
        },
        {
          "material": "Lithium Carbonate",
          "amount": 3.0
        }
      ],
      "additionals": [
        {
          "material": "Copper Carbonate",
          "amount": 2.0
        }
      ],
      "description": "",
      "createdBy": "Ginger",
      "source": "glazy.org",
      "url": "https://glazy.org/recipes/37123"
    },
    {
      "id": 37096,
      "code": "GLAZY-37096",
      "name": "Strontium Blue (WI red var)",
      "cone": "6 - 10",
      "surface": "",
      "transparency": "",
      "atmosphere": "",
      "subtype": "Glaze - Clear",
      "ingredients": [
        {
          "material": "Wisconsin Red Granite",
          "amount": 65.0
        },
        {
          "material": "Strontium Carbonate",
          "amount": 30.0
        },
        {
          "material": "Silica",
          "amount": 8.0
        },
        {
          "material": "EP Kaolin",
          "amount": 7.0
        },
        {
          "material": "Lithium Carbonate",
          "amount": 3.0
        }
      ],
      "additionals": [
        {
          "material": "Copper Carbonate",
          "amount": 2.0
        }
      ],
      "description": "",
      "createdBy": "Ginger",
      "source": "glazy.org",
      "url": "https://glazy.org/recipes/37096"
    },
    {
      "id": 74973,
      "code": "GLAZY-74973",
      "name": "Strontium Calcium gloss",
      "cone": "6",
      "surface": "",
      "transparency": "",
      "atmosphere": "Oxidation",
      "subtype": "Glaze - Blue - Cobalt",
      "ingredients": [
        {
          "material": "Mahavir Potash Feldspar",
          "amount": 45.78
        },
        {
          "material": "Ferro Frit 3124",
          "amount": 26.1
        },
        {
          "material": "Whiting",
          "amount": 11.51
        },
        {
          "material": "Strontium Carbonate",
          "amount": 10.42
        },
        {
          "material": "Silica",
          "amount": 6.19
        }
      ],
      "additionals": [
        {
          "material": "Cobalt Carbonate",
          "amount": 3.0
        },
        {
          "material": "Bentonite",
          "amount": 2.0
        }
      ],
      "description": "Strontium Calcium gloss. +3.0% Cobalt gives a nice deep blue.",
      "createdBy": "Eric P.",
      "source": "glazy.org",
      "url": "https://glazy.org/recipes/74973"
    },
    {
      "id": 4301,
      "code": "GLAZY-4301",
      "name": "Strontium Crystal Magic (SCM)",
      "cone": "6 - 10",
      "surface": "Matte",
      "transparency": "Opaque",
      "atmosphere": "Oxidation",
      "subtype": "Glaze - Crystalline",
      "ingredients": [
        {
          "material": "Custer Feldspar",
          "amount": 24.0
        },
        {
          "material": "Whiting",
          "amount": 9.0
        },
        {
          "material": "Tile #6 Kaolin",
          "amount": 7.8
        },
        {
          "material": "Titanium Dioxide",
          "amount": 7.2
        },
        {
          "material": "Strontium Carbonate",
          "amount": 6.6
        },
        {
          "material": "Ferro Frit 3124",
          "amount": 2.4
        },
        {
          "material": "Lithium Carbonate",
          "amount": 2.4
        },
        {
          "material": "Bentonite",
          "amount": 1.2
        }
      ],
      "description": "From Lakeside Pottery http://www.lakesidepottery.com/Pages/Glaze-recipes-at-Lakeside-Pottery.htm Ugly by itself but is great with Water Color Green, Spotted Black, 2-D Blue or Ashe glazes over it. Spray only. Blisters if too thick NOT FOOD SAFE! Spray on only! Glaze designed by Steven Hill for cone 10 reduction but work well with cone 6 Oxidation.",
      "createdBy": "Lakeside Pottery",
      "source": "glazy.org",
      "url": "https://glazy.org/recipes/4301"
    },
    {
      "id": 10358,
      "code": "GLAZY-10358",
      "name": "Strontium Crystal Magic (Toms GB variation)",
      "cone": "6 - 10",
      "surface": "Satin-matte",
      "transparency": "Semi-opaque",
      "atmosphere": "",
      "subtype": "Glaze - Crystalline",
      "ingredients": [
        {
          "material": "BPS potash feldspar",
          "amount": 39.1
        },
        {
          "material": "Whiting",
          "amount": 17.5
        },
        {
          "material": "Devon China Clay",
          "amount": 17.2
        },
        {
          "material": "Strontium Carbonate",
          "amount": 12.3
        },
        {
          "material": "Silica",
          "amount": 5.8
        },
        {
          "material": "Lithium Carbonate",
          "amount": 4.5
        },
        {
          "material": "Gerstley Borate",
          "amount": 2.3
        }
      ],
      "additionals": [
        {
          "material": "Titanium Dioxide",
          "amount": 13.7
        },
        {
          "material": "Bentonite",
          "amount": 2.0
        }
      ],
      "description": "Made a UK version and it works great. Not the same, but great anyway :) Subbed Frit for GB, Custer for BPS and tile 6 for Devon china clay. Added silica to balance formula. Tests fired with a weird cooling schedule using my broken kiln controller. Dropped to 815, ramped back up to 925 and held for and hour. Have fun and experiment!",
      "createdBy": "Tom Demeranville",
      "source": "glazy.org",
      "url": "https://glazy.org/recipes/10358"
    },
    {
      "id": 33211,
      "code": "GLAZY-33211",
      "name": "Strontium Crystal Magic + colorants",
      "cone": "5 1/2 - 10",
      "surface": "Matte",
      "transparency": "Opaque",
      "atmosphere": "Oxidation",
      "subtype": "Glaze - White, Off-White",
      "ingredients": [
        {
          "material": "Custer Feldspar",
          "amount": 45.6
        },
        {
          "material": "Whiting",
          "amount": 16.8
        },
        {
          "material": "Kaolin",
          "amount": 14.6
        },
        {
          "material": "Strontium Carbonate",
          "amount": 12.3
        },
        {
          "material": "Ferro Frit 3124",
          "amount": 5.6
        },
        {
          "material": "Lithium Carbonate",
          "amount": 5.1
        }
      ],
      "additionals": [
        {
          "material": "Titanium Dioxide",
          "amount": 5.0
        }
      ],
      "description": "An accent glaze used in combination with others to create an interesting surface. 0. control 1. + 1 tin 2. + 1 tin, 3 rutile 3. + 3 rutile 4. + 3 rutile, 1 cobalt carb 5. + 3 rutile, 1 copper carb 6. + 2 cobalt carb 7. + 2 copper carb 8. + 2 manganese di 9. + 2 manganese di, 2 rutile 10. + 2 RIO 11. + 2 RIO, 1 chrome ox, 1 cobalt ox 12. + 2 RIO, 1 chrome ox 13. + 2 RIO, 1 cobalt carb 14. + .5 chrome 15. + 2 nickel carb 16. +5 purple inclusion stain",
      "createdBy": "Ginger",
      "source": "glazy.org",
      "url": "https://glazy.org/recipes/33211"
    },
    {
      "id": 40686,
      "code": "GLAZY-40686",
      "name": "Strontium Crystal Magic - Warm",
      "cone": "5 - 8",
      "surface": "Smooth Matte",
      "transparency": "Semi-opaque",
      "atmosphere": "Oxidation",
      "subtype": "Glaze - Specialty",
      "ingredients": [
        {
          "material": "Custer Feldspar",
          "amount": 46.0
        },
        {
          "material": "Whiting",
          "amount": 17.2
        },
        {
          "material": "EP Kaolin",
          "amount": 15.0
        },
        {
          "material": "Strontium Carbonate",
          "amount": 12.6
        },
        {
          "material": "Ferro Frit 3124",
          "amount": 4.6
        },
        {
          "material": "Lithium Carbonate",
          "amount": 4.6
        }
      ],
      "additionals": [
        {
          "material": "Titanium Dioxide",
          "amount": 12.0
        },
        {
          "material": "Yellow Iron Oxide",
          "amount": 2.5
        },
        {
          "material": "Bentonite",
          "amount": 2.0
        }
      ],
      "description": "Combine with iron saturated glazes for rich earth tones. Best if used as a base glaze with other glazes sprayed over top.",
      "createdBy": "Allen Curtis",
      "source": "glazy.org",
      "url": "https://glazy.org/recipes/40686"
    },
    {
      "id": 171098,
      "code": "GLAZY-171098",
      "name": "Strontium Crystal Magic Cool (Toms UK version)",
      "cone": "6 - 7",
      "surface": "Stony Matte",
      "transparency": "Opaque",
      "atmosphere": "Oxidation",
      "subtype": "Glaze",
      "ingredients": [
        {
          "material": "BPS potash feldspar",
          "amount": 41.5
        },
        {
          "material": "Whiting",
          "amount": 17.0
        },
        {
          "material": "Devon China Clay",
          "amount": 17.0
        },
        {
          "material": "Strontium Carbonate",
          "amount": 12.5
        },
        {
          "material": "Silica",
          "amount": 5.5
        },
        {
          "material": "Lithium Carbonate",
          "amount": 4.5
        },
        {
          "material": "Gillespie Borate",
          "amount": 2.0
        }
      ],
      "additionals": [
        {
          "material": "Titanium Dioxide",
          "amount": 12.0
        }
      ],
      "description": "From Steven Hill. Modified to use my materials and fired to cone 7 with a slow cooling schedule",
      "createdBy": "Tom Demeranville",
      "source": "glazy.org",
      "url": "https://glazy.org/recipes/171098"
    },
    {
      "id": 3574,
      "code": "GLAZY-3574",
      "name": "Strontium Crystal Magic Cool (variation)",
      "cone": "5 1/2 - 7",
      "surface": "Matte",
      "transparency": "Opaque",
      "atmosphere": "Oxidation",
      "subtype": "Glaze - White, Off-White",
      "ingredients": [
        {
          "material": "Custer Feldspar",
          "amount": 45.6
        },
        {
          "material": "Whiting",
          "amount": 16.8
        },
        {
          "material": "Kaolin",
          "amount": 14.6
        },
        {
          "material": "Strontium Carbonate",
          "amount": 12.3
        },
        {
          "material": "Ferro Frit 3124",
          "amount": 5.6
        },
        {
          "material": "Lithium Carbonate",
          "amount": 5.1
        }
      ],
      "additionals": [
        {
          "material": "Titanium Dioxide",
          "amount": 13.8
        },
        {
          "material": "Bentonite",
          "amount": 2.0
        }
      ],
      "description": "An accent glaze used in combination with others to create an interesting surface.",
      "createdBy": "Arline Edmonds",
      "source": "glazy.org",
      "url": "https://glazy.org/recipes/3574"
    },
    {
      "id": 48352,
      "code": "GLAZY-48352",
      "name": "Strontium Crystal Magic Cool. (SCM Cool)",
      "cone": "6",
      "surface": "Stony Matte",
      "transparency": "Opaque",
      "atmosphere": "Oxidation",
      "subtype": "Glaze",
      "ingredients": [
        {
          "material": "Custer Feldspar",
          "amount": 46.0
        },
        {
          "material": "Whiting",
          "amount": 17.2
        },
        {
          "material": "EP Kaolin",
          "amount": 15.0
        },
        {
          "material": "Strontium Carbonate",
          "amount": 12.6
        },
        {
          "material": "Ferro Frit 3124",
          "amount": 4.6
        },
        {
          "material": "Lithium Carbonate",
          "amount": 4.6
        }
      ],
      "additionals": [
        {
          "material": "Titanium Dioxide",
          "amount": 12.0
        },
        {
          "material": "Bentonite",
          "amount": 2.0
        }
      ],
      "description": "From Steven Hill. Combine with glazes containing either copper or cobalt to develop icy colors. I've used it over and under glazes. I've only fired it to Cone 6 but am aware that it can be fired higher...at least Cone 8....maybe higher. I know I have a tile somewhere I'll find and post later.",
      "createdBy": "Robin M MacKay",
      "source": "glazy.org",
      "url": "https://glazy.org/recipes/48352"
    },
    {
      "id": 35561,
      "code": "GLAZY-35561",
      "name": "Strontium Gloss (Base)",
      "cone": "6",
      "surface": "Semi-glossy",
      "transparency": "Transparent",
      "atmosphere": "Oxidation",
      "subtype": "Glaze",
      "ingredients": [
        {
          "material": "Silica",
          "amount": 28.0
        },
        {
          "material": "Strontium Carbonate",
          "amount": 25.0
        },
        {
          "material": "Nepheline Syenite",
          "amount": 21.0
        },
        {
          "material": "EP Kaolin",
          "amount": 14.0
        },
        {
          "material": "Ferro Frit 3195",
          "amount": 12.0
        }
      ],
      "additionals": [
        {
          "material": "Bentonite",
          "amount": 2.0
        }
      ],
      "description": "Soft and subtly glossy glaze. Consistently performs well on cone 6 porcelain bodies, having trouble with red/stoneware clay bodies.",
      "createdBy": "Katie Gates",
      "source": "glazy.org",
      "url": "https://glazy.org/recipes/35561"
    },
    {
      "id": 761,
      "code": "GLAZY-761",
      "name": "Strontium Matte",
      "cone": "9 - 10",
      "surface": "Satin-matte",
      "transparency": "Semi-opaque",
      "atmosphere": "Oxidation, Reduction",
      "subtype": "Glaze - Matte",
      "ingredients": [
        {
          "material": "Nepheline Syenite",
          "amount": 58.0
        },
        {
          "material": "Strontium Carbonate",
          "amount": 26.0
        },
        {
          "material": "Kentucky OM #4 Ball Clay",
          "amount": 10.0
        },
        {
          "material": "Silica",
          "amount": 5.0
        },
        {
          "material": "Lithium Carbonate",
          "amount": 1.0
        }
      ],
      "description": "",
      "createdBy": "Glazy Admin",
      "source": "glazy.org",
      "url": "https://glazy.org/recipes/761"
    },
    {
      "id": 760,
      "code": "GLAZY-760",
      "name": "Strontium matte ADJUSTED",
      "cone": "10",
      "surface": "Matte",
      "transparency": "Semi-opaque",
      "atmosphere": "Oxidation, Reduction",
      "subtype": "Glaze - Matte",
      "ingredients": [
        {
          "material": "Nepheline Syenite",
          "amount": 51.083
        },
        {
          "material": "Strontium Carbonate",
          "amount": 26.576
        },
        {
          "material": "EP Kaolin",
          "amount": 8.291
        },
        {
          "material": "Silica",
          "amount": 8.222
        },
        {
          "material": "Spodumene",
          "amount": 5.736
        },
        {
          "material": "Magnesium carbonate",
          "amount": 0.093
        }
      ],
      "description": "",
      "createdBy": "Glazy Admin",
      "source": "glazy.org",
      "url": "https://glazy.org/recipes/760"
    },
    {
      "id": 901,
      "code": "GLAZY-901",
      "name": "Strontium Matte cone 2",
      "cone": "2",
      "surface": "Satin-matte",
      "transparency": "Opaque",
      "atmosphere": "Oxidation",
      "subtype": "Glaze - Matte",
      "ingredients": [
        {
          "material": "Ferro Frit 3134",
          "amount": 45.0
        },
        {
          "material": "Nepheline Syenite",
          "amount": 30.0
        },
        {
          "material": "Kaolin",
          "amount": 10.0
        },
        {
          "material": "Strontium Carbonate",
          "amount": 10.0
        },
        {
          "material": "Silica",
          "amount": 4.5
        },
        {
          "material": "Lithium Carbonate",
          "amount": 0.5
        }
      ],
      "additionals": [
        {
          "material": "Copper Carbonate",
          "amount": 5.0
        },
        {
          "material": "Titanium Dioxide",
          "amount": 5.0
        },
        {
          "material": "Bentonite",
          "amount": 2.0
        }
      ],
      "description": "Tested by Mario Mutis",
      "createdBy": "Glazy Admin",
      "source": "glazy.org",
      "url": "https://glazy.org/recipes/901"
    },
    {
      "id": 2400,
      "code": "GLAZY-2400",
      "name": "Strontium Opal Blue",
      "cone": "6",
      "surface": "Glossy",
      "transparency": "",
      "atmosphere": "",
      "subtype": "Glaze - Blue",
      "ingredients": [
        {
          "material": "Custer Feldspar",
          "amount": 37.8
        },
        {
          "material": "Silica",
          "amount": 24.9
        },
        {
          "material": "Gerstley Borate",
          "amount": 22.8
        },
        {
          "material": "Whiting",
          "amount": 11.2
        },
        {
          "material": "Strontium Carbonate",
          "amount": 3.1
        }
      ],
      "additionals": [
        {
          "material": "Rutile",
          "amount": 3.0
        },
        {
          "material": "Cobalt Carbonate",
          "amount": 0.4
        }
      ],
      "description": "Firing Notes: cool maximum rate to 800C hold 1 hour Notes: Alisa Clausen: gloss, opaque and covering glaze. Pale blue periwinkle colour, even where thick and thinner.",
      "createdBy": "Glazy Admin",
      "source": "glazy.org",
      "url": "https://glazy.org/recipes/2400"
    },
    {
      "id": 9087,
      "code": "GLAZY-9087",
      "name": "strontium weathered copper (^6 Variation)",
      "cone": "6",
      "surface": "",
      "transparency": "",
      "atmosphere": "Oxidation",
      "subtype": "Glaze - Green - Copper",
      "ingredients": [
        {
          "material": "Nepheline Syenite",
          "amount": 58.0
        },
        {
          "material": "Strontium Carbonate",
          "amount": 26.0
        },
        {
          "material": "Ferro Frit 3134",
          "amount": 14.0
        },
        {
          "material": "Kentucky OM #4 Ball Clay",
          "amount": 10.0
        },
        {
          "material": "Silica",
          "amount": 5.0
        },
        {
          "material": "Titanium Dioxide",
          "amount": 4.0
        }
      ],
      "additionals": [
        {
          "material": "Copper Carbonate",
          "amount": 3.0
        },
        {
          "material": "Lithium Carbonate",
          "amount": 1.0
        }
      ],
      "description": "mottled green surface when applied thinly, deep turquoise when applied thickly.",
      "createdBy": "chance taylor",
      "source": "glazy.org",
      "url": "https://glazy.org/recipes/9087"
    },
    {
      "id": 63205,
      "code": "GLAZY-63205",
      "name": "Strontium Whaa?",
      "cone": "6",
      "surface": "Smooth Matte",
      "transparency": "",
      "atmosphere": "",
      "subtype": "Glaze",
      "ingredients": [
        {
          "material": "Strontium Carbonate",
          "amount": 46.0
        },
        {
          "material": "Spodumene",
          "amount": 36.0
        },
        {
          "material": "Silica",
          "amount": 14.0
        },
        {
          "material": "Copper Carbonate",
          "amount": 4.0
        }
      ],
      "description": "Just playin with chemistry.",
      "createdBy": "Michael Newsome",
      "source": "glazy.org",
      "url": "https://glazy.org/recipes/63205"
    },
    {
      "id": 10918,
      "code": "GLAZY-10918",
      "name": "Strontium Wheathered Copper",
      "cone": "10 - 12",
      "surface": "Semi-matte",
      "transparency": "Opaque",
      "atmosphere": "Oxidation, Reduction",
      "subtype": "Glaze - Green",
      "ingredients": [
        {
          "material": "Nepheline Syenite",
          "amount": 58.0
        },
        {
          "material": "Strontium Carbonate",
          "amount": 26.0
        },
        {
          "material": "Kentucky OM #4 Ball Clay",
          "amount": 10.0
        },
        {
          "material": "Silica",
          "amount": 5.0
        },
        {
          "material": "Lithium Carbonate",
          "amount": 1.0
        }
      ],
      "additionals": [
        {
          "material": "Titanium Dioxide",
          "amount": 4.0
        },
        {
          "material": "Copper Carbonate",
          "amount": 3.0
        }
      ],
      "description": "Matte bright turquoise green which breaks to a rusty bronze over sharp edges. can be fired as low as cone 6. not food safe, tends to run",
      "createdBy": "chance taylor",
      "source": "glazy.org",
      "url": "https://glazy.org/recipes/10918"
    },
    {
      "id": 274696,
      "code": "GLAZY-274696",
      "name": "Strontium White (No Lithium Carb Sub Spodumene)",
      "cone": "8 - 12",
      "surface": "Glossy",
      "transparency": "Semi-opaque",
      "atmosphere": "Oxidation, Neutral, Reduction, Salt & Soda, Wood",
      "subtype": "Glaze - White, Off-White",
      "ingredients": [
        {
          "material": "Minspar 200",
          "amount": 46.33
        },
        {
          "material": "Strontium Carbonate",
          "amount": 24.11
        },
        {
          "material": "Silica",
          "amount": 9.61
        },
        {
          "material": "EP Kaolin",
          "amount": 8.31
        },
        {
          "material": "Spodumene",
          "amount": 4.16
        },
        {
          "material": "Titanium Dioxide",
          "amount": 4.16
        },
        {
          "material": "Gerstley Borate",
          "amount": 3.32
        }
      ],
      "additionals": [
        {
          "material": "Bentonite",
          "amount": 3.0
        }
      ],
      "description": "From Emily Schroeder-Willis 10/27/22 - edited to substitute spodumene for lithium carb and then adjusted to bring SiAl ratio back up to 6.33",
      "createdBy": "HP Bloomer IV",
      "source": "glazy.org",
      "url": "https://glazy.org/recipes/274696"
    },
    {
      "id": 10009,
      "code": "GLAZY-10009",
      "name": "Strontium Woo Seven",
      "cone": "6 - 8",
      "surface": "Matte",
      "transparency": "Opaque",
      "atmosphere": "Oxidation",
      "subtype": "Glaze - Yellow - Iron",
      "ingredients": [
        {
          "material": "Nepheline Syenite",
          "amount": 47.0
        },
        {
          "material": "Strontium Carbonate",
          "amount": 16.0
        },
        {
          "material": "Silica",
          "amount": 12.0
        },
        {
          "material": "Devon China Clay",
          "amount": 12.0
        },
        {
          "material": "Dolomite",
          "amount": 8.0
        },
        {
          "material": "Whiting",
          "amount": 5.0
        }
      ],
      "additionals": [
        {
          "material": "Red Iron Oxide",
          "amount": 2.0
        },
        {
          "material": "Bentonite",
          "amount": 1.0
        }
      ],
      "description": "An adaption of woo yellow, using strontium. Lovely. Inspired by Fritz W. Struckl 2-3% copper for blue/green",
      "createdBy": "Tom Demeranville",
      "source": "glazy.org",
      "url": "https://glazy.org/recipes/10009"
    },
    {
      "id": 75707,
      "code": "GLAZY-75707",
      "name": "Strontium Yellow Matte",
      "cone": "6",
      "surface": "Matte",
      "transparency": "",
      "atmosphere": "Oxidation",
      "subtype": "Glaze",
      "ingredients": [
        {
          "material": "Nepheline Syenite",
          "amount": 34.0
        },
        {
          "material": "Strontium Carbonate",
          "amount": 20.0
        },
        {
          "material": "EP Kaolin",
          "amount": 14.0
        },
        {
          "material": "Gerstley Borate",
          "amount": 12.0
        },
        {
          "material": "Rutile",
          "amount": 10.0
        },
        {
          "material": "Silica",
          "amount": 10.0
        }
      ],
      "description": "Could use a thicker application.",
      "createdBy": "Michael Newsome",
      "source": "glazy.org",
      "url": "https://glazy.org/recipes/75707"
    },
    {
      "id": 24495,
      "code": "GLAZY-24495",
      "name": "Strontium YIO",
      "cone": "6",
      "surface": "Matte",
      "transparency": "",
      "atmosphere": "",
      "subtype": "Glaze - Iron",
      "ingredients": [
        {
          "material": "Nepheline Syenite",
          "amount": 65.0
        },
        {
          "material": "Strontium Carbonate",
          "amount": 30.0
        },
        {
          "material": "Silica",
          "amount": 8.0
        },
        {
          "material": "Kaolin",
          "amount": 7.0
        }
      ],
      "additionals": [
        {
          "material": "Lithium Carbonate",
          "amount": 3.0
        },
        {
          "material": "Yellow Iron Oxide",
          "amount": 2.0
        }
      ],
      "description": "barium blue with strontium and iron oxide (just to see)",
      "createdBy": "Ginger",
      "source": "glazy.org",
      "url": "https://glazy.org/recipes/24495"
    },
    {
      "id": 172264,
      "code": "GLAZY-172264",
      "name": "Stuart Carey Matte Satin",
      "cone": "8",
      "surface": "Matte",
      "transparency": "Opaque",
      "atmosphere": "Oxidation",
      "subtype": "Glaze - Matte",
      "ingredients": [
        {
          "material": "Potash Feldspar",
          "amount": 39.0
        },
        {
          "material": "Kaolin",
          "amount": 25.0
        },
        {
          "material": "Whiting",
          "amount": 20.0
        },
        {
          "material": "Silica",
          "amount": 16.0
        }
      ],
      "additionals": [
        {
          "material": "Red Iron Oxide",
          "amount": 5.0
        },
        {
          "material": "Green nickel oxide",
          "amount": 4.0
        },
        {
          "material": "Cobalt Carbonate",
          "amount": 1.5
        }
      ],
