Repository: MrSeldon/argilev2

File: data/glazes/glazy.json (part 265 of 315)
{
      "description": "Transparent matte without colourants, opaque, satin finish with the colourants. \"If you use just the base ingredients you get a nice base that shows the clay body color, has some broad crazing, buttery matte finish, food-safe, though food may stain crazing.\" I am not sure which nickel it is (green or black nickel oxide). The book specifies nickel only. By the way, it is an excellent book!",
      "createdBy": "Lucia Matos",
      "source": "glazy.org",
      "url": "https://glazy.org/recipes/172264"
    },
    {
      "id": 97643,
      "code": "GLAZY-97643",
      "name": "Studio Neves Azul GA42",
      "cone": "5 1/2 - 6",
      "surface": "Glossy",
      "transparency": "Opaque",
      "atmosphere": "Oxidation",
      "subtype": "Glaze - Blue - Cobalt",
      "ingredients": [
        {
          "material": "Ferro Frit 3134",
          "amount": 20.0
        },
        {
          "material": "Kaolin",
          "amount": 20.0
        },
        {
          "material": "Potash Feldspar",
          "amount": 20.0
        },
        {
          "material": "Silica",
          "amount": 18.5
        },
        {
          "material": "Talc",
          "amount": 11.5
        },
        {
          "material": "Wollastonite",
          "amount": 10.0
        }
      ],
      "additionals": [
        {
          "material": "Rutile",
          "amount": 6.0
        },
        {
          "material": "Bentonite",
          "amount": 2.0
        },
        {
          "material": "Cobalt Oxide",
          "amount": 2.0
        },
        {
          "material": "Red Iron Oxide",
          "amount": 0.5
        }
      ],
      "description": "Fonte: https://www.facebook.com/studionevesgourmet/photos/a.271051332962734/2954945104573330/?type=3&theater. Queima: 1220 oC com patamar de 15min",
      "createdBy": "Anderson Cunha - Terra Mater",
      "source": "glazy.org",
      "url": "https://glazy.org/recipes/97643"
    },
    {
      "id": 225179,
      "code": "GLAZY-225179",
      "name": "Studio One lowfire base(only 3195)",
      "cone": "06 - 1",
      "surface": "Glossy",
      "transparency": "Transparent",
      "atmosphere": "",
      "subtype": "Glaze - Clear",
      "ingredients": [
        {
          "material": "Ferro Frit 3195",
          "amount": 84.0
        },
        {
          "material": "EP Kaolin",
          "amount": 8.0
        },
        {
          "material": "Silica",
          "amount": 8.0
        }
      ],
      "description": "",
      "createdBy": "Ben Belknap",
      "source": "glazy.org",
      "url": "https://glazy.org/recipes/225179"
    },
    {
      "id": 7973,
      "code": "GLAZY-7973",
      "name": "Studio White",
      "cone": "6",
      "surface": "Glossy",
      "transparency": "Semi-opaque",
      "atmosphere": "Oxidation",
      "subtype": "Glaze - White, Off-White",
      "ingredients": [
        {
          "material": "Minspar 200",
          "amount": 46.1
        },
        {
          "material": "Silica",
          "amount": 19.7
        },
        {
          "material": "Gerstley Borate",
          "amount": 13.5
        },
        {
          "material": "Whiting",
          "amount": 8.2
        },
        {
          "material": "Dolomite",
          "amount": 5.9
        },
        {
          "material": "Zinc Oxide",
          "amount": 3.9
        }
      ],
      "additionals": [
        {
          "material": "Zircopax",
          "amount": 10.0
        },
        {
          "material": "Bentonite",
          "amount": 2.0
        }
      ],
      "description": "https://mightymudmixer.com/shop/studio-white/ This mixture is a very forgiving white glaze, creamy and brilliant\u2026 Will accept underglazing applied over to produce a type of Majolica effect.",
      "createdBy": "Mighty Mud Mixer",
      "source": "glazy.org",
      "url": "https://glazy.org/recipes/7973"
    },
    {
      "id": 146480,
      "code": "GLAZY-146480",
      "name": "Substitute Glaze Stone & Glaze Ash Celadon",
      "cone": "10",
      "surface": "Glossy",
      "transparency": "Translucent",
      "atmosphere": "Reduction",
      "subtype": "Glaze - Iron - Celadon - Blue",
      "ingredients": [
        {
          "material": "Minspar 200",
          "amount": 28.574
        },
        {
          "material": "Silica",
          "amount": 25.596
        },
        {
          "material": "Whiting",
          "amount": 17.724
        },
        {
          "material": "Grolleg Kaolin",
          "amount": 16.902
        },
        {
          "material": "Mahavir Potash Feldspar",
          "amount": 7.185
        },
        {
          "material": "Wollastonite",
          "amount": 1.956
        },
        {
          "material": "Talc",
          "amount": 1.477
        },
        {
          "material": "Neph Sye A270",
          "amount": 0.299
        },
        {
          "material": "Red Iron Oxide",
          "amount": 0.287
        }
      ],
      "description": "This glaze was selected from a line blend of Glaze Stone \u91c9\u679c Substitute with Glaze Ash Substitute.",
      "createdBy": "Derek Au",
      "source": "glazy.org",
      "url": "https://glazy.org/recipes/146480"
    },
    {
      "id": 10995,
      "code": "GLAZY-10995",
      "name": "Sue's Black Velvet (Cedar Hill)",
      "cone": "6",
      "surface": "Matte",
      "transparency": "Opaque",
      "atmosphere": "Oxidation",
      "subtype": "Glaze",
      "ingredients": [
        {
          "material": "Custer Feldspar",
          "amount": 30.0
        },
        {
          "material": "Ferro Frit 3124",
          "amount": 28.0
        },
        {
          "material": "EP Kaolin",
          "amount": 14.0
        },
        {
          "material": "Whiting",
          "amount": 10.0
        },
        {
          "material": "Nepheline Syenite",
          "amount": 8.0
        },
        {
          "material": "EP Kaolin - Calcined",
          "amount": 6.0
        },
        {
          "material": "Zinc Oxide",
          "amount": 4.0
        }
      ],
      "additionals": [
        {
          "material": "Red Iron Oxide",
          "amount": 9.0
        },
        {
          "material": "Cobalt Oxide",
          "amount": 2.0
        }
      ],
      "description": "Cedar Hill Studio new Black Matte recipe, replaces old Black matte that was underfired at cone 6. If you're not familiar with how to calcine your own EPK, here are some instructions https://suemcleodceramics.com/how-to-convert-kaolin-to-calcined-kaolin/",
      "createdBy": "Sue McLeod",
      "source": "glazy.org",
      "url": "https://glazy.org/recipes/10995"
    },
    {
      "id": 11004,
      "code": "GLAZY-11004",
      "name": "Sue's Blue (Cedar Hill)",
      "cone": "6",
      "surface": "Matte",
      "transparency": "Opaque",
      "atmosphere": "Oxidation",
      "subtype": "Glaze",
      "ingredients": [
        {
          "material": "Ravenscrag Slip",
          "amount": 44.0
        },
        {
          "material": "EP Kaolin",
          "amount": 15.0
        },
        {
          "material": "Dolomite",
          "amount": 11.0
        },
        {
          "material": "Ferro Frit 3134",
          "amount": 11.0
        },
        {
          "material": "Nepheline Syenite",
          "amount": 8.0
        },
        {
          "material": "Silica",
          "amount": 7.0
        },
        {
          "material": "Calcined Kaolin",
          "amount": 4.0
        }
      ],
      "additionals": [
        {
          "material": "Rutile",
          "amount": 5.0
        },
        {
          "material": "Cobalt Oxide",
          "amount": 2.0
        }
      ],
      "description": "Cedar Hill Studio new Blue recipe",
      "createdBy": "Sue McLeod",
      "source": "glazy.org",
      "url": "https://glazy.org/recipes/11004"
    },
    {
      "id": 11000,
      "code": "GLAZY-11000",
      "name": "Sue's Blue Green Pink (Cedar Hill)",
      "cone": "6 - 7",
      "surface": "Glossy",
      "transparency": "Transparent",
      "atmosphere": "Oxidation, Reduction",
      "subtype": "Glaze",
      "ingredients": [
        {
          "material": "Minspar 200",
          "amount": 34.0
        },
        {
          "material": "Silica",
          "amount": 21.0
        },
        {
          "material": "Ferro Frit 3134",
          "amount": 16.0
        },
        {
          "material": "EP Kaolin",
          "amount": 13.0
        },
        {
          "material": "Whiting",
          "amount": 10.0
        },
        {
          "material": "Zinc Oxide",
          "amount": 3.0
        },
        {
          "material": "Amtalc-C98 Talc",
          "amount": 3.0
        }
      ],
      "additionals": [
        {
          "material": "Tin Oxide",
          "amount": 2.0
        },
        {
          "material": "Black Copper Oxide",
          "amount": 1.0
        }
      ],
      "description": "Cedar Hill Studio Blue Green Pink Recipe. Light turquoise in oxidation. Rich copper red in reduction. If fired in reduction hotter than cone 7, reds turns pink. The \"pink\" in the name can be misleading. It refers to the reduction fired results, which I would call \"red\" but I didn't name this glaze.",
      "createdBy": "Sue McLeod",
      "source": "glazy.org",
      "url": "https://glazy.org/recipes/11000"
    },
    {
      "id": 10993,
      "code": "GLAZY-10993",
      "name": "Sue's Brain Crawl (Cedar Hill)",
      "cone": "6",
      "surface": "",
      "transparency": "Opaque",
      "atmosphere": "Oxidation",
      "subtype": "Glaze - Specialty - Crawling",
      "ingredients": [
        {
          "material": "Nepheline Syenite",
          "amount": 40.0
        },
        {
          "material": "EP Kaolin",
          "amount": 30.0
        },
        {
          "material": "Silica",
          "amount": 12.0
        },
        {
          "material": "Magnesium carbonate",
          "amount": 9.0
        },
        {
          "material": "Zinc Oxide",
          "amount": 9.0
        }
      ],
      "description": "Cedar Hill Studio new Brain Crawl recipe. Replaces old Brain Crawl. Works better when deflocculated with Darvan.",
      "createdBy": "Sue McLeod",
      "source": "glazy.org",
      "url": "https://glazy.org/recipes/10993"
    },
    {
      "id": 10997,
      "code": "GLAZY-10997",
      "name": "Sue's Clear (Cedar Hill)",
      "cone": "6",
      "surface": "Glossy",
      "transparency": "Transparent",
      "atmosphere": "Oxidation",
      "subtype": "Glaze - Clear",
      "ingredients": [
        {
          "material": "Minspar 200",
          "amount": 24.0
        },
        {
          "material": "EP Kaolin",
          "amount": 21.0
        },
        {
          "material": "Wollastonite",
          "amount": 16.0
        },
        {
          "material": "Ferro Frit 3124",
          "amount": 14.0
        },
        {
          "material": "Silica",
          "amount": 14.0
        },
        {
          "material": "Ferro Frit 3134",
          "amount": 9.0
        },
        {
          "material": "Whiting",
          "amount": 2.0
        }
      ],
      "description": "Sue's Notes Cedar Hill Studio (Victoria, BC) new Clear glaze developed by Sue. Replacing CH old clear that had a yellow tinge due to iron content of Ravenscrag slip. We keep the SG between 1.4-1.45 ## Free glaze resources: https://suemcleodceramics.com/blog - articles about glazes, clay and studio operations Understanding Glazes with Sue - Facebook group - All clay, glaze and kiln questions welcome. ## Online glaze classes with Sue: Online classes and workshops about glaze mixing, testing, materials, chemistry, and using the glaze calculation tools of Glazy.org. https://suemcleodceramics.com/classes/ ## Sue's Notes ## Free glaze resources: https://suemcleodceramics.com/blog - articles about glazes, clay and studio operations Understanding Glazes with Sue - Facebook group - All clay, glaze and kiln questions welcome. ## Online glaze classes with Sue: Online classes and workshops about glaze mixing, testing, materials, chemistry, and using the glaze calculation tools of Glazy.org. https://suemcleodceramics.com/classes/ If you test, please post your photos :)",
      "createdBy": "Sue McLeod",
      "source": "glazy.org",
      "url": "https://glazy.org/recipes/10997"
    },
    {
      "id": 11009,
      "code": "GLAZY-11009",
      "name": "Sue's Eggshell (Cedar Hill)",
      "cone": "6",
      "surface": "Semi-matte",
      "transparency": "Opaque",
      "atmosphere": "Oxidation",
      "subtype": "Glaze",
      "ingredients": [
        {
          "material": "Spodumene - Canadian",
          "amount": 32.0
        },
        {
          "material": "Minspar 200",
          "amount": 18.0
        },
        {
          "material": "EP Kaolin",
          "amount": 16.0
        },
        {
          "material": "Gerstley Borate",
          "amount": 12.0
        },
        {
          "material": "Ferro Frit 3134",
          "amount": 8.0
        },
        {
          "material": "Dolomite",
          "amount": 6.0
        },
        {
          "material": "Amtalc-C98 Talc",
          "amount": 6.0
        },
        {
          "material": "Silica",
          "amount": 2.0
        }
      ],
      "additionals": [
        {
          "material": "Tin Oxide",
          "amount": 3.5
        },
        {
          "material": "Yellow Ochre",
          "amount": 2.5
        },
        {
          "material": "Red Iron Oxide",
          "amount": 1.0
        }
      ],
      "description": "Cedar Hill Studio Eggshell recipe. This is a reformulated version of CH Orange Brown.",
      "createdBy": "Sue McLeod",
      "source": "glazy.org",
      "url": "https://glazy.org/recipes/11009"
    },
    {
      "id": 11005,
      "code": "GLAZY-11005",
      "name": "Sue's Green -new (Cedar Hill)",
      "cone": "6",
      "surface": "Matte",
      "transparency": "Opaque",
      "atmosphere": "Oxidation",
      "subtype": "Glaze",
      "ingredients": [
        {
          "material": "Ravenscrag Slip",
          "amount": 54.0
        },
        {
          "material": "EP Kaolin",
          "amount": 15.0
        },
        {
          "material": "Dolomite",
          "amount": 11.0
        },
        {
          "material": "Ferro Frit 3134",
          "amount": 11.0
        },
        {
          "material": "Calcined Kaolin",
          "amount": 5.0
        },
        {
          "material": "Silica",
          "amount": 4.0
        }
      ],
      "additionals": [
        {
          "material": "Rutile",
          "amount": 5.0
        },
        {
          "material": "Black Copper Oxide",
          "amount": 2.0
        }
      ],
      "description": "Cedar Hill Studio new Green recipe",
      "createdBy": "Sue McLeod",
      "source": "glazy.org",
      "url": "https://glazy.org/recipes/11005"
    },
    {
      "id": 10969,
      "code": "GLAZY-10969",
      "name": "Sue's Lavender -new (Cedar Hill)",
      "cone": "6",
      "surface": "Glossy",
      "transparency": "Opaque",
      "atmosphere": "Oxidation",
      "subtype": "Glaze",
      "ingredients": [
        {
          "material": "Nepheline Syenite",
          "amount": 34.0
        },
        {
          "material": "Gerstley Borate",
          "amount": 16.0
        },
        {
          "material": "Silica",
          "amount": 13.0
        },
        {
          "material": "Amtalc-C98 Talc",
          "amount": 12.0
        },
        {
          "material": "Kentucky OM #4 Ball Clay",
          "amount": 10.0
        },
        {
          "material": "Spodumene - Canadian",
          "amount": 10.0
        },
        {
          "material": "Dolomite",
          "amount": 5.0
        }
      ],
      "additionals": [
        {
          "material": "Cobalt Carbonate",
          "amount": 2.0
        }
      ],
      "description": "Cedar Hill Studio new Lavender recipe",
      "createdBy": "Sue McLeod",
      "source": "glazy.org",
      "url": "https://glazy.org/recipes/10969"
    },
    {
      "id": 9747,
      "code": "GLAZY-9747",
      "name": "Sue's Matte Turquoise (Cedar Hill)",
      "cone": "6 - 7",
      "surface": "Matte",
      "transparency": "Opaque",
      "atmosphere": "Oxidation",
      "subtype": "Glaze - Turquoise",
      "ingredients": [
        {
          "material": "Strontium Carbonate",
          "amount": 24.0
        },
        {
          "material": "Ferro Frit 3124",
          "amount": 20.0
        },
        {
          "material": "Nepheline Syenite",
          "amount": 20.0
        },
        {
          "material": "EP Kaolin",
          "amount": 13.0
        },
        {
          "material": "Silica",
          "amount": 11.0
        },
        {
          "material": "Calcined Kaolin",
          "amount": 10.0
        },
        {
          "material": "Lithium Carbonate",
          "amount": 2.0
        }
      ],
      "additionals": [
        {
          "material": "Copper Carbonate",
          "amount": 3.0
        }
      ],
      "description": "Sue's Notes Cedar Hill Studio (Victoria, BC) new Matte Turquoise recipe. Bubbles/blisters around the edges at times. Recipe still needs work but better than old Matte Turquoise recipe with no B2O3. ## Free glaze resources: https://suemcleodceramics.com/blog - articles about glazes, clay and studio operations Understanding Glazes with Sue - Facebook group - All clay, glaze and kiln questions welcome. ## Online glaze classes with Sue: Online classes and workshops about glaze mixing, testing, materials, chemistry, and using the glaze calculation tools of Glazy.org. https://suemcleodceramics.com/classes/ If you test, please post your photos :)",
      "createdBy": "Sue McLeod",
      "source": "glazy.org",
      "url": "https://glazy.org/recipes/9747"
    },
    {
      "id": 36071,
      "code": "GLAZY-36071",
      "name": "Sue's No Craze Porcelain Clear",
      "cone": "6",
      "surface": "Glossy",
      "transparency": "",
      "atmosphere": "Oxidation",
      "subtype": "Glaze - Clear",
      "ingredients": [
        {
          "material": "Ferro Frit 3195",
          "amount": 27.0
        },
        {
          "material": "Silica",
          "amount": 21.9
        },
        {
          "material": "Custer Feldspar",
          "amount": 19.3
        },
        {
          "material": "EP Kaolin",
          "amount": 13.8
        },
        {
          "material": "Wollastonite",
          "amount": 10.8
        },
        {
          "material": "Dolomite",
          "amount": 5.5
        },
        {
          "material": "Zinc Oxide",
          "amount": 1.7
        }
      ],
      "additionals": [
        {
          "material": "Bentonite",
          "amount": 1.0
        }
      ],
      "description": "Sue's Notes I use this clear glaze on Laguna Frost porcelain and it doesn't craze like every other clear I've tried. Be careful if using in combination with a high thermal expansion/runny/pooling glaze because I've had dunting with this glaze in the past. ## Free glaze resources: https://suemcleodceramics.com/blog - articles about glazes, clay and studio operations Understanding Glazes with Sue - Facebook group - All clay, glaze and kiln questions welcome. ## Online glaze classes with Sue: Online classes and workshops about glaze mixing, testing, materials, chemistry, and using the glaze calculation tools of Glazy.org. https://suemcleodceramics.com/classes/ If you test, please post your photos :)",
      "createdBy": "Sue McLeod",
      "source": "glazy.org",
      "url": "https://glazy.org/recipes/36071"
    },
    {
      "id": 11010,
      "code": "GLAZY-11010",
      "name": "Sue's SJC (Cedar Hill)",
      "cone": "6",
      "surface": "Glossy",
      "transparency": "Semi-opaque",
      "atmosphere": "Oxidation, Reduction",
      "subtype": "Glaze",
      "ingredients": [
        {
          "material": "Custer Feldspar",
          "amount": 31.0
        },
        {
          "material": "Silica",
          "amount": 25.0
        },
        {
          "material": "Ferro Frit 3269",
          "amount": 22.0
        },
        {
          "material": "Kentucky OM #4 Ball Clay",
          "amount": 9.0
        },
        {
          "material": "Whiting",
          "amount": 9.0
        },
        {
          "material": "Gerstley Borate",
          "amount": 4.0
        }
      ],
      "additionals": [
        {
          "material": "Copper Carbonate",
          "amount": 3.0
        }
      ],
      "description": "Cedar Hill Studio new SJC turquoise/red recipe. Turquoise in oxidation. Dark Purple/Red in reduction. Better chemistry than old SJC but still needs a lot work. Big changes in chemistry = big changes in colour.",
      "createdBy": "Sue McLeod",
      "source": "glazy.org",
      "url": "https://glazy.org/recipes/11010"
    },
    {
      "id": 11003,
      "code": "GLAZY-11003",
      "name": "Sue's Woo Yellow (Cedar Hill)",
      "cone": "6",
      "surface": "Matte",
      "transparency": "Opaque",
      "atmosphere": "Oxidation, Reduction",
      "subtype": "Glaze",
      "ingredients": [
        {
          "material": "Nepheline Syenite",
          "amount": 43.0
        },
        {
          "material": "Strontium Carbonate",
          "amount": 19.0
        },
        {
          "material": "EP Kaolin",
          "amount": 11.0
        },
        {
          "material": "Ferro Frit 3124",
          "amount": 10.0
        },
        {
          "material": "Gerstley Borate",
          "amount": 9.0
        },
        {
          "material": "Dolomite",
          "amount": 5.0
        },
        {
          "material": "Silica",
          "amount": 3.0
        }
      ],
      "additionals": [
        {
          "material": "Zircopax",
          "amount": 10.0
        },
        {
          "material": "Red Iron Oxide",
          "amount": 4.0
        }
      ],
      "description": "Cedar Hill Studio new Woo Yellow recipe.",
      "createdBy": "Sue McLeod",
      "source": "glazy.org",
      "url": "https://glazy.org/recipes/11003"
    },
    {
      "id": 11659,
      "code": "GLAZY-11659",
      "name": "Sun Valley",
      "cone": "9 - 12",
      "surface": "Glossy",
      "transparency": "Opaque",
      "atmosphere": "Reduction",
      "subtype": "Glaze",
      "ingredients": [
        {
          "material": "Custer Feldspar",
          "amount": 26.33
        },
        {
          "material": "Whiting",
          "amount": 17.3
        },
        {
          "material": "Silica",
          "amount": 16.45
        },
        {
          "material": "G200 HP Feldspar, G200HP",
          "amount": 16.45
        },
        {
          "material": "EP Kaolin",
          "amount": 14.01
        },
        {
          "material": "Talc",
          "amount": 9.45
        }
      ],
      "additionals": [
        {
          "material": "Rutile",
          "amount": 7.01
        }
      ],
      "description": "Mottled light blue/pink/lavender that an sometimes be a translucent tan.",
      "createdBy": "Mark Quinto",
      "source": "glazy.org",
      "url": "https://glazy.org/recipes/11659"
    },
    {
      "id": 119477,
      "code": "GLAZY-119477",
      "name": "Sun Valley (From John Britt's Book)",
      "cone": "9 - 11",
      "surface": "",
      "transparency": "",
      "atmosphere": "",
      "subtype": "Glaze",
      "ingredients": [
        {
          "material": "Custer Feldspar",
          "amount": 30.5
        },
        {
          "material": "Silica",
          "amount": 23.9
        },
        {
          "material": "Whiting",
          "amount": 19.4
        },
        {
          "material": "EP Kaolin",
          "amount": 15.7
        },
        {
          "material": "Talc",
          "amount": 10.5
        }
      ],
      "additionals": [
        {
          "material": "Rutile",
          "amount": 8.3
        }
      ],
      "description": "",
      "createdBy": "John Post",
      "source": "glazy.org",
      "url": "https://glazy.org/recipes/119477"
    },
    {
      "id": 42393,
      "code": "GLAZY-42393",
      "name": "Sun Valley (Romero House)",
      "cone": "10",
      "surface": "",
      "transparency": "",
      "atmosphere": "Reduction",
      "subtype": "Glaze - Blue",
      "ingredients": [
        {
          "material": "Custer Feldspar",
          "amount": 27.65
        },
        {
          "material": "Silica",
          "amount": 21.67
        },
        {
          "material": "Whiting",
          "amount": 17.59
        },
        {
          "material": "EP Kaolin",
          "amount": 14.23
        },
        {
          "material": "Talc",
          "amount": 9.52
        },
        {
          "material": "Rutile",
          "amount": 7.52
        },
        {
          "material": "Bentonite",
          "amount": 1.81
        }
      ],
      "description": "",
      "createdBy": "KBangs",
      "source": "glazy.org",
      "url": "https://glazy.org/recipes/42393"
    },
    {
      "id": 2329,
      "code": "GLAZY-2329",
      "name": "Sunday Copper Matte",
      "cone": "08 - 05 1/2",
      "surface": "",
      "transparency": "",
      "atmosphere": "",
      "subtype": "Glaze - Matte",
      "ingredients": [
        {
          "material": "Ferro Frit 3110",
          "amount": 10.0
        }
      ],
      "additionals": [
        {
          "material": "Copper Carbonate",
          "amount": 90.0
        },
        {
          "material": "Bentonite",
          "amount": 2.0
        }
      ],
      "description": "CM Jan 1997 I fire this on dark stoneware (Death Valley) from",
      "createdBy": "Glazy Admin",
      "source": "glazy.org",
      "url": "https://glazy.org/recipes/2329"
    },
    {
      "id": 173470,
      "code": "GLAZY-173470",
      "name": "Sunset",
      "cone": "6",
      "surface": "Glossy",
      "transparency": "Semi-opaque",
      "atmosphere": "Oxidation",
      "subtype": "Glaze - Yellow",
      "ingredients": [
        {
          "material": "Silica",
          "amount": 25.0
        },
        {
          "material": "Soda Feldspar",
          "amount": 25.0
        },
        {
          "material": "Wollastonite",
          "amount": 20.0
        },
        {
          "material": "Ball Clay",
          "amount": 15.0
        },
        {
          "material": "Ferro Frit 3134",
          "amount": 15.0
        }
      ],
      "additionals": [
        {
          "material": "Rutile",
          "amount": 6.0
        },
        {
          "material": "Bentonite",
          "amount": 2.0
        }
      ],
      "description": "Glossy Complex play of oranges, yellows, with a pale bluish haze",
      "createdBy": "Kenneth Lau",
      "source": "glazy.org",
      "url": "https://glazy.org/recipes/173470"
    },
    {
      "id": 78182,
      "code": "GLAZY-78182",
      "name": "Sunshine Wiggles Yellow",
      "cone": "5 - 6",
      "surface": "Glossy",
      "transparency": "Semi-opaque",
      "atmosphere": "Oxidation",
      "subtype": "Glaze - Yellow - Stain",
      "ingredients": [
        {
          "material": "EP Kaolin",
          "amount": 25.0
        },
        {
          "material": "Ferro Frit 3134",
          "amount": 25.0
        },
        {
          "material": "Silica",
          "amount": 25.0
        },
        {
          "material": "Kona F-4 feldspar",
          "amount": 15.0
        },
        {
          "material": "Wollastonite",
          "amount": 10.0
        }
      ],
      "additionals": [
        {
          "material": "Mason Stain #6450 Praseodymium",
          "amount": 7.0
        },
        {
          "material": "Rutile",
          "amount": 6.0
        }
      ],
      "description": "A studio glaze at the Red Lodge Clay Center The original recipe with Kona F-4 is listed here, but we currently use a Minspar 1:1 substitution.",
      "createdBy": "Red Lodge Clay Center",
      "source": "glazy.org",
      "url": "https://glazy.org/recipes/78182"
    },
    {
      "id": 47960,
      "code": "GLAZY-47960",
      "name": "Super Bad Black",
      "cone": "6",
      "surface": "",
      "transparency": "",
      "atmosphere": "Oxidation",
      "subtype": "Glaze - Black",
      "ingredients": [
        {
          "material": "Nepheline Syenite",
          "amount": 5000.0
        },
        {
          "material": "Whiting",
          "amount": 2500.0
        },
        {
          "material": "Ball Clay",
          "amount": 1000.0
        },
        {
          "material": "Stain",
          "amount": 930.0
        },
        {
          "material": "Zinc Oxide",
          "amount": 500.0
        },
        {
          "material": "Bentonite",
          "amount": 300.0
        }
      ],
      "description": "Calls for Mason Stain 6650 Nova Scotia College of Art & Design Mid-Fire Glazes From The Ceramics Field Guide: http://ceramicsfieldguide.org/chapter-12/mid-range-clay-slips-glazes/",
      "createdBy": "Glazy Admin",
      "source": "glazy.org",
      "url": "https://glazy.org/recipes/47960"
    },
    {
      "id": 3075,
      "code": "GLAZY-3075",
      "name": "Super Candy Apple",
      "cone": "9 - 11",
      "surface": "Satin-matte",
      "transparency": "Opaque",
      "atmosphere": "Reduction",
      "subtype": "Glaze - Green",
      "ingredients": [
        {
          "material": "Custer Feldspar",
          "amount": 40.0
        },
        {
          "material": "Silica",
          "amount": 16.0
        },
        {
          "material": "Whiting",
          "amount": 16.0
        },
        {
          "material": "Ball Clay",
          "amount": 10.0
        },
        {
          "material": "Ferro Frit 3124",
          "amount": 9.0
        },
        {
          "material": "Talc",
          "amount": 9.0
        }
      ],
      "additionals": [
        {
          "material": "Victoria Green Stain",
          "amount": 8.0
        }
      ],
      "description": "From John Britt's The Complete Guide to High-Fire Glazes",
      "createdBy": "Glazy Admin",
      "source": "glazy.org",
      "url": "https://glazy.org/recipes/3075"
    },
    {
      "id": 1551,
      "code": "GLAZY-1551",
      "name": "Super Deluxe",
      "cone": "5 - 8",
      "surface": "Glossy",
      "transparency": "Semi-opaque",
      "atmosphere": "",
      "subtype": "Glaze - Iron - Kaki, Tomato Red",
      "ingredients": [
        {
          "material": "Gerstley Borate",
          "amount": 31.7
        },
        {
          "material": "Silica",
          "amount": 29.7
        },
        {
          "material": "Kona F-4 feldspar",
          "amount": 19.8
        },
        {
          "material": "Talc",
          "amount": 13.9
        },
        {
          "material": "EP Kaolin",
          "amount": 5.0
        }
      ],
      "additionals": [
        {
          "material": "Red Iron Oxide",
          "amount": 26.1
        }
      ],
      "description": "brown breaking to cobalt blue where thin... brick red with two coats with khaki drip marks khaki tan where thick breaking to cobalt always beautiful semimatte surfaces with wonderful drip marks and hazes...so pretty with sana green over from Mish Lowe, on IRC.",
      "createdBy": "Glazy Admin",
      "source": "glazy.org",
      "url": "https://glazy.org/recipes/1551"
    },
    {
      "id": 67259,
      "code": "GLAZY-67259",
      "name": "Super Dry Matte",
      "cone": "6",
      "surface": "",
      "transparency": "",
      "atmosphere": "Oxidation",
      "subtype": "Glaze - Matte",
      "ingredients": [
        {
          "material": "Nepheline Syenite",
          "amount": 59.6
        },
        {
          "material": "Barium Carbonate",
          "amount": 21.1
        },
        {
          "material": "Calcined Kaolin",
          "amount": 7.7
        },
        {
          "material": "Lithium Carbonate",
          "amount": 5.8
        },
        {
          "material": "Silica",
          "amount": 5.8
        }
      ],
      "additionals": [
        {
          "material": "Copper Carbonate",
          "amount": 3.0
        }
      ],
      "description": "From The Ceramic Glaze Handbook: Materials, Techniques, Formulas, by Mark Burleson, 2001. Glaze Formulas, Formulas for Oxidation Cone 5-6.",
      "createdBy": "Glazy Admin",
      "source": "glazy.org",
      "url": "https://glazy.org/recipes/67259"
    },
    {
      "id": 16390,
      "code": "GLAZY-16390",
      "name": "Super Dry Matte Black",
      "cone": "3 - 5",
      "surface": "Dry Matte",
      "transparency": "Opaque",
      "atmosphere": "Oxidation",
      "subtype": "Glaze - Black - Slip-Based",
      "ingredients": [
        {
          "material": "Barnard Slip",
          "amount": 60.0
        },
        {
          "material": "Spodumene",
          "amount": 30.0
        },
        {
          "material": "Lithium Carbonate",
          "amount": 10.0
        }
      ],
      "additionals": [
        {
          "material": "Cobalt Oxide",
          "amount": 1.0
        },
        {
          "material": "Chrome Oxide",
          "amount": 0.5
        }
      ],
      "description": "NOT FOOD SAFE!!! Use on the outside of dinnerware only, and use a safe, glossy, liner-type glaze on the inside. Use this as a scroffito slip, applied on leather hard clay. I've tested this matte surface by rubbing it with my finger and scrubbing it under a faucet to make sure that it was legitimately fused. I haven't tested it to cone 5 or 6 but it may work, just give it a try on a small test tile.",
      "createdBy": "Sid Henderson",
      "source": "glazy.org",
      "url": "https://glazy.org/recipes/16390"
    },
    {
      "id": 6220,
      "code": "GLAZY-6220",
      "name": "Super Red",
      "cone": "5",
      "surface": "Glossy",
      "transparency": "Semi-opaque",
      "atmosphere": "Reduction",
      "subtype": "Glaze - Red - Copper",
      "ingredients": [
        {
          "material": "Potash Feldspar",
          "amount": 37.7
        },
        {
          "material": "Ferro Frit 3134",
          "amount": 24.0
        },
        {
          "material": "Spodumene",
          "amount": 17.0
        },
        {
          "material": "Whiting",
          "amount": 11.6
        },
        {
          "material": "Silica",
          "amount": 9.7
        }
      ],
      "additionals": [
        {
          "material": "Bentonite",
          "amount": 2.0
        },
        {
          "material": "Tin Oxide",
          "amount": 1.0
        },
        {
          "material": "Copper Carbonate",
          "amount": 0.75
        }
      ],
      "description": "",
      "createdBy": "Clara Giorello",
      "source": "glazy.org",
      "url": "https://glazy.org/recipes/6220"
    },
    {
      "id": 1552,
      "code": "GLAZY-1552",
      "name": "Superglaze",
      "cone": "6",
      "surface": "Satin-matte",
      "transparency": "Opaque",
      "atmosphere": "Oxidation, Reduction",
      "subtype": "Glaze - White, Off-White",
      "ingredients": [
        {
          "material": "Silica",
          "amount": 18.2
        },
        {
          "material": "Zircopax",
          "amount": 17.3
        },
        {
          "material": "Zinc Oxide",
          "amount": 15.8
        },
        {
          "material": "Whiting",
          "amount": 15.3
        },
        {
          "material": "Nepheline Syenite",
          "amount": 15.0
        },
        {
          "material": "Georgia Kaolin",
          "amount": 9.9
        },
        {
          "material": "Lithium Carbonate",
          "amount": 8.5
        }
      ],
      "description": "Here are a couple of C 6 glazes that I use with my speckled brownstone in ox. I used zircopax. A very fine, strong, white glaze with a soft sheen. Opaque. I love the white color of this glaze. Since it turns to cement when it sits, I have started adding bentonite, which helps. It works well with other glazes that have color. submitted by: Jan Henkel source for original recipe: Electric Pottery by E. Cooper.",
      "createdBy": "Glazy Admin",
      "source": "glazy.org",
      "url": "https://glazy.org/recipes/1552"
    },
    {
      "id": 34997,
      "code": "GLAZY-34997",
      "name": "Superstition",
      "cone": "10",
      "surface": "Semi-glossy",
      "transparency": "Translucent",
      "atmosphere": "Oxidation",
      "subtype": "Glaze - Black",
      "ingredients": [
        {
          "material": "Nepheline Syenite",
          "amount": 49.0
        },
        {
          "material": "Silica",
          "amount": 12.0
        },
        {
          "material": "Whiting",
          "amount": 11.0
        },
        {
          "material": "EP Kaolin",
          "amount": 10.0
        },
        {
          "material": "Ferro Frit 3134",
          "amount": 9.0
        },
        {
          "material": "Spodumene",
          "amount": 9.0
        }
      ],
      "additionals": [
        {
          "material": "Soda Ash",
          "amount": 10.0
        },
        {
          "material": "Titanium Dioxide",
          "amount": 3.0
        },
        {
          "material": "Red Iron Oxide",
          "amount": 2.0
        },
        {
          "material": "Cobalt Carbonate",
          "amount": 1.0
        }
      ],
      "description": "So named because it is #13 on my colorant test list.",
      "createdBy": "Ginger",
      "source": "glazy.org",
      "url": "https://glazy.org/recipes/34997"
    },
    {
      "id": 44199,
      "code": "GLAZY-44199",
      "name": "Superstition",
      "cone": "06 - 04",
      "surface": "",
      "transparency": "",
      "atmosphere": "Oxidation",
      "subtype": "Glaze - Specialty",
      "ingredients": [
        {
          "material": "Gerstley Borate",
          "amount": 40.0
        },
        {
          "material": "Lithium Carbonate",
          "amount": 30.0
        },
        {
          "material": "Talc",
          "amount": 30.0
        },
        {
          "material": "Nepheline Syenite",
          "amount": 10.0
        },
        {
          "material": "Copper Carbonate",
          "amount": 3.0
        },
        {
          "material": "Cobalt Carbonate",
          "amount": 0.5
        }
      ],
      "description": "From Virginia Scotchie's Clay and Glaze Compendium",
      "createdBy": "Glazy Admin",
      "source": "glazy.org",
      "url": "https://glazy.org/recipes/44199"
    },
    {
      "id": 2190,
      "code": "GLAZY-2190",
      "name": "Superstition less Li",
      "cone": "05 1/2 - 04",
      "surface": "Matte",
      "transparency": "Opaque",
      "atmosphere": "Oxidation",
      "subtype": "Glaze - Matte",
      "ingredients": [
        {
          "material": "Gerstley Borate",
          "amount": 34.5
        },
        {
          "material": "Lithium Carbonate",
          "amount": 21.1
        },
        {
          "material": "Magnesium carbonate",
          "amount": 14.1
        },
        {
          "material": "Silica",
          "amount": 13.9
        },
        {
          "material": "Nepheline Syenite",
          "amount": 9.3
        },
        {
          "material": "Dolomite",
          "amount": 7.2
        }
      ],
      "additionals": [
        {
          "material": "Copper Carbonate",
          "amount": 2.6
        },
        {
          "material": "Cobalt Oxide",
          "amount": 0.4
        }
      ],
      "description": "Glaze Type: Lithium Matte",
      "createdBy": "Glazy Admin",
      "source": "glazy.org",
      "url": "https://glazy.org/recipes/2190"
    },
    {
