Repository: MrSeldon/argilev2

File: data/glazes/glazy.json (part 266 of 315)
{
      "id": 43737,
      "code": "GLAZY-43737",
      "name": "Susan Filley's Black",
      "cone": "10",
      "surface": "",
      "transparency": "",
      "atmosphere": "",
      "subtype": "Glaze - Black",
      "ingredients": [
        {
          "material": "Custer Feldspar",
          "amount": 34.0
        },
        {
          "material": "Silica",
          "amount": 34.0
        },
        {
          "material": "Whiting",
          "amount": 16.0
        },
        {
          "material": "Ball Clay",
          "amount": 10.0
        },
        {
          "material": "EP Kaolin",
          "amount": 10.0
        }
      ],
      "additionals": [
        {
          "material": "Red Iron Oxide",
          "amount": 12.0
        },
        {
          "material": "Bentonite",
          "amount": 4.5
        },
        {
          "material": "Cobalt Carbonate",
          "amount": 0.5
        }
      ],
      "description": "From Virginia Scotchie's Clay and Glaze Compendium",
      "createdBy": "Glazy Admin",
      "source": "glazy.org",
      "url": "https://glazy.org/recipes/43737"
    },
    {
      "id": 228323,
      "code": "GLAZY-228323",
      "name": "Sweet Minty Turquoise",
      "cone": "6",
      "surface": "",
      "transparency": "",
      "atmosphere": "Oxidation",
      "subtype": "Glaze",
      "ingredients": [
        {
          "material": "Minspar 200",
          "amount": 41.0
        },
        {
          "material": "Silica",
          "amount": 28.0
        },
        {
          "material": "Whiting",
          "amount": 12.0
        },
        {
          "material": "Gerstley Borate",
          "amount": 10.0
        },
        {
          "material": "Strontium Carbonate",
          "amount": 7.0
        },
        {
          "material": "Magnesium carbonate",
          "amount": 2.0
        }
      ],
      "additionals": [
        {
          "material": "Titanium Dioxide",
          "amount": 3.0
        },
        {
          "material": "Copper Carbonate",
          "amount": 2.0
        },
        {
          "material": "Rutile",
          "amount": 1.5
        },
        {
          "material": "Zircopax",
          "amount": 1.0
        }
      ],
      "description": "copied from Ineke Soetaert Glazy# 193219 Used Minspar 200 for the soda feldspar Silca 200 mesh --cause that is what I had",
      "createdBy": "Skippy",
      "source": "glazy.org",
      "url": "https://glazy.org/recipes/228323"
    },
    {
      "id": 309764,
      "code": "GLAZY-309764",
      "name": "swollen lilac",
      "cone": "5 - 7",
      "surface": "",
      "transparency": "",
      "atmosphere": "Oxidation",
      "subtype": "Glaze",
      "ingredients": [
        {
          "material": "\u041f\u043e\u043b\u0435\u0432\u043e\u0439 \u0448\u043f\u0430\u0442 \u041f\u0428\u0421 - \u0413\u0436\u0435\u043b\u044c",
          "amount": 37.0
        },
        {
          "material": "Silica",
          "amount": 29.8
        },
        {
          "material": "\u0412\u043e\u043b\u043b\u0430\u0441\u0442\u043e\u043d\u0438\u0442 (\u041c\u0418\u0412\u041e\u041b\u041b)",
          "amount": 16.0
        },
        {
          "material": "\u0423\u043b\u0435\u043a\u0441\u0438\u0442 (\u0425\u0438\u043c\u043f\u044d\u043a)",
          "amount": 7.4
        },
        {
          "material": "Bentonite",
          "amount": 3.7
        },
        {
          "material": "Zinc Oxide",
          "amount": 3.7
        },
        {
          "material": "Tin Oxide",
          "amount": 2.4
        }
      ],
      "additionals": [
        {
          "material": "Copper Carbonate",
          "amount": 1.0
        },
        {
          "material": "Silicon carbide",
          "amount": 1.0
        }
      ],
      "description": "When you try a SiC reduced chun. Very thick glazing. Very nicely drippy, fire with shelf protection. Used 1000 mesh SiC.",
      "createdBy": "Ilya Kalashnikov",
      "source": "glazy.org",
      "url": "https://glazy.org/recipes/309764"
    },
    {
      "id": 1553,
      "code": "GLAZY-1553",
      "name": "Swoosh #1",
      "cone": "6",
      "surface": "",
      "transparency": "",
      "atmosphere": "Oxidation, Reduction",
      "subtype": "Glaze - Specialty",
      "ingredients": [
        {
          "material": "Feldspar",
          "amount": 38.94
        },
        {
          "material": "Colemanite",
          "amount": 16.81
        },
        {
          "material": "Dolomite",
          "amount": 16.81
        },
        {
          "material": "Silica",
          "amount": 16.81
        },
        {
          "material": "Kaolin",
          "amount": 4.42
        },
        {
          "material": "Zinc Oxide",
          "amount": 4.42
        },
        {
          "material": "Whiting",
          "amount": 1.77
        }
      ],
      "additionals": [
        {
          "material": "Bentonite",
          "amount": 2.65
        }
      ],
      "description": "Apply a fluid glaze over your base glaze - but only on the rim - maybe 1/2 to 1 down. I'm sending two recipes for such a fluid glaze for you to try. I have just received these recipes and haven't yet tested them. Remember they may react differently depending on your base glaze, firing and all the other variables. An ash glaze will often have the same effect - I'm testing one now. submitted by: Geri Huntley e-mail:",
      "createdBy": "Glazy Admin",
      "source": "glazy.org",
      "url": "https://glazy.org/recipes/1553"
    },
    {
      "id": 1554,
      "code": "GLAZY-1554",
      "name": "Swoosh #2",
      "cone": "6",
      "surface": "",
      "transparency": "",
      "atmosphere": "Oxidation, Reduction",
      "subtype": "Glaze - Specialty",
      "ingredients": [
        {
          "material": "Kaolin",
          "amount": 41.29
        },
        {
          "material": "Whiting",
          "amount": 25.87
        },
        {
          "material": "Ferro Frit 3134",
          "amount": 13.93
        },
        {
          "material": "Silica",
          "amount": 10.95
        },
        {
          "material": "Custer Feldspar",
          "amount": 7.96
        }
      ],
      "additionals": [
        {
          "material": "Zircopax",
          "amount": 19.9
        }
      ],
      "description": "Apply a fluid glaze over your base glaze - but only on the rim - maybe 1/2 to 1 down. I'm sending two recipes for such a fluid glaze for you to try. I have just received these recipes and haven't yet tested them. Remember they may react differently depending on your base glaze, firing and all the other variables. An ash glaze will often have the same effect - I'm testing one now. submitted by: Geri Huntley e-mail:",
      "createdBy": "Glazy Admin",
      "source": "glazy.org",
      "url": "https://glazy.org/recipes/1554"
    },
    {
      "id": 762,
      "code": "GLAZY-762",
      "name": "Sworoff",
      "cone": "9 - 10",
      "surface": "Satin",
      "transparency": "Semi-opaque",
      "atmosphere": "Reduction",
      "subtype": "Glaze - Matte - Magnesium Matte",
      "ingredients": [
        {
          "material": "Kona F-4 feldspar",
          "amount": 27.0
        },
        {
          "material": "Cornwall Stone",
          "amount": 21.0
        },
        {
          "material": "EP Kaolin",
          "amount": 19.0
        },
        {
          "material": "Dolomite",
          "amount": 10.0
        },
        {
          "material": "Whiting",
          "amount": 9.0
        },
        {
          "material": "Silica",
          "amount": 8.0
        },
        {
          "material": "Talc",
          "amount": 6.0
        }
      ],
      "additionals": [
        {
          "material": "Bentonite",
          "amount": 2.0
        }
      ],
      "description": "Glaze Type: Magnesium matt From Lee Rexrode @ Edinboro U",
      "createdBy": "Glazy Admin",
      "source": "glazy.org",
      "url": "https://glazy.org/recipes/762"
    },
    {
      "id": 763,
      "code": "GLAZY-763",
      "name": "Sworoff Revised",
      "cone": "9 - 10",
      "surface": "Satin-matte",
      "transparency": "Opaque",
      "atmosphere": "Oxidation, Reduction",
      "subtype": "Glaze - Matte - Magnesium Matte",
      "ingredients": [
        {
          "material": "Kona F-4 feldspar",
          "amount": 30.8
        },
        {
          "material": "Cornwall Stone",
          "amount": 23.7
        },
        {
          "material": "Dolomite",
          "amount": 11.8
        },
        {
          "material": "Whiting",
          "amount": 10.7
        },
        {
          "material": "Silica",
          "amount": 9.5
        },
        {
          "material": "Talc",
          "amount": 7.1
        },
        {
          "material": "EP Kaolin",
          "amount": 4.7
        },
        {
          "material": "Glomax LL Calcined Kaolin",
          "amount": 1.8
        }
      ],
      "additionals": [
        {
          "material": "Bentonite",
          "amount": 2.0
        }
      ],
      "description": "Glaze Type: Magnesium matt Light to dark intensity blue: Cobalt .25%, .50%, .75%, 1%, 2% soft honey yellow: Mn 1%, 2%, 4% saddle tan: titanium diox .25%, .5 % , .75%, 1% Mottled Green: nickel 1%, 2% Red/or/yellow inclusion stains: 1% soft, 5% med, 10% strong From Sandy Lance @ Univ. of FL.",
      "createdBy": "Glazy Admin",
      "source": "glazy.org",
      "url": "https://glazy.org/recipes/763"
    },
    {
      "id": 3913,
      "code": "GLAZY-3913",
      "name": "Sybil's Black Stain",
      "cone": "6",
      "surface": "",
      "transparency": "",
      "atmosphere": "",
      "subtype": "Overglaze",
      "ingredients": [
        {
          "material": "Manganese Dioxide",
          "amount": 49.0
        },
        {
          "material": "Black Copper Oxide",
          "amount": 24.0
        },
        {
          "material": "Red Iron Oxide",
          "amount": 20.0
        },
        {
          "material": "Black Nickel Oxide",
          "amount": 5.0
        },
        {
          "material": "Cobalt Oxide",
          "amount": 2.0
        }
      ],
      "description": "Black stain published in",
      "createdBy": "Ceramic Recipes",
      "source": "glazy.org",
      "url": "https://glazy.org/recipes/3913"
    },
    {
      "id": 7376,
      "code": "GLAZY-7376",
      "name": "Sybil's Black Stain",
      "cone": "4 - 10",
      "surface": "Matte",
      "transparency": "Opaque",
      "atmosphere": "Oxidation, Reduction, Wood",
      "subtype": "Overglaze",
      "ingredients": [
        {
          "material": "Manganese Dioxide",
          "amount": 49.0
        },
        {
          "material": "Black Copper Oxide",
          "amount": 24.0
        },
        {
          "material": "Red Iron Oxide",
          "amount": 20.0
        },
        {
          "material": "Black Nickel Oxide",
          "amount": 5.0
        },
        {
          "material": "Cobalt Oxide",
          "amount": 2.0
        }
      ],
      "description": "Richard Bush's recipe",
      "createdBy": "Clara Giorello",
      "source": "glazy.org",
      "url": "https://glazy.org/recipes/7376"
    },
    {
      "id": 2191,
      "code": "GLAZY-2191",
      "name": "Sylvia Hyman 012-010",
      "cone": "012 - 010",
      "surface": "Stony Matte",
      "transparency": "",
      "atmosphere": "Oxidation",
      "subtype": "Glaze",
      "ingredients": [
        {
          "material": "Nepheline Syenite",
          "amount": 39.0
        },
        {
          "material": "Silica",
          "amount": 37.0
        },
        {
          "material": "Ball Clay",
          "amount": 6.0
        },
        {
          "material": "EP Kaolin",
          "amount": 6.0
        },
        {
          "material": "Lithium Carbonate",
          "amount": 4.0
        },
        {
          "material": "Soda Ash",
          "amount": 4.0
        },
        {
          "material": "Sodium bicarbonate",
          "amount": 4.0
        }
      ],
      "additionals": [
        {
          "material": "Bentonite",
          "amount": 2.0
        },
        {
          "material": "Copper Carbonate",
          "amount": 2.0
        }
      ],
      "description": "Glaze Type: Na Li Glaze Type: Na Li . Opacity: . Firing type: Oxidation .",
      "createdBy": "Glazy Admin",
      "source": "glazy.org",
      "url": "https://glazy.org/recipes/2191"
    },
    {
      "id": 5079,
      "code": "GLAZY-5079",
      "name": "Sylvie White",
      "cone": "10",
      "surface": "",
      "transparency": "",
      "atmosphere": "Oxidation, Reduction",
      "subtype": "Glaze - White, Off-White",
      "ingredients": [
        {
          "material": "Kona F-4 feldspar",
          "amount": 59.2
        },
        {
          "material": "Pyrophyllite",
          "amount": 12.24
        },
        {
          "material": "Silica",
          "amount": 10.2
        },
        {
          "material": "Whiting",
          "amount": 9.18
        },
        {
          "material": "Talc",
          "amount": 6.12
        },
        {
          "material": "Ball Clay",
          "amount": 3.06
        }
      ],
      "additionals": [
        {
          "material": "Bentonite",
          "amount": 0.05
        }
      ],
      "description": "This recipe was imported from Louis Katz's Hyperglaze database available on his website: http://falcon.tamucc.edu/lkatz/allglazes.txt More information about Louis Katz can be found on his website, http://www.louiskatz.net/ Louis Katz Notes: I am not a safety expert and any information contained in this file about safety should be ignored in favor of advice from experts. All of the materials in all glazes are potentially hazardous. All of these glaze recipes are given without any representation of accuracy or safety. They may work, they may not. They may be safe when fired or they may not. All of the materials used in them have hazards associated with them. You must be have sufficient training in the hazards before you use the the materials. You will have to determine the suitability and safety for your use. Do not assume that a lack of a warning about a material means that it is safe. Cone: 10 Color: white Firing: Ox. or Red. Recipe: Percent Batch F-4 59.20 2320 Talc 6.12 240 Whiting 9.18 360 Ball Clay 3.06 120 Silica 10.20 400 Pyrophillite 12.24 480 Totals: 100.00 % 3919 gm Also add: Bentonite 0.05 2",
      "createdBy": "Glazy Admin",
      "source": "glazy.org",
      "url": "https://glazy.org/recipes/5079"
    },
    {
      "id": 29210,
      "code": "GLAZY-29210",
      "name": "Sylvie White",
      "cone": "10",
      "surface": "",
      "transparency": "",
      "atmosphere": "Reduction, Oxidation",
      "subtype": "Glaze - White, Off-White",
      "ingredients": [
        {
          "material": "Kona F-4 feldspar",
          "amount": 59.18
        },
        {
          "material": "Pyrophyllite",
          "amount": 12.24
        },
        {
          "material": "Silica",
          "amount": 10.2
        },
        {
          "material": "Whiting",
          "amount": 9.18
        },
        {
          "material": "Talc",
          "amount": 6.12
        },
        {
          "material": "Ball Clay",
          "amount": 3.06
        }
      ],
      "additionals": [
        {
          "material": "Bentonite",
          "amount": 2.0
        }
      ],
      "description": "From the Kansas City Art Institute Ceramic Department (KCAI), Glaze Formulas, 15 February 1990. http://www.brackers.com/wp-content/uploads/2015/02/KCAI-Glaze-Recpies.pdf",
      "createdBy": "Glazy Admin",
      "source": "glazy.org",
      "url": "https://glazy.org/recipes/29210"
    },
    {
      "id": 2192,
      "code": "GLAZY-2192",
      "name": "Symon Clear Glaze",
      "cone": "04 - 03",
      "surface": "Glossy",
      "transparency": "",
      "atmosphere": "",
      "subtype": "Glaze - Clear",
      "ingredients": [
        {
          "material": "Ferro Frit 3124",
          "amount": 77.0
        },
        {
          "material": "EP Kaolin",
          "amount": 9.6
        },
        {
          "material": "Nepheline Syenite",
          "amount": 9.6
        },
        {
          "material": "Lithium Carbonate",
          "amount": 3.9
        }
      ],
      "additionals": [
        {
          "material": "Bentonite",
          "amount": 1.9
        }
      ],
      "description": "Original message---------------------------- Selena, This is the ^04 clear that I use. Apply thinly. Good for brushwork. From Woody Hughes article CM J/J/A 93 I have been using this for about 6 months. I must let the kiln cool naturally, no hurrying it along or the glaze crazes on my claybody (Plainsman L213). My kids have been using a dish setting they decorated for 3 months, no crazing, goes thru the dishwasher almost daily. Michelle Campbell Lacka Creek Pottery",
      "createdBy": "Glazy Admin",
      "source": "glazy.org",
      "url": "https://glazy.org/recipes/2192"
    },
    {
      "id": 5080,
      "code": "GLAZY-5080",
      "name": "Synthetic Albany",
      "cone": "10",
      "surface": "",
      "transparency": "",
      "atmosphere": "Oxidation, Reduction",
      "subtype": "Slip & Engobe - Slip",
      "ingredients": [
        {
          "material": "Redart",
          "amount": 90.0
        },
        {
          "material": "Dolomite",
          "amount": 9.0
        },
        {
          "material": "Soda Ash",
          "amount": 1.0
        }
      ],
      "description": "This recipe was imported from Louis Katz's Hyperglaze database available on his website: http://falcon.tamucc.edu/lkatz/allglazes.txt More information about Louis Katz can be found on his website, http://www.louiskatz.net/ Louis Katz Notes: I am not a safety expert and any information contained in this file about safety should be ignored in favor of advice from experts. All of the materials in all glazes are potentially hazardous. All of these glaze recipes are given without any representation of accuracy or safety. They may work, they may not. They may be safe when fired or they may not. All of the materials used in them have hazards associated with them. You must be have sufficient training in the hazards before you use the the materials. You will have to determine the suitability and safety for your use. Do not assume that a lack of a warning about a material means that it is safe. Cone: 10 Firing: Ox. or Red. Recipe: Percent Batch Redart 90.00 90.00 Dolomite 9.00 9.00 Soda Ash 1.00 1.00 Totals: 100.00 % 100.00 gm",
      "createdBy": "Glazy Admin",
      "source": "glazy.org",
      "url": "https://glazy.org/recipes/5080"
    },
    {
      "id": 118557,
      "code": "GLAZY-118557",
      "name": "Synthetic ash",
      "cone": "6",
      "surface": "Glossy",
      "transparency": "Translucent",
      "atmosphere": "Oxidation, Neutral",
      "subtype": "Glaze - Ash - Synthetic/Fake",
      "ingredients": [
        {
          "material": "Barium Carbonate",
          "amount": 48.93
        },
        {
          "material": "Silica",
          "amount": 28.09
        },
        {
          "material": "Gerstley Borate",
          "amount": 8.37
        },
        {
          "material": "Neph Sye A270",
          "amount": 7.83
        },
        {
          "material": "EP Kaolin",
          "amount": 4.05
        },
        {
          "material": "Whiting",
          "amount": 1.96
        },
        {
          "material": "Chrome Oxide",
          "amount": 0.77
        }
      ],
      "description": "Shout out to Ceramic Materials Workshop, and Matt specifically. He kept nudging me in the right direction on this one. This glaze gives a really nice fake ash effect with all the fun of a Cr chartreuse. Due to the relatively high amount of Si and the addition of Cr this is an ash glaze that doesn't run. I don't recommend decreasing the Si. It's needed to prevent the glaze from bubbling due to the Cr. The glaze crazes like mad. Nothing to be done. The glaze has to be in this position on Stull in order to work, so that means it's going to craze. Decided to call this a synthetic ash instead of fake ash. Looks like the ash glaze from a synthetic tree. Or Nickelodeon Slime. Synthetic ash sounds better than slime. I am still experimenting with it. I love it as is, but I'd like to get an opaque version. So I will be trying various opacifiers; Ti, Sn, Zircopax. It's on my to do list but not a priority.",
      "createdBy": "Eric P.",
      "source": "glazy.org",
      "url": "https://glazy.org/recipes/118557"
    },
    {
      "id": 764,
      "code": "GLAZY-764",
      "name": "Synthetic Esturine Mud",
      "cone": "8 - 10",
      "surface": "",
      "transparency": "",
      "atmosphere": "Oxidation, Reduction",
      "subtype": "Slip & Engobe - Slip",
      "ingredients": [
        {
          "material": "Ball Clay",
          "amount": 31.77
        },
        {
          "material": "Red clay",
          "amount": 23.39
        },
        {
          "material": "Silica",
          "amount": 15.24
        },
        {
          "material": "Dolomite",
          "amount": 13.82
        },
        {
          "material": "FFF Feldspar",
          "amount": 12.92
        },
        {
          "material": "Whiting",
          "amount": 2.87
        }
      ],
      "additionals": [
        {
          "material": "Red Iron Oxide",
          "amount": 3.17
        },
        {
          "material": "Titanium Dioxide",
          "amount": 0.35
        },
        {
          "material": "Manganese Dioxide",
          "amount": 0.21
        }
      ],
      "description": "SEM/92 HARROW ALBANY SLIP (from Victor Bryant What kind of Feldspar is FFF? Is it similar to something I might already have (Kona F4, Custer and Cornwall Stone)? I would like to test this recipe without having to drive to Oakville for 1 ingredient. TIA for all your help. sam - alias the cat lady Home of Manx cats, Cavalier King Charles Spaniels and the odd horse Melbourne, Ontario, CANADA (SW Ontario) http://www.geocities.com/paris/3110",
      "createdBy": "Glazy Admin",
      "source": "glazy.org",
      "url": "https://glazy.org/recipes/764"
    },
    {
      "id": 765,
      "code": "GLAZY-765",
      "name": "Synthetic Nuka",
      "cone": "9 - 10",
      "surface": "",
      "transparency": "",
      "atmosphere": "Oxidation, Reduction",
      "subtype": "Glaze - Ash - Synthetic/Fake",
      "ingredients": [
        {
          "material": "Custer Feldspar",
          "amount": 35.6
        },
        {
          "material": "Silica",
          "amount": 29.7
        },
        {
          "material": "Whiting",
          "amount": 21.8
        },
        {
          "material": "Kentucky OM #4 Ball Clay",
          "amount": 5.9
        },
        {
          "material": "Ferro Frit 3134",
          "amount": 3.0
        },
        {
          "material": "Bone Ash",
          "amount": 2.0
        },
        {
          "material": "Talc",
          "amount": 2.0
        }
      ],
      "description": "Ferro Frit 3134 3 (He doesn't specify what frit to use so I use this.) While we are on synthetic Mashiko/Hamada glazes, here is a synthetic Nuka (white rice hull ash glaze) from Phil Rogers' Ash Glazes. It works nicely over temmoku, at the top of bottles, creating a waterfall effect where it dances over the black temmoku. Has no tin in it. It is a silica white, very white by itself. The bone ash creates bubbles that opacify and add to the brightness of the white. I only use it either dipped or trailed over temmoku. Too shiny white otherwise, unless used unevenly over a dark body. submitted by: Lee in PigsEye e-mail: source for original recipe: Phil Rogers ^9/10",
      "createdBy": "Glazy Admin",
      "source": "glazy.org",
      "url": "https://glazy.org/recipes/765"
    },
    {
      "id": 5254,
      "code": "GLAZY-5254",
      "name": "T.Z. Dry Base",
      "cone": "6",
      "surface": "",
      "transparency": "",
      "atmosphere": "Oxidation, Reduction",
      "subtype": "Glaze - Clear",
      "ingredients": [
        {
          "material": "Nepheline Syenite",
          "amount": 35.0
        },
        {
          "material": "Wollastonite",
          "amount": 28.0
        },
        {
          "material": "Ball Clay",
          "amount": 26.0
        },
        {
          "material": "Tin Oxide",
          "amount": 8.0
        },
        {
          "material": "Zinc Oxide",
          "amount": 3.0
        }
      ],
      "description": "This recipe was imported from Louis Katz's Hyperglaze database available on his website: http://falcon.tamucc.edu/lkatz/allglazes.txt More information about Louis Katz can be found on his website, http://www.louiskatz.net/ Louis Katz Notes: I am not a safety expert and any information contained in this file about safety should be ignored in favor of advice from experts. All of the materials in all glazes are potentially hazardous. All of these glaze recipes are given without any representation of accuracy or safety. They may work, they may not. They may be safe when fired or they may not. All of the materials used in them have hazards associated with them. You must be have sufficient training in the hazards before you use the the materials. You will have to determine the suitability and safety for your use. Do not assume that a lack of a warning about a material means that it is safe. Cone: 6 Surface texture: ? Firing: Ox. or Red. Glaze type: base Recipe: Percent Batch Neph Sy 35.00 35.00 Tin Oxide 8.00 8.00 Wollastonite 28.00 28.00 Zinc Oxide 3.00 3.00 Ball Clay 26.00 26.00 Totals: 100.00 % 100.00 gm",
      "createdBy": "Glazy Admin",
      "source": "glazy.org",
      "url": "https://glazy.org/recipes/5254"
    },
    {
      "id": 5753,
      "code": "GLAZY-5753",
      "name": "T14 Celadon",
      "cone": "10",
      "surface": "",
      "transparency": "",
      "atmosphere": "Reduction",
      "subtype": "Glaze - Iron - Celadon",
      "ingredients": [
        {
          "material": "Potash Feldspar",
          "amount": 35.75
        },
        {
          "material": "Silica",
          "amount": 24.79
        },
        {
          "material": "Kaolin",
          "amount": 14.87
        },
        {
          "material": "Whiting",
          "amount": 13.63
        },
        {
          "material": "Talc",
          "amount": 6.2
        },
        {
          "material": "Tin Oxide",
          "amount": 4.77
        }
      ],
      "additionals": [
        {
          "material": "Red Iron Oxide",
          "amount": 1.91
        }
      ],
      "description": "NOTE: This recipe was imported from Triangle Potter's Guild Glaze Recipes published November, 1988 Source: Mary Roehm, Ed Duffield 37.5 potash feldspar 26.0 flint 15.6 kaolin 6.5 talc 14.3 whiting 5.0 tin + 2.0 red iron oxide",
      "createdBy": "Glazy Admin",
      "source": "glazy.org",
      "url": "https://glazy.org/recipes/5753"
    },
    {
      "id": 10676,
      "code": "GLAZY-10676",
      "name": "T2V",
      "cone": "6 - 7",
      "surface": "Semi-glossy",
      "transparency": "Semi-opaque",
      "atmosphere": "Oxidation, Reduction",
      "subtype": "Glaze - Clear",
      "ingredients": [
        {
          "material": "Silica",
          "amount": 37.0
        },
        {
          "material": "Gillespie Borate",
          "amount": 31.0
        },
        {
          "material": "Nepheline Syenite",
          "amount": 21.0
        },
        {
          "material": "Strontium Carbonate",
          "amount": 6.0
        },
        {
          "material": "Devon China Clay",
          "amount": 5.0
        }
      ],
      "additionals": [
        {
          "material": "Bentonite",
          "amount": 2.0
        }
      ],
      "description": "Based on the famous Walter Heath A2V persian blue (https://glazy.org/recipes/8422) - this is a simplification using my materials. Seems to work! Persian blue = 4% copper For reduction, try: Iron blue = 0.5% Iron Iron grey = 1% iron, 2% bone ash WIH Copper red = 4% copper, 3% tin (purple with green spots) JB Copper red = 1.5% copper, 2% tin (dark red)",
      "createdBy": "Tom Demeranville",
      "source": "glazy.org",
      "url": "https://glazy.org/recipes/10676"
    },
    {
      "id": 355482,
      "code": "GLAZY-355482",
      "name": "T51-3 Satin White",
      "cone": "6",
      "surface": "Satin",
      "transparency": "Opaque",
      "atmosphere": "Oxidation",
      "subtype": "Glaze",
      "ingredients": [
        {
          "material": "Silica",
          "amount": 31.0
        },
        {
          "material": "Ferro Frit 3110",
          "amount": 30.0
        },
        {
          "material": "Potash Feldspar",
          "amount": 28.0
        },
        {
          "material": "Whiting",
          "amount": 14.0
        },
        {
          "material": "EP Kaolin",
          "amount": 7.0
        }
      ],
      "additionals": [
        {
          "material": "Bentonite",
          "amount": 2.0
        }
      ],
      "description": "A beautifully white white satin glaze. Needs cone 6. Underfired at cone 5.",
      "createdBy": "Denise McDonald",
      "source": "glazy.org",
      "url": "https://glazy.org/recipes/355482"
    },
    {
      "id": 3796,
      "code": "GLAZY-3796",
      "name": "T619 Silky matt greenish off white crackle glaze",
      "cone": "9",
      "surface": "Satin-matte",
      "transparency": "Opaque",
      "atmosphere": "Oxidation",
      "subtype": "Glaze - Specialty - Crackle",
      "ingredients": [
        {
          "material": "Nepheline Syenite",
          "amount": 55.0
        },
        {
          "material": "Dolomite",
          "amount": 23.0
        },
        {
          "material": "Kaolin",
          "amount": 21.0
        },
        {
          "material": "Silica",
          "amount": 1.25
        },
        {
          "material": "Copper Carbonate",
          "amount": 0.75
        }
      ],
      "description": "A very pleasant smooth glaze with a fine dark crackle pattern. Sometimes very beautiful orange spots. If too thick it will be glossy and not nice at all. Works best on porcelain. http://www.stoneware.net/stoneware/glasyrer/recept/otherox/t619.htm",
      "createdBy": "Lasse \u00d6stman",
      "source": "glazy.org",
      "url": "https://glazy.org/recipes/3796"
    },
    {
      "id": 2193,
      "code": "GLAZY-2193",
      "name": "Taberg 1",
      "cone": "4",
      "surface": "Satin",
      "transparency": "Translucent",
      "atmosphere": "Oxidation",
      "subtype": "Glaze - White, Off-White",
      "ingredients": [
        {
          "material": "Ferro Frit 3124",
          "amount": 51.0
        },
        {
          "material": "Gerstley Borate",
          "amount": 28.6
        },
        {
          "material": "Silica",
          "amount": 12.2
        },
        {
          "material": "Ball Clay",
          "amount": 6.1
        },
        {
          "material": "Zinc Oxide",
          "amount": 2.0
        }
      ],
      "additionals": [
        {
          "material": "Titanium Dioxide",
          "amount": 2.0
        }
      ],
      "description": "copper carb 2 = rich emerald green From Richard Zakin's \"Electric Kiln Ceramics\"",
      "createdBy": "Glazy Admin",
      "source": "glazy.org",
      "url": "https://glazy.org/recipes/2193"
    },
    {
      "id": 2194,
      "code": "GLAZY-2194",
      "name": "Taberg 1 no GB",
      "cone": "4",
      "surface": "Satin",
      "transparency": "Translucent",
      "atmosphere": "Oxidation",
      "subtype": "Glaze - White, Off-White",
      "ingredients": [
        {
          "material": "Ferro Frit 3134",
          "amount": 52.0
        },
        {
          "material": "Kaolin",
          "amount": 16.7
        },
        {
          "material": "Gerstley Borate",
          "amount": 14.8
        },
        {
          "material": "Silica",
          "amount": 13.7
        },
        {
          "material": "Zinc Oxide",
          "amount": 2.0
        },
        {
          "material": "Wollastonite",
          "amount": 0.9
        }
      ],
      "additionals": [
        {
          "material": "Titanium Dioxide",
          "amount": 2.0
        }
      ],
      "description": "copper carb 2 = rich emerald green From Richard Zakin's \"Electric Kiln Ceramics\"",
      "createdBy": "Glazy Admin",
      "source": "glazy.org",
      "url": "https://glazy.org/recipes/2194"
    },
    {
      "id": 4723,
      "code": "GLAZY-4723",
      "name": "Taffe Clear",
      "cone": "4",
      "surface": "",
      "transparency": "",
      "atmosphere": "Oxidation, Reduction",
      "subtype": "Glaze - Clear",
      "ingredients": [
        {
          "material": "Custer Feldspar (1989)",
          "amount": 37.0
        },
        {
          "material": "Barium Carbonate",
          "amount": 21.0
        },
        {
          "material": "Gerstley Borate",
          "amount": 21.0
        },
        {
          "material": "Silica",
          "amount": 17.0
        },
        {
          "material": "Ball Clay",
          "amount": 4.0
        }
      ],
      "description": "This recipe was imported from Louis Katz's Hyperglaze database available on his website: http://falcon.tamucc.edu/lkatz/allglazes.txt More information about Louis Katz can be found on his website, http://www.louiskatz.net/ Louis Katz Notes: I am not a safety expert and any information contained in this file about safety should be ignored in favor of advice from experts. All of the materials in all glazes are potentially hazardous. All of these glaze recipes are given without any representation of accuracy or safety. They may work, they may not. They may be safe when fired or they may not. All of the materials used in them have hazards associated with them. You must be have sufficient training in the hazards before you use the the materials. You will have to determine the suitability and safety for your use. Do not assume that a lack of a warning about a material means that it is safe. Cone: 04 Surface texture: slip Firing: Ox. or Red. Recipe: Percent Batch custer feldspar 37.00 37.00 barium carbonate 21.00 21.00 gertsley borate 21.00 21.00 ball clay 4.00 4.00 flint 17.00 17.00 Totals: 100.00 % 100.00 gm Comments: The Studio Potter June 1983 p.15",
      "createdBy": "Glazy Admin",
      "source": "glazy.org",
      "url": "https://glazy.org/recipes/4723"
    },
    {
      "id": 6411,
      "code": "GLAZY-6411",
      "name": "Taggs Yard Turquise",
      "cone": "6",
      "surface": "Satin",
      "transparency": "Opaque",
      "atmosphere": "Raku",
      "subtype": "Glaze - Turquoise",
      "ingredients": [
        {
          "material": "High Alkaline Ferro P3134",
          "amount": 63.4
        },
        {
          "material": "Pemco Frit P2245",
          "amount": 24.0
        },
        {
          "material": "Bentonite",
          "amount": 4.0
        },
        {
          "material": "Tin Oxide",
          "amount": 4.0
        }
      ],
      "additionals": [
        {
          "material": "Copper Carbonate",
          "amount": 4.6
        }
      ],
      "description": "Anglian Potters use this glaze at the annual potters camp on members pots in raku fireings. The written recipie calls for \"High Alkaline Frit\" without giving a stock number. I think its think its this one.",
      "createdBy": "Anglian Potters",
      "source": "glazy.org",
      "url": "https://glazy.org/recipes/6411"
    },
    {
      "id": 9326,
      "code": "GLAZY-9326",
      "name": "Tak Fat White Raku Glaze",
      "cone": "06 - 05",
      "surface": "Satin",
      "transparency": "Semi-opaque",
      "atmosphere": "Raku",
      "subtype": "Glaze - White, Off-White",
      "ingredients": [
        {
          "material": "Ferro Frit 3134",
          "amount": 100.0
        },
        {
          "material": "EP Kaolin",
          "amount": 10.0
        },
        {
          "material": "Silica",
          "amount": 6.0
        }
      ],
      "description": "This glaze is TAK Fat White. It, and its variants are the only glaze I use on raku tea ware Comments: A Kurt Wild glaze, it came from a student named Takahara. Fat white, big crackle. Give it time to cool just a second/deep reduction frit 3134 100 silica 6 epk 10 tin or opax 10 If you want a clear leave this out. Bentonite will help suspend it. Takes copper well: blue/green to red/blood . Variations -- Leave out tin for clear",
      "createdBy": "Lee Love",
      "source": "glazy.org",
      "url": "https://glazy.org/recipes/9326"
    },
    {
      "id": 5409,
      "code": "GLAZY-5409",
      "name": "Takahara's Carbon-Trap Glaze",
      "cone": "9",
      "surface": "",
      "transparency": "",
      "atmosphere": "Oxidation, Reduction",
      "subtype": "Glaze - Shino - Carbon Trap",
      "ingredients": [
        {
          "material": "Nepheline Syenite",
          "amount": 39.0
        },
        {
          "material": "EP Kaolin",
          "amount": 17.0
        },
        {
          "material": "Soda Ash",
          "amount": 16.0
        },
        {
          "material": "Kentucky OM #4 Ball Clay",
          "amount": 13.0
        },
        {
          "material": "Kona F-4 feldspar",
          "amount": 9.0
        },
        {
          "material": "Redart",
          "amount": 6.0
        }
      ],
      "description": "This recipe was imported from Louis Katz's Hyperglaze database available on his website: http://falcon.tamucc.edu/lkatz/allglazes.txt More information about Louis Katz can be found on his website, http://www.louiskatz.net/ Louis Katz Notes: I am not a safety expert and any information contained in this file about safety should be ignored in favor of advice from experts. All of the materials in all glazes are potentially hazardous. All of these glaze recipes are given without any representation of accuracy or safety. They may work, they may not. They may be safe when fired or they may not. All of the materials used in them have hazards associated with them. You must be have sufficient training in the hazards before you use the the materials. You will have to determine the suitability and safety for your use. Do not assume that a lack of a warning about a material means that it is safe. Cone: 9 Firing: Ox. or Red. Recipe: Percent Batch Soda Ash 16.00 16.00 Kona F-4 Feldspar 9.00 9.00 Neph Sy 39.00 39.00 Cedar Heights Redart 6.00 6.00 EPK 17.00 17.00 OM-4 13.00 13.00 Totals: 100.00 % 100.00 gm Comments: Reduction CM 04-96 p. 57 Good with wood ash",
      "createdBy": "Glazy Admin",
      "source": "glazy.org",
      "url": "https://glazy.org/recipes/5409"
    },
    {
      "id": 268115,
      "code": "GLAZY-268115",
      "name": "Takeshi Yasuda Base Glaze (for Sansai) (nz materials)( cone 6)",
      "cone": "6",
      "surface": "Satin",
      "transparency": "",
      "atmosphere": "Oxidation",
      "subtype": "Glaze",
      "ingredients": [
        {
          "material": "Nepheline Syenite",
          "amount": 25.42
        },
        {
          "material": "Silica",
          "amount": 20.04
        },
        {
          "material": "Whiting",
          "amount": 15.78
        },
        {
          "material": "Kaolin",
          "amount": 12.02
        },
        {
          "material": "Gerstley Borate",
          "amount": 9.94
        },
        {
          "material": "Frit 4131",
          "amount": 8.54
        },
        {
          "material": "Talc",
          "amount": 8.26
        }
      ],
      "additionals": [
        {
          "material": "Bone Ash",
