Repository: MrSeldon/argilev2

File: data/glazes/glazy.json (part 267 of 315)
{
          "amount": 2.0
        },
        {
          "material": "Red Iron Oxide",
          "amount": 0.812
        },
        {
          "material": "Manganese Dioxide",
          "amount": 0.15
        }
      ],
      "description": "Altered from : https://glazy.org/recipes/23729",
      "createdBy": "Sarah Ziessen",
      "source": "glazy.org",
      "url": "https://glazy.org/recipes/268115"
    },
    {
      "id": 103920,
      "code": "GLAZY-103920",
      "name": "Takeshi Yasuda Celadon (Theis)",
      "cone": "8 - 10",
      "surface": "Glossy",
      "transparency": "Translucent",
      "atmosphere": "Reduction",
      "subtype": "Glaze - Iron - Celadon",
      "ingredients": [
        {
          "material": "Cornwall Stone",
          "amount": 58.37
        },
        {
          "material": "Wollastonite",
          "amount": 15.56
        },
        {
          "material": "Ferro Frit 3124",
          "amount": 7.78
        },
        {
          "material": "Potash Feldspar",
          "amount": 7.78
        },
        {
          "material": "Zinc Oxide",
          "amount": 6.23
        },
        {
          "material": "Talc",
          "amount": 3.89
        },
        {
          "material": "Red Iron Oxide",
          "amount": 0.39
        }
      ],
      "description": "",
      "createdBy": "Lauge Brimgiest",
      "source": "glazy.org",
      "url": "https://glazy.org/recipes/103920"
    },
    {
      "id": 2330,
      "code": "GLAZY-2330",
      "name": "Takihara Raku",
      "cone": "05 1/2 - 04",
      "surface": "Glossy",
      "transparency": "Opaque",
      "atmosphere": "Raku",
      "subtype": "Glaze - Raku",
      "ingredients": [
        {
          "material": "Ferro Frit 3134",
          "amount": 79.4
        },
        {
          "material": "Kaolin",
          "amount": 7.9
        },
        {
          "material": "Zircopax",
          "amount": 7.9
        },
        {
          "material": "Silica",
          "amount": 4.8
        }
      ],
      "additionals": [
        {
          "material": "Bentonite",
          "amount": 1.6
        }
      ],
      "description": "Glaze Type: Raku (Crackle) From Kurt Wilde. Article in Clay Times Nov./Dec. 2000 v.6 no.6 on calligraphy on raku pots.p.22 Fire until over-melt achieved. Remove from kiln for 30 sec. for crackle, then reduce.",
      "createdBy": "Glazy Admin",
      "source": "glazy.org",
      "url": "https://glazy.org/recipes/2330"
    },
    {
      "id": 78354,
      "code": "GLAZY-78354",
      "name": "Talavera White",
      "cone": "6 - 10",
      "surface": "",
      "transparency": "",
      "atmosphere": "Oxidation, Reduction",
      "subtype": "Glaze - White, Off-White",
      "ingredients": [
        {
          "material": "Custer Feldspar",
          "amount": 24.0
        },
        {
          "material": "Gerstley Borate",
          "amount": 20.0
        },
        {
          "material": "Silica",
          "amount": 18.0
        },
        {
          "material": "Zircopax",
          "amount": 12.0
        },
        {
          "material": "Tile #6 Kaolin",
          "amount": 11.0
        },
        {
          "material": "Ferro Frit 3134",
          "amount": 8.0
        },
        {
          "material": "Whiting",
          "amount": 5.0
        },
        {
          "material": "Talc",
          "amount": 2.0
        }
      ],
      "additionals": [
        {
          "material": "Epsom salts",
          "amount": 1.0
        }
      ],
      "description": "I am teaching a kids' summer camp about traditional Talavera pottery and we are going to make our own versions as a project.. this is going to be my fake majolica base since our studio clay body is a mid range body. A rebuilt version of the glossy white we used to carry as a liner. --- We now use it as a studio glaze and in addition to looking great with everything we layer on it, it's stable. I always have to refill this first.",
      "createdBy": "Ginger",
      "source": "glazy.org",
      "url": "https://glazy.org/recipes/78354"
    },
    {
      "id": 161480,
      "code": "GLAZY-161480",
      "name": "Talavera White (TW)",
      "cone": "6 - 10",
      "surface": "",
      "transparency": "",
      "atmosphere": "Oxidation, Reduction",
      "subtype": "Glaze - White, Off-White",
      "ingredients": [
        {
          "material": "FKN-45 Feldspar Potterycrafts",
          "amount": 24.0
        },
        {
          "material": "Silica",
          "amount": 19.0
        },
        {
          "material": "Gillespie Borate",
          "amount": 18.0
        },
        {
          "material": "Zircopax",
          "amount": 12.0
        },
        {
          "material": "Standard Borax Frit 'E', bath Potters",
          "amount": 9.0
        },
        {
          "material": "Whiting",
          "amount": 4.0
        },
        {
          "material": "Talc",
          "amount": 3.0
        }
      ],
      "additionals": [
        {
          "material": "China Clay, bathpotters",
          "amount": 10.0
        },
        {
          "material": "Epsom salts",
          "amount": 1.0
        }
      ],
      "description": "Test with some of my darker glazes over the top of this glaze FB1 FB2 IG1 IG2 CS1 CS2 Val PP Heino blue then a darker SC then this",
      "createdBy": "Zombiecazz",
      "source": "glazy.org",
      "url": "https://glazy.org/recipes/161480"
    },
    {
      "id": 16753,
      "code": "GLAZY-16753",
      "name": "Talc satin matte",
      "cone": "7 - 8",
      "surface": "Satin-matte",
      "transparency": "Translucent",
      "atmosphere": "Oxidation",
      "subtype": "Glaze - Matte - Magnesium Matte",
      "ingredients": [
        {
          "material": "FFF Feldspar",
          "amount": 32.0
        },
        {
          "material": "Talc",
          "amount": 21.0
        },
        {
          "material": "Silica",
          "amount": 17.0
        },
        {
          "material": "Grolleg Kaolin",
          "amount": 16.0
        },
        {
          "material": "Whiting",
          "amount": 12.0
        },
        {
          "material": "Zinc Oxide",
          "amount": 3.0
        }
      ],
      "description": "Satin matte glaze from Stephen Murfitt Glaze Book.",
      "createdBy": "Linda Bloomfield",
      "source": "glazy.org",
      "url": "https://glazy.org/recipes/16753"
    },
    {
      "id": 289522,
      "code": "GLAZY-289522",
      "name": "Talc V1 Red Iron Oxide",
      "cone": "5",
      "surface": "Glossy",
      "transparency": "Semi-opaque",
      "atmosphere": "Neutral, Oxidation",
      "subtype": "Glaze",
      "ingredients": [
        {
          "material": "Ferro Frit 3134",
          "amount": 90.0
        },
        {
          "material": "Kentucky OM #4 Ball Clay",
          "amount": 7.0
        },
        {
          "material": "Talc",
          "amount": 3.0
        }
      ],
      "additionals": [
        {
          "material": "Red Iron Oxide",
          "amount": 3.0
        }
      ],
      "description": "",
      "createdBy": "Jordan Rangel",
      "source": "glazy.org",
      "url": "https://glazy.org/recipes/289522"
    },
    {
      "id": 289523,
      "code": "GLAZY-289523",
      "name": "Talc V2 Yellow Iron Oxide",
      "cone": "5",
      "surface": "Glossy",
      "transparency": "Translucent",
      "atmosphere": "Neutral, Oxidation",
      "subtype": "Glaze",
      "ingredients": [
        {
          "material": "Ferro Frit 3134",
          "amount": 90.0
        },
        {
          "material": "Kentucky OM #4 Ball Clay",
          "amount": 7.0
        },
        {
          "material": "Talc",
          "amount": 3.0
        }
      ],
      "additionals": [
        {
          "material": "Yellow Iron Oxide",
          "amount": 3.0
        }
      ],
      "description": "",
      "createdBy": "Jordan Rangel",
      "source": "glazy.org",
      "url": "https://glazy.org/recipes/289523"
    },
    {
      "id": 289524,
      "code": "GLAZY-289524",
      "name": "Talc V3 Chrome Oxide",
      "cone": "5",
      "surface": "Glossy",
      "transparency": "Opaque",
      "atmosphere": "Oxidation, Neutral",
      "subtype": "Glaze",
      "ingredients": [
        {
          "material": "Ferro Frit 3134",
          "amount": 90.0
        },
        {
          "material": "Kentucky OM #4 Ball Clay",
          "amount": 7.0
        },
        {
          "material": "Talc",
          "amount": 3.0
        }
      ],
      "additionals": [
        {
          "material": "Chrome Oxide",
          "amount": 3.0
        }
      ],
      "description": "",
      "createdBy": "Jordan Rangel",
      "source": "glazy.org",
      "url": "https://glazy.org/recipes/289524"
    },
    {
      "id": 17204,
      "code": "GLAZY-17204",
      "name": "Tamara/Calbuco",
      "cone": "6",
      "surface": "Semi-glossy",
      "transparency": "Translucent",
      "atmosphere": "Oxidation",
      "subtype": "Glaze - Ash",
      "ingredients": [
        {
          "material": "Potash Feldspar",
          "amount": 30.0
        },
        {
          "material": "Volcanic Ash",
          "amount": 25.0
        },
        {
          "material": "Whiting",
          "amount": 18.0
        },
        {
          "material": "Kaolin/Caol\u00edn Sur del R\u00edo - Blanco Lavado",
          "amount": 10.0
        },
        {
          "material": "Zinc Oxide",
          "amount": 8.0
        },
        {
          "material": "Silica",
          "amount": 7.0
        },
        {
          "material": "Dolomite",
          "amount": 2.0
        }
      ],
      "additionals": [
        {
          "material": "Red Iron Oxide",
          "amount": 12.0
        }
      ],
      "description": "Receta compartida por Horacio Ernesto Gonz\u00e1lez en el grupo de Facebook \"Aprendiendo entre Todos\". Adaptada de una receta para cenizas volc\u00e1nicas de un art\u00edculo de Clay Art. Muestras y fotograf\u00edas de Marina Virginia Kurtz. Se usaron cenizas volc\u00e1nicas del Volc\u00e1n Calbuco.",
      "createdBy": "Clara Giorello",
      "source": "glazy.org",
      "url": "https://glazy.org/recipes/17204"
    },
    {
      "id": 5774,
      "code": "GLAZY-5774",
      "name": "Tan",
      "cone": "10",
      "surface": "",
      "transparency": "",
      "atmosphere": "Reduction",
      "subtype": "Glaze - White, Off-White",
      "ingredients": [
        {
          "material": "G-200 Feldspar",
          "amount": 26.61
        },
        {
          "material": "Nepheline Syenite",
          "amount": 25.46
        },
        {
          "material": "Dolomite",
          "amount": 24.85
        },
        {
          "material": "Kaolin",
          "amount": 23.08
        }
      ],
      "additionals": [
        {
          "material": "Superpax",
          "amount": 19.52
        },
        {
          "material": "Red Iron Oxide",
          "amount": 1.9
        },
        {
          "material": "Rutile",
          "amount": 0.71
        }
      ],
      "description": "NOTE: This recipe was imported from Triangle Potter's Guild Glaze Recipes published November, 1988 Source: John Givvines 146.4 dolomite 156.8 feldspar g200 136 kaolin 150 nephelyne syenite + 11.2 red iron oxide + 4.2 rutile + 115 superpax Best if overlapped lighter in color if thick.",
      "createdBy": "Glazy Admin",
      "source": "glazy.org",
      "url": "https://glazy.org/recipes/5774"
    },
    {
      "id": 354919,
      "code": "GLAZY-354919",
      "name": "Tan",
      "cone": "6",
      "surface": "Glossy",
      "transparency": "Semi-opaque",
      "atmosphere": "Oxidation",
      "subtype": "Glaze",
      "ingredients": [
        {
          "material": "Nepheline Syenite",
          "amount": 30.0
        },
        {
          "material": "Silica",
          "amount": 25.0
        },
        {
          "material": "Gerstley Borate",
          "amount": 20.0
        },
        {
          "material": "Whiting",
          "amount": 15.0
        },
        {
          "material": "Tile #6 Kaolin",
          "amount": 10.0
        }
      ],
      "additionals": [
        {
          "material": "Zircopax",
          "amount": 10.0
        },
        {
          "material": "Manganese Carbonate",
          "amount": 2.0
        }
      ],
      "description": "",
      "createdBy": "Martin Jan Bergman",
      "source": "glazy.org",
      "url": "https://glazy.org/recipes/354919"
    },
    {
      "id": 1556,
      "code": "GLAZY-1556",
      "name": "Tan Annette's Florida",
      "cone": "6",
      "surface": "Satin-matte",
      "transparency": "Opaque",
      "atmosphere": "Oxidation, Reduction",
      "subtype": "Glaze",
      "ingredients": [
        {
          "material": "Custer Feldspar",
          "amount": 41.0
        },
        {
          "material": "Silica",
          "amount": 19.6
        },
        {
          "material": "Talc",
          "amount": 13.1
        },
        {
          "material": "Gerstley Borate",
          "amount": 13.0
        },
        {
          "material": "Dolomite",
          "amount": 6.6
        },
        {
          "material": "EP Kaolin",
          "amount": 6.6
        },
        {
          "material": "Soda Ash",
          "amount": 0.1
        }
      ],
      "additionals": [
        {
          "material": "Zircopax",
          "amount": 9.7
        },
        {
          "material": "Rutile",
          "amount": 5.5
        },
        {
          "material": "Red Iron Oxide",
          "amount": 2.0
        }
      ],
      "description": "Good as a ground color under other glazes. From Rick Malmgren in CM.",
      "createdBy": "Glazy Admin",
      "source": "glazy.org",
      "url": "https://glazy.org/recipes/1556"
    },
    {
      "id": 43286,
      "code": "GLAZY-43286",
      "name": "Tan Ash",
      "cone": "6",
      "surface": "",
      "transparency": "",
      "atmosphere": "",
      "subtype": "Glaze - Ash",
      "ingredients": [
        {
          "material": "Custer Feldspar",
          "amount": 32.0
        },
        {
          "material": "Mixed wood ash",
          "amount": 25.0
        },
        {
          "material": "Silica",
          "amount": 18.0
        },
        {
          "material": "Dolomite",
          "amount": 12.0
        },
        {
          "material": "EP Kaolin",
          "amount": 10.0
        },
        {
          "material": "Magnesium carbonate",
          "amount": 2.0
        }
      ],
      "additionals": [
        {
          "material": "Rutile",
          "amount": 3.0
        },
        {
          "material": "Red Iron Oxide",
          "amount": 2.0
        }
      ],
      "description": "From Virginia Scotchie's Clay and Glaze Compendium",
      "createdBy": "Glazy Admin",
      "source": "glazy.org",
      "url": "https://glazy.org/recipes/43286"
    },
    {
      "id": 1555,
      "code": "GLAZY-1555",
      "name": "Tan Dave's Base",
      "cone": "5 - 6",
      "surface": "Glossy",
      "transparency": "Opaque",
      "atmosphere": "Oxidation",
      "subtype": "Glaze",
      "ingredients": [
        {
          "material": "Ferro Frit 3134",
          "amount": 53.0
        },
        {
          "material": "Kaolin",
          "amount": 29.0
        },
        {
          "material": "Silica",
          "amount": 17.0
        }
      ],
      "additionals": [
        {
          "material": "Tin Oxide",
          "amount": 9.0
        },
        {
          "material": "Rutile",
          "amount": 4.0
        },
        {
          "material": "Red Iron Oxide",
          "amount": 3.0
        }
      ],
      "description": "Glaze Type: Mid-fire Lee Shaw cone 6 recipe",
      "createdBy": "Glazy Admin",
      "source": "glazy.org",
      "url": "https://glazy.org/recipes/1555"
    },
    {
      "id": 29242,
      "code": "GLAZY-29242",
      "name": "Tan Dolomite - Shaner",
      "cone": "10",
      "surface": "Matte",
      "transparency": "",
      "atmosphere": "Oxidation, Reduction",
      "subtype": "Glaze - White, Off-White",
      "ingredients": [
        {
          "material": "Dolomite",
          "amount": 31.0
        },
        {
          "material": "Kaolin",
          "amount": 25.0
        },
        {
          "material": "Custer Feldspar",
          "amount": 24.0
        },
        {
          "material": "Cornwall Stone",
          "amount": 8.0
        },
        {
          "material": "Silica",
          "amount": 7.0
        },
        {
          "material": "Whiting",
          "amount": 5.0
        }
      ],
      "additionals": [
        {
          "material": "Bentonite",
          "amount": 2.0
        }
      ],
      "description": "From the Kansas City Art Institute Ceramic Department (KCAI), Glaze Formulas, 15 February 1990. http://www.brackers.com/wp-content/uploads/2015/02/KCAI-Glaze-Recpies.pdf",
      "createdBy": "Glazy Admin",
      "source": "glazy.org",
      "url": "https://glazy.org/recipes/29242"
    },
    {
      "id": 5081,
      "code": "GLAZY-5081",
      "name": "Tan Dolomite-Shaner",
      "cone": "10",
      "surface": "",
      "transparency": "",
      "atmosphere": "Oxidation, Reduction",
      "subtype": "Glaze - White, Off-White",
      "ingredients": [
        {
          "material": "Dolomite",
          "amount": 31.0
        },
        {
          "material": "Kaolin",
          "amount": 25.0
        },
        {
          "material": "Custer Feldspar (1989)",
          "amount": 24.0
        },
        {
          "material": "Cornwall Stone",
          "amount": 8.0
        },
        {
          "material": "Silica",
          "amount": 7.0
        },
        {
          "material": "Whiting",
          "amount": 5.0
        }
      ],
      "additionals": [
        {
          "material": "Bentonite",
          "amount": 2.0
        }
      ],
      "description": "This recipe was imported from Louis Katz's Hyperglaze database available on his website: http://falcon.tamucc.edu/lkatz/allglazes.txt More information about Louis Katz can be found on his website, http://www.louiskatz.net/ Louis Katz Notes: I am not a safety expert and any information contained in this file about safety should be ignored in favor of advice from experts. All of the materials in all glazes are potentially hazardous. All of these glaze recipes are given without any representation of accuracy or safety. They may work, they may not. They may be safe when fired or they may not. All of the materials used in them have hazards associated with them. You must be have sufficient training in the hazards before you use the the materials. You will have to determine the suitability and safety for your use. Do not assume that a lack of a warning about a material means that it is safe. Cone: 10 Color: tan Surface texture: ? Firing: Ox. or Red. Recipe: Percent Batch Dolomite 31.00 31.00 Custer Feldspar 24.00 24.00 Cornwall Stone 8.00 8.00 Kaolin 25.00 25.00 Whiting 5.00 5.00 Silica 7.00 7.00 Totals: 100.00 % 100.00 gm Also add: Bentonite 2.00 2.00",
      "createdBy": "Glazy Admin",
      "source": "glazy.org",
      "url": "https://glazy.org/recipes/5081"
    },
    {
      "id": 769,
      "code": "GLAZY-769",
      "name": "Tan Mag Semi-Gloss",
      "cone": "8 - 10",
      "surface": "Semi-glossy",
      "transparency": "Opaque",
      "atmosphere": "Reduction",
      "subtype": "Glaze",
      "ingredients": [
        {
          "material": "Custer Feldspar",
          "amount": 56.8
        },
        {
          "material": "EP Kaolin",
          "amount": 16.0
        },
        {
          "material": "Dolomite",
          "amount": 13.6
        },
        {
          "material": "Whiting",
          "amount": 10.6
        },
        {
          "material": "Zinc Oxide",
          "amount": 3.0
        },
        {
          "material": "Magnesium carbonate",
          "amount": 1.0
        }
      ],
      "additionals": [
        {
          "material": "Rutile",
          "amount": 4.0
        }
      ],
      "description": "Glaze Type: Stoneware Very reliable How long have you been using this glaze? 24 years Where did this recipe come from? Claude Lalibert\u00e9, Qu\u00e9bec City What do you like most about this glaze? Beautiful color and slightly textured surface 100% reliable. It has no surface defects How does the glaze behave on different clay bodies? Very well Medium application thickness. How does this glaze interact with other glazes? Well What is your kiln type and size? Downdraft propane,60 cubic feet How do you typically fire? Clay reduction at cone/08, then light reduction increasing with time until the final total reduction, followed by a period of reoxidation Any other comments? The glaze is named \"Mag\" for an extra amount of magnesium carbonate that was added to the orginal recipe to obtain a good melt. GlazeBase recipe Submitted by: Edouard Bastarache Ice Cream Flavor: Vanilla",
      "createdBy": "Glazy Admin",
      "source": "glazy.org",
      "url": "https://glazy.org/recipes/769"
    },
    {
      "id": 1557,
      "code": "GLAZY-1557",
      "name": "Tan Permanent",
      "cone": "6",
      "surface": "",
      "transparency": "",
      "atmosphere": "Oxidation",
      "subtype": "Glaze",
      "ingredients": [
        {
          "material": "Spodumene",
          "amount": 49.8
        },
        {
          "material": "Wollastonite",
          "amount": 30.3
        },
        {
          "material": "EP Kaolin",
          "amount": 11.0
        },
        {
          "material": "Talc",
          "amount": 8.9
        }
      ],
      "description": "Eric Hansen, Lawrence, Kansas",
      "createdBy": "Glazy Admin",
      "source": "glazy.org",
      "url": "https://glazy.org/recipes/1557"
    },
    {
      "id": 1558,
      "code": "GLAZY-1558",
      "name": "Tan Satin Matte",
      "cone": "6",
      "surface": "Satin-matte",
      "transparency": "",
      "atmosphere": "Reduction",
      "subtype": "Glaze - Matte",
      "ingredients": [
        {
          "material": "Kona F-4 feldspar",
          "amount": 42.04
        },
        {
          "material": "Silica",
          "amount": 14.01
        },
        {
          "material": "Barium Carbonate",
          "amount": 11.01
        },
        {
          "material": "Whiting",
          "amount": 10.01
        },
        {
          "material": "EP Kaolin",
          "amount": 8.31
        },
        {
          "material": "Ball Clay",
          "amount": 8.01
        },
        {
          "material": "Zinc Oxide",
          "amount": 4.5
        },
        {
          "material": "Talc",
          "amount": 2.1
        }
      ],
      "additionals": [
        {
          "material": "Rutile",
          "amount": 5.01
        }
      ],
      "description": "kiln type: gas submitted by: John Anthony e-mail:",
      "createdBy": "Glazy Admin",
      "source": "glazy.org",
      "url": "https://glazy.org/recipes/1558"
    },
    {
      "id": 1559,
      "code": "GLAZY-1559",
      "name": "Tan SPECKLED",
      "cone": "6",
      "surface": "Satin-matte",
      "transparency": "Opaque",
      "atmosphere": "Oxidation",
      "subtype": "Glaze",
      "ingredients": [
        {
          "material": "Spodumene",
          "amount": 31.6
        },
        {
          "material": "Silica",
          "amount": 29.5
        },
        {
          "material": "Gerstley Borate",
          "amount": 14.7
        },
        {
          "material": "Talc",
          "amount": 13.7
        },
        {
          "material": "Dolomite",
          "amount": 7.4
        },
        {
          "material": "EP Kaolin",
          "amount": 3.2
        }
      ],
      "additionals": [
        {
          "material": "Granular manganese",
          "amount": 0.5
        },
        {
          "material": "Manganese Dioxide",
          "amount": 0.5
        }
      ],
      "description": "Glaze Type: Mid-fire Dan Saultman in Horribly Hot Colorado (100's today) http://www.concentric.net/clay-art/Index.shtml",
      "createdBy": "Glazy Admin",
      "source": "glazy.org",
      "url": "https://glazy.org/recipes/1559"
    },
    {
      "id": 1560,
      "code": "GLAZY-1560",
      "name": "Tan Vals",
      "cone": "5 - 6",
      "surface": "",
      "transparency": "",
      "atmosphere": "Oxidation",
      "subtype": "Glaze",
      "ingredients": [
        {
          "material": "Gerstley Borate",
          "amount": 31.7
        },
        {
          "material": "Silica",
          "amount": 29.7
        },
        {
          "material": "Feldspar",
          "amount": 19.8
        },
        {
          "material": "Talc",
          "amount": 13.9
        },
        {
          "material": "EP Kaolin",
          "amount": 5.0
        }
      ],
      "additionals": [
        {
          "material": "Iron oxide",
          "amount": 3.0
        },
        {
          "material": "Rutile",
          "amount": 3.0
        }
      ],
      "description": "Makes for a nice base glaze. Oil Spot looks great over this one. sue hintz",
      "createdBy": "Glazy Admin",
      "source": "glazy.org",
      "url": "https://glazy.org/recipes/1560"
    },
    {
      "id": 57204,
      "code": "GLAZY-57204",
      "name": "Tang",
      "cone": "6",
      "surface": "",
      "transparency": "",
      "atmosphere": "Oxidation",
      "subtype": "Glaze",
      "ingredients": [
        {
          "material": "EP Kaolin",
          "amount": 29.23
        },
        {
          "material": "Ferro Frit 3124",
          "amount": 22.56
        },
        {
          "material": "Nepheline Syenite",
          "amount": 20.37
        },
        {
          "material": "Whiting",
          "amount": 17.1
        },
        {
          "material": "Silica",
          "amount": 10.74
        },
        {
          "material": "Stain",
          "amount": 10.0
        }
      ],
      "description": "",
      "createdBy": "Gasworks NYC",
      "source": "glazy.org",
      "url": "https://glazy.org/recipes/57204"
    },
    {
      "id": 50706,
      "code": "GLAZY-50706",
      "name": "Tang Clear",
      "cone": "04 - 2",
      "surface": "Glossy",
      "transparency": "Transparent",
      "atmosphere": "Oxidation",
      "subtype": "Glaze - Clear",
      "ingredients": [
        {
          "material": "Silica",
          "amount": 25.0
        },
        {
          "material": "Ferro Frit 3110",
          "amount": 24.0
        },
        {
          "material": "Ferro Frit 3134",
          "amount": 13.0
        },
        {
          "material": "Spodumene",
          "amount": 12.0
        },
        {
          "material": "EP Kaolin",
          "amount": 10.0
        },
        {
          "material": "Gerstley Borate",
          "amount": 10.0
        },
        {
          "material": "Lithium Carbonate",
          "amount": 6.0
        }
      ],
      "additionals": [
        {
          "material": "Bentonite",
          "amount": 2.0
        }
      ],
      "description": "This clear glaze fires from cone 04 to cone 2 (the hotter you go the more it runs) and was meant to imitate a classic lead glaze (think Tang Dynasty) without using lead. The colors come from brushing cobalt and copper mixed dry with tang clear. I like a dirty, old fashioned cobalt look that comes from using a Blue Mix instead of straight cobalt: 5 Cobalt oxide/ 4 Red Iron oxide/ 1 Manganese oxide (dry mix then use as colorant) Brush over glaze colors (thin and thick applications give vastly different results (you did say you wanted excitement out of your electric kiln firings, didn't you?)): 10% Blue Mix - 90% Tang Clear 50% Copper Carbonate - 50%Tang Clear (also try 20/80 for flatware) 50% Red Iron oxide - 50% Tang Clear (also try 20/80 for flatware) It is a softer glaze and has issues with soluble ingredients forming crystals in the bucket when stored in cool temperatures.",
      "createdBy": "Paul Linhares",
      "source": "glazy.org",
      "url": "https://glazy.org/recipes/50706"
    },
    {
      "id": 22797,
      "code": "GLAZY-22797",
      "name": "Tangerine 1",
      "cone": "6 - 8",
      "surface": "",
      "transparency": "",
      "atmosphere": "",
      "subtype": "Glaze",
      "ingredients": [
        {
          "material": "Nepheline Syenite Norwegian",
          "amount": 43.0
        },
        {
          "material": "Silica",
          "amount": 20.0
        },
        {
          "material": "Wollastonite",
          "amount": 20.0
        },
        {
          "material": "Zinc Oxide",
          "amount": 13.0
        },
        {
          "material": "Kaolin",
          "amount": 4.0
        }
      ],
      "additionals": [
        {
          "material": "Red Iron Oxide",
          "amount": 1.5
        },
        {
          "material": "Chrome Oxide",
          "amount": 0.1
        }
      ],
      "description": "",
      "createdBy": "Jeannine Vrins",
      "source": "glazy.org",
      "url": "https://glazy.org/recipes/22797"
    },
    {
      "id": 28572,
      "code": "GLAZY-28572",
      "name": "TANGERINE 2",
      "cone": "6 - 8",
      "surface": "",
      "transparency": "",
      "atmosphere": "Oxidation",
      "subtype": "Glaze - Iron",
      "ingredients": [
        {
          "material": "Nepheline Syenite Norwegian",
          "amount": 40.0
        },
        {
          "material": "Silica",
          "amount": 23.0
        },
        {
          "material": "Wollastonite",
          "amount": 22.0
        },
        {
          "material": "Zinc Oxide",
          "amount": 10.0
        },
        {
          "material": "Kaolin",
          "amount": 5.0
        }
      ],
      "additionals": [
        {
          "material": "Red Iron Oxide",
          "amount": 1.8
        },
        {
          "material": "Chrome Oxide",
          "amount": 0.3
        }
      ],
      "description": "This Tangerine 2 is deeper in color as Tangerine 4, on other clay or different neph sy it becomes a bit more brownish (changes of Al - Si).",
      "createdBy": "Jeannine Vrins",
      "source": "glazy.org",
      "url": "https://glazy.org/recipes/28572"
    },
    {
      "id": 29135,
      "code": "GLAZY-29135",
      "name": "TANGERINE 4",
      "cone": "6 - 8",
      "surface": "",
      "transparency": "",
      "atmosphere": "Oxidation",
      "subtype": "Glaze - Iron",
      "ingredients": [
        {
          "material": "Nepheline Syenite Norwegian",
          "amount": 37.0
        },
        {
          "material": "Silica",
          "amount": 25.0
        },
        {
          "material": "Wollastonite",
          "amount": 20.0
        },
        {
          "material": "Zinc Oxide",
          "amount": 10.0
        },
        {
          "material": "Kaolin",
          "amount": 8.0
        }
      ],
      "additionals": [
        {
          "material": "Red Iron Oxide",
          "amount": 1.8
        },
        {
          "material": "Chrome Oxide",
          "amount": 0.2
        }
      ],
      "description": "",
      "createdBy": "Jeannine Vrins",
      "source": "glazy.org",
      "url": "https://glazy.org/recipes/29135"
    },
    {
      "id": 153129,
      "code": "GLAZY-153129",
      "name": "Taninos A035",
      "cone": "4 - 5 1/2",
      "surface": "Satin",
      "transparency": "Opaque",
      "atmosphere": "Oxidation",
      "subtype": "Glaze",
      "ingredients": [
        {
          "material": "Barium Carbonate",
          "amount": 42.86
        },
        {
          "material": "Caol\u00edn Patag\u00f3nico",
          "amount": 15.72
        },
        {
          "material": "Ferro Frit 3134-2 (174)",
          "amount": 14.28
        },
        {
          "material": "Zinc Oxide",
          "amount": 12.86
        },
        {
          "material": "Silica",
          "amount": 9.52
        },
        {
          "material": "Potash Feldspar",
          "amount": 4.76
        }
      ],
      "additionals": [
        {
          "material": "Black Nickel Oxide",
          "amount": 2.0
        }
      ],
      "description": "Con 1 capa delgada forma chorreaduras tipicas de esmaltes de cenizas. Con capa cargada desarrolla un rojo oscuro. Chorrea algo.",
      "createdBy": "Mart\u00edn Rolando",
      "source": "glazy.org",
      "url": "https://glazy.org/recipes/153129"
    },
    {
      "id": 4783,
      "code": "GLAZY-4783",
      "name": "Tar Black of Elliot",
      "cone": "08 - 2",
      "surface": "",
      "transparency": "",
      "atmosphere": "Oxidation, Reduction",
      "subtype": "Glaze - Black",
      "ingredients": [
        {
          "material": "Colemanite",
          "amount": 42.14
        },
        {
          "material": "Borax",
          "amount": 32.78
        },
        {
          "material": "Iron chromate",
          "amount": 15.72
        },
        {
          "material": "Silica",
          "amount": 9.36
        }
      ],
      "additionals": [
        {
          "material": "Cobalt Oxide",
          "amount": 9.36
        },
        {
          "material": "Black Copper Oxide",
          "amount": 9.36
        },
        {
          "material": "Red Iron Oxide",
          "amount": 9.36
        },
        {
          "material": "Rutile",
          "amount": 9.36
        }
      ],
      "description": "This recipe was imported from Louis Katz's Hyperglaze database available on his website: http://falcon.tamucc.edu/lkatz/allglazes.txt More information about Louis Katz can be found on his website, http://www.louiskatz.net/ Louis Katz Notes: I am not a safety expert and any information contained in this file about safety should be ignored in favor of advice from experts. All of the materials in all glazes are potentially hazardous. All of these glaze recipes are given without any representation of accuracy or safety. They may work, they may not. They may be safe when fired or they may not. All of the materials used in them have hazards associated with them. You must be have sufficient training in the hazards before you use the the materials. You will have to determine the suitability and safety for your use. Do not assume that a lack of a warning about a material means that it is safe. Cone: 08 - 2 Color: black Surface texture: ? Firing: Ox. or Red. Recipe: Percent Batch Colemanite 42.14 44.6 Borax 32.78 34.7 Flint 9.36 9.9 Iron Chromate 15.72 16.6 Totals: 100.00 % 105.9 gm Also add: RIO 9.36 9.9 Rutile 9.36 9.9 Cobalt Oxide 9.36 9.9 Black Copper Oxide 9.36 9.9 Comments: Iron Chromate: all chromates are considered potentially carcenogenic Cobalt Oxide: Black .",
      "createdBy": "Glazy Admin",
      "source": "glazy.org",
      "url": "https://glazy.org/recipes/4783"
    },
    {
      "id": 39211,
      "code": "GLAZY-39211",
      "name": "Taro",
      "cone": "9 - 10",
      "surface": "",
      "transparency": "",
      "atmosphere": "Reduction",
      "subtype": "Glaze",
      "ingredients": [
        {
          "material": "Custer Feldspar",
          "amount": 41.0
        },
        {
          "material": "Calcined Talc, Magnesium Silicate",
          "amount": 20.0
        },
        {
          "material": "Talc",
          "amount": 15.0
        },
        {
          "material": "Gerstley Borate",
          "amount": 12.0
        },
        {
          "material": "Dolomite",
          "amount": 7.0
        },
        {
          "material": "Kentucky OM #4 Ball Clay",
          "amount": 5.0
        }
      ],
      "additionals": [
        {
          "material": "Bentonite",
          "amount": 2.0
        },
        {
          "material": "Tin Oxide",
          "amount": 2.0
        },
        {
          "material": "Cobalt Oxide",
          "amount": 1.25
        }
      ],
      "description": "",
      "createdBy": "Gasworks NYC",
      "source": "glazy.org",
      "url": "https://glazy.org/recipes/39211"
    },
    {
      "id": 32324,
      "code": "GLAZY-32324",
      "name": "Tashiko Semimatt White Glaze",
      "cone": "9 - 10",
      "surface": "Semi-matte",
      "transparency": "Semi-opaque",
      "atmosphere": "Oxidation, Reduction",
      "subtype": "Glaze - White, Off-White",
      "ingredients": [
        {
          "material": "Kona F-4 feldspar",
          "amount": 40.0
        },
        {
          "material": "Cornwall Stone",
          "amount": 20.0
        },
        {
          "material": "Georgia Kaolin",
          "amount": 20.0
        },
        {
          "material": "Whiting",
          "amount": 20.0
        }
      ],
      "additionals": [
        {
          "material": "Zinc Oxide",
          "amount": 7.0
        },
        {
          "material": "Bentonite",
          "amount": 2.0
        }
      ],
      "description": "From Ceramics Monthly, January 1984. For black: 5% cobalt carbonate, 1% manganese carbonate, 20% red iron oxide.",
      "createdBy": "Glazy Admin",
      "source": "glazy.org",
      "url": "https://glazy.org/recipes/32324"
    },
    {
      "id": 3258,
      "code": "GLAZY-3258",
      "name": "Tatasciore Blue",
      "cone": "10",
      "surface": "Semi-glossy",
      "transparency": "Semi-opaque",
      "atmosphere": "Reduction",
      "subtype": "Glaze - Blue - Rutile",
      "ingredients": [
        {
          "material": "Custer Feldspar",
          "amount": 43.0
        },
        {
          "material": "Silica",
          "amount": 22.0
        },
        {
          "material": "Whiting",
          "amount": 18.0
        },
        {
          "material": "Kaolin",
          "amount": 8.0
        }
      ],
      "additionals": [
        {
          "material": "Rutile",
          "amount": 6.0
        }
      ],
      "description": "Via Tara Hagen's Glazeitorium http://glazeitorium.blogspot.com/",
      "createdBy": "Tara Hagen",
      "source": "glazy.org",
      "url": "https://glazy.org/recipes/3258"
    },
    {
      "id": 1561,
      "code": "GLAZY-1561",
      "name": "TAVC",
      "cone": "5 - 6",
      "surface": "Satin-matte",
      "transparency": "",
      "atmosphere": "Oxidation, Reduction",
      "subtype": "Glaze - White, Off-White",
      "ingredients": [
        {
          "material": "Nepheline Syenite",
          "amount": 40.0
        },
        {
          "material": "Silica",
          "amount": 16.0
        },
        {
          "material": "Whiting",
          "amount": 16.0
        },
        {
          "material": "EP Kaolin",
          "amount": 10.0
        },
        {
          "material": "Barium Carbonate",
          "amount": 9.0
        },
        {
          "material": "Ferro Frit 3110",
          "amount": 9.0
        }
      ],
      "description": "Glaze Type: Ca Na For glossy deep green, add 5.0% Iron Oxide. Tannish-grey matt, add 3.0% Rutile.",
      "createdBy": "Glazy Admin",
      "source": "glazy.org",
      "url": "https://glazy.org/recipes/1561"
    },
    {
      "id": 4744,
      "code": "GLAZY-4744",
      "name": "TBR Semi Matte",
      "cone": "05 - 04",
      "surface": "Semi-matte",
      "transparency": "",
      "atmosphere": "Oxidation, Reduction",
      "subtype": "Glaze",
      "ingredients": [
        {
          "material": "Lead Carbonate",
          "amount": 52.0
        },
        {
          "material": "Feldspar",
          "amount": 15.0
        },
        {
          "material": "Silica",
          "amount": 13.0
        },
        {
          "material": "Borax",
          "amount": 9.0
        },
        {
          "material": "Tin Oxide",
          "amount": 5.0
        },
        {
          "material": "Ball Clay",
          "amount": 4.0
