Repository: MrSeldon/argilev2

File: data/glazes/glazy.json (part 268 of 315)
{
        },
        {
          "material": "Whiting",
          "amount": 2.0
        }
      ],
      "additionals": [
        {
          "material": "Rutile",
          "amount": 4.0
        }
      ],
      "description": "This recipe was imported from Louis Katz's Hyperglaze database available on his website: http://falcon.tamucc.edu/lkatz/allglazes.txt More information about Louis Katz can be found on his website, http://www.louiskatz.net/ Louis Katz Notes: I am not a safety expert and any information contained in this file about safety should be ignored in favor of advice from experts. All of the materials in all glazes are potentially hazardous. All of these glaze recipes are given without any representation of accuracy or safety. They may work, they may not. They may be safe when fired or they may not. All of the materials used in them have hazards associated with them. You must be have sufficient training in the hazards before you use the the materials. You will have to determine the suitability and safety for your use. Do not assume that a lack of a warning about a material means that it is safe. Cone: 05 04 Surface texture: Semi-Matte or Satin Firing: Ox. or Red. Recipe: Percent Batch White Lead 52.00 52.00 Feldspar 15.00 15.00 Flint 13.00 13.00 Borax 9.00 9.00 Ball Clay 4.00 4.00 Whiting 2.00 2.00 Tin Oxide 5.00 5.00 Totals: 100.00 % 100.00 gm Also add: Rutile 4.00 4.00 White Lead: HIGHLY TOXIC-avoid ingestion. NOT FOR USE WITH WARE INTENDED FOR FOOD.",
      "createdBy": "Glazy Admin",
      "source": "glazy.org",
      "url": "https://glazy.org/recipes/4744"
    },
    {
      "id": 44294,
      "code": "GLAZY-44294",
      "name": "Tchalenko Tenmoku",
      "cone": "6 - 9",
      "surface": "Smooth Matte",
      "transparency": "Semi-opaque",
      "atmosphere": "Wood, Reduction",
      "subtype": "Glaze - Iron - Tenmoku",
      "ingredients": [
        {
          "material": "Potash Feldspar Dp hasta diciembre 2018",
          "amount": 55.0
        },
        {
          "material": "Silica",
          "amount": 15.0
        },
        {
          "material": "Kaolin/Caol\u00edn Sur del R\u00edo - Blanco Lavado",
          "amount": 15.0
        },
        {
          "material": "Whiting",
          "amount": 10.0
        },
        {
          "material": "Talc",
          "amount": 5.0
        }
      ],
      "additionals": [
        {
          "material": "Red Iron Oxide",
          "amount": 10.0
        }
      ],
      "description": "Receta proveniente de Janice Tchalenko (1942/2018), ceramista inglesa, mientras daba clases en Australia (recopilada por Cristina Iafigliola). Observar diferencia de resultados de acuerdo a la carga del esmalte. Janice Tchalenko (1942/2018), recipe, collected by Cristina Iafigliola. See different results according to thickness.",
      "createdBy": "Clara Giorello",
      "source": "glazy.org",
      "url": "https://glazy.org/recipes/44294"
    },
    {
      "id": 4376,
      "code": "GLAZY-4376",
      "name": "Tchalenko Yellow",
      "cone": "9 - 10",
      "surface": "Satin-matte",
      "transparency": "Opaque",
      "atmosphere": "Reduction",
      "subtype": "Glaze - Yellow - Barium",
      "ingredients": [
        {
          "material": "Potash Feldspar (Zheng Yi SK7)",
          "amount": 52.9
        },
        {
          "material": "Barium Carbonate",
          "amount": 23.5
        },
        {
          "material": "Talc",
          "amount": 11.8
        },
        {
          "material": "Kaolin",
          "amount": 8.2
        },
        {
          "material": "Whiting",
          "amount": 3.5
        }
      ],
      "additionals": [
        {
          "material": "Zircopax",
          "amount": 17.7
        },
        {
          "material": "Red Iron Oxide",
          "amount": 3.5
        }
      ],
      "description": "From John Britt's book High Fire Glazes. Not for functional use.",
      "createdBy": "Derek Au",
      "source": "glazy.org",
      "url": "https://glazy.org/recipes/4376"
    },
    {
      "id": 18289,
      "code": "GLAZY-18289",
      "name": "Tea Dust",
      "cone": "9 - 11",
      "surface": "Glossy",
      "transparency": "Translucent",
      "atmosphere": "Neutral, Reduction, Oxidation",
      "subtype": "Glaze - Iron - Tea Dust",
      "ingredients": [
        {
          "material": "Custer Feldspar",
          "amount": 39.81
        },
        {
          "material": "Silica",
          "amount": 25.0
        },
        {
          "material": "Whiting",
          "amount": 15.74
        },
        {
          "material": "Kentucky OM #4 Ball Clay",
          "amount": 12.04
        },
        {
          "material": "Amtalc-C98 Talc",
          "amount": 7.41
        }
      ],
      "additionals": [
        {
          "material": "Red Iron Oxide",
          "amount": 9.3
        }
      ],
      "description": "Golden West College's Tea Dust. Gloss/Magnesia Matte. Gloss Black with Olive Speckles Glaze can finicky with application and glaze thickness. Very stable though. We fire in reduction and the only cooling we do is closing the damper when temperature is hit. Ive seen this glaze go completely pond scum green and shiny metallic. Still mastering this one.",
      "createdBy": "Alexander Kuttel",
      "source": "glazy.org",
      "url": "https://glazy.org/recipes/18289"
    },
    {
      "id": 30809,
      "code": "GLAZY-30809",
      "name": "Tea Dust",
      "cone": "8 - 10",
      "surface": "",
      "transparency": "",
      "atmosphere": "Reduction",
      "subtype": "Glaze - Iron - Tea Dust",
      "ingredients": [
        {
          "material": "Custer Feldspar",
          "amount": 36.4
        },
        {
          "material": "Silica",
          "amount": 22.9
        },
        {
          "material": "Whiting",
          "amount": 14.4
        },
        {
          "material": "Ball Clay",
          "amount": 11.0
        },
        {
          "material": "Red Iron Oxide",
          "amount": 8.5
        },
        {
          "material": "Talc",
          "amount": 6.8
        }
      ],
      "description": "Good in a R1 or R3 firing-based on John Britt's firing programs.",
      "createdBy": "Mary Fox",
      "source": "glazy.org",
      "url": "https://glazy.org/recipes/30809"
    },
    {
      "id": 275250,
      "code": "GLAZY-275250",
      "name": "Tea Dust (Developing Glazes - Daly)",
      "cone": "8",
      "surface": "",
      "transparency": "",
      "atmosphere": "Reduction",
      "subtype": "Glaze",
      "ingredients": [
        {
          "material": "Nepheline Syenite",
          "amount": 40.0
        },
        {
          "material": "Silica",
          "amount": 30.0
        },
        {
          "material": "Whiting",
          "amount": 20.0
        },
        {
          "material": "Kaolin",
          "amount": 10.0
        }
      ],
      "additionals": [
        {
          "material": "Iron oxide",
          "amount": 10.0
        },
        {
          "material": "Talc",
          "amount": 10.0
        }
      ],
      "description": "From The New Ceramics Developing Glazes by Greg Daly, page 114 - 115.",
      "createdBy": "David S",
      "source": "glazy.org",
      "url": "https://glazy.org/recipes/275250"
    },
    {
      "id": 109029,
      "code": "GLAZY-109029",
      "name": "Tea Dust (Polvo de T\u00e9) con cenizas volc\u00e1nicas",
      "cone": "4 - 5",
      "surface": "Matte",
      "transparency": "Opaque",
      "atmosphere": "Oxidation",
      "subtype": "Glaze - Iron - Tea Dust",
      "ingredients": [
        {
          "material": "Cenizas del Puyehue",
          "amount": 80.3
        },
        {
          "material": "Talc",
          "amount": 11.2
        },
        {
          "material": "Tricalcium Phosphate, Synthetic Bone Ash",
          "amount": 6.2
        },
        {
          "material": "Whiting",
          "amount": 2.3
        },
        {
          "material": "Bentonite",
          "amount": 2.0
        },
        {
          "material": "Red Iron Oxide",
          "amount": 2.0
        }
      ],
      "description": "Las cenizas del volcan Puyehue (que hizo erupci\u00f3n en el a\u00f1o 2011) me han permitido lograr algunos vidriados como este, que aun est\u00e1 en fase de prueba. Las cenizas est\u00e1n calcinadas, molidas, y tamizadas por una malla 100.",
      "createdBy": "Dante Alberro",
      "source": "glazy.org",
      "url": "https://glazy.org/recipes/109029"
    },
    {
      "id": 58398,
      "code": "GLAZY-58398",
      "name": "Tea dust temmoku Inge Ysebaert",
      "cone": "6",
      "surface": "",
      "transparency": "",
      "atmosphere": "Oxidation",
      "subtype": "Glaze - Iron - Tea Dust",
      "ingredients": [
        {
          "material": "Synthetic Cornish Stone",
          "amount": 67.8
        },
        {
          "material": "Dolomite",
          "amount": 7.8
        },
        {
          "material": "Silica",
          "amount": 6.2
        },
        {
          "material": "Lithium Carbonate",
          "amount": 6.1
        },
        {
          "material": "Whiting",
          "amount": 4.7
        },
        {
          "material": "Gerstley Borate",
          "amount": 3.1
        }
      ],
      "additionals": [
        {
          "material": "Red Iron Oxide",
          "amount": 11.0
        }
      ],
      "description": "We dont have Cornwall stone in school, so Inge Ysebaert adapted this recipe, reducing whiting from the original 9%, since Cornish stone, which we have, from PC, contains whiting (?). The totals have not been corrected to make 100%. I made a batch just like this, and then I'll further play with the recipe? Works fine in my little kiln which crash cools, softish cone 6, a few pinholes, great tea dust inside vessels.",
      "createdBy": "Mer Almagro",
      "source": "glazy.org",
      "url": "https://glazy.org/recipes/58398"
    },
    {
      "id": 43364,
      "code": "GLAZY-43364",
      "name": "Teadust (Yellow Speckle Tenmoku)",
      "cone": "10",
      "surface": "",
      "transparency": "",
      "atmosphere": "",
      "subtype": "Glaze - Iron - Tea Dust",
      "ingredients": [
        {
          "material": "Potash Feldspar",
          "amount": 43.0
        },
        {
          "material": "Silica",
          "amount": 27.0
        },
        {
          "material": "Whiting",
          "amount": 17.0
        },
        {
          "material": "Kentucky OM #4 Ball Clay",
          "amount": 13.0
        },
        {
          "material": "Red Iron Oxide",
          "amount": 10.0
        },
        {
          "material": "Talc",
          "amount": 8.0
        }
      ],
      "description": "From Virginia Scotchie's Clay and Glaze Compendium",
      "createdBy": "Glazy Admin",
      "source": "glazy.org",
      "url": "https://glazy.org/recipes/43364"
    },
    {
      "id": 6045,
      "code": "GLAZY-6045",
      "name": "Teadust Temmoku",
      "cone": "6",
      "surface": "Glossy",
      "transparency": "Semi-opaque",
      "atmosphere": "Reduction",
      "subtype": "Glaze - Iron - Tenmoku",
      "ingredients": [
        {
          "material": "Custer Feldspar",
          "amount": 35.0
        },
        {
          "material": "Silica",
          "amount": 30.0
        },
        {
          "material": "Whiting",
          "amount": 20.0
        },
        {
          "material": "Kentucky OM #4 Ball Clay",
          "amount": 15.0
        }
      ],
      "additionals": [
        {
          "material": "Red Iron Oxide",
          "amount": 10.0
        }
      ],
      "description": "From Rick Malmgren, Ceramics Monthly, October 2000. A cone 10 that works equally well at cone 6; yields yellow \"tea dust\" crystals in reduction From William \u201cBill\u201d Schran, Teacher & Consultant Creative Creek Artisans: http://www.creativecreekartisans.com/ Cone 6 Reduction Glazes: http://www.creativecreekartisans.com/creativecreekcone6re.htm",
      "createdBy": "William Schran",
      "source": "glazy.org",
      "url": "https://glazy.org/recipes/6045"
    },
    {
      "id": 29146,
      "code": "GLAZY-29146",
      "name": "Teal",
      "cone": "10",
      "surface": "",
      "transparency": "",
      "atmosphere": "Reduction",
      "subtype": "Glaze - Red - Copper",
      "ingredients": [
        {
          "material": "Potash Feldspar",
          "amount": 52.0
        },
        {
          "material": "Barium Carbonate",
          "amount": 21.0
        },
        {
          "material": "Ball Clay",
          "amount": 10.0
        },
        {
          "material": "Whiting",
          "amount": 9.0
        },
        {
          "material": "Zinc Oxide",
          "amount": 8.0
        }
      ],
      "additionals": [
        {
          "material": "Copper Carbonate",
          "amount": 3.0
        },
        {
          "material": "Bentonite",
          "amount": 2.0
        }
      ],
      "description": "From the Kansas City Art Institute Ceramic Department (KCAI), Glaze Formulas, 15 February 1990. Labeled \"St. John Salt Glazes\" http://www.brackers.com/wp-content/uploads/2015/02/KCAI-Glaze-Recpies.pdf",
      "createdBy": "Glazy Admin",
      "source": "glazy.org",
      "url": "https://glazy.org/recipes/29146"
    },
    {
      "id": 772,
      "code": "GLAZY-772",
      "name": "Teal blue-green turquoise",
      "cone": "10",
      "surface": "",
      "transparency": "",
      "atmosphere": "Reduction",
      "subtype": "Glaze - Turquoise",
      "ingredients": [
        {
          "material": "Potash Feldspar",
          "amount": 39.05
        },
        {
          "material": "Silica",
          "amount": 29.33
        },
        {
          "material": "Dolomite",
          "amount": 12.92
        },
        {
          "material": "Kaolin",
          "amount": 9.42
        },
        {
          "material": "Colemanite",
          "amount": 5.79
        },
        {
          "material": "Magnesium carbonate",
          "amount": 2.36
        },
        {
          "material": "Zinc Oxide",
          "amount": 1.13
        }
      ],
      "additionals": [
        {
          "material": "Chrome Oxide",
          "amount": 0.5
        },
        {
          "material": "Cobalt Oxide",
          "amount": 0.5
        },
        {
          "material": "Bentonite",
          "amount": 0.3
        }
      ],
      "description": "This has been fired in reduction but I suspect it will work in oxidation. If anybody tries it in oxidation, please let me know the results. I love this stuff as an accent. It has a long firing range, I suspect ^9 - ^11. It's very forgiving, very stiff and should go on just fine as a light cream consistency dipped. Peace and long life....and yes, it's raining but I saw two rainbows yesterday while cleaning porch # 1 with mildicide Emily emily henderson",
      "createdBy": "Glazy Admin",
      "source": "glazy.org",
      "url": "https://glazy.org/recipes/772"
    },
    {
      "id": 773,
      "code": "GLAZY-773",
      "name": "Teal Gloss Sarah Jaeger",
      "cone": "10",
      "surface": "Glossy",
      "transparency": "Semi-opaque",
      "atmosphere": "Oxidation, Reduction",
      "subtype": "Glaze - Green - Chrome",
      "ingredients": [
        {
          "material": "Feldspar",
          "amount": 75.0
        },
        {
          "material": "Whiting",
          "amount": 15.0
        },
        {
          "material": "EP Kaolin",
          "amount": 5.0
        },
        {
          "material": "Silica",
          "amount": 5.0
        }
      ],
      "additionals": [
        {
          "material": "Chrome Oxide",
          "amount": 1.5
        },
        {
          "material": "Bentonite",
          "amount": 1.0
        },
        {
          "material": "Cobalt Carbonate",
          "amount": 1.0
        }
      ],
      "description": "From Sarah Jaeger.",
      "createdBy": "Glazy Admin",
      "source": "glazy.org",
      "url": "https://glazy.org/recipes/773"
    },
    {
      "id": 774,
      "code": "GLAZY-774",
      "name": "Teal Matte Rick's",
      "cone": "9 - 10",
      "surface": "Matte",
      "transparency": "Opaque",
      "atmosphere": "Oxidation, Reduction",
      "subtype": "Glaze - Matte",
      "ingredients": [
        {
          "material": "Potash Feldspar",
          "amount": 51.02
        },
        {
          "material": "Dolomite",
          "amount": 23.47
        },
        {
          "material": "EP Kaolin",
          "amount": 21.43
        },
        {
          "material": "Whiting",
          "amount": 4.08
        }
      ],
      "additionals": [
        {
          "material": "Bentonite",
          "amount": 1.02
        },
        {
          "material": "Chrome Oxide",
          "amount": 1.02
        },
        {
          "material": "Cobalt Carbonate",
          "amount": 1.02
        }
      ],
      "description": "(better on porcelain) I make no claims regarding these glazes' reliability or safety. I don't know of their origin. These are in use at Hui No'Eau in Makawao, Maui. sam tomich",
      "createdBy": "Glazy Admin",
      "source": "glazy.org",
      "url": "https://glazy.org/recipes/774"
    },
    {
      "id": 93973,
      "code": "GLAZY-93973",
      "name": "Teal transparent cone 9-10",
      "cone": "9 - 10",
      "surface": "Glossy",
      "transparency": "Transparent",
      "atmosphere": "Oxidation",
      "subtype": "Glaze - Clear",
      "ingredients": [
        {
          "material": "Silica",
          "amount": 26.0
        },
        {
          "material": "Nepheline Syenite",
          "amount": 24.5
        },
        {
          "material": "EP Kaolin",
          "amount": 20.5
        },
        {
          "material": "Ferro Frit 3134",
          "amount": 15.0
        },
        {
          "material": "Wollastonite",
          "amount": 14.0
        }
      ],
      "additionals": [
        {
          "material": "Copper Carbonate",
          "amount": 5.0
        },
        {
          "material": "Cobalt Carbonate",
          "amount": 1.0
        }
      ],
      "description": "Transparent Teal glaze",
      "createdBy": "Rob",
      "source": "glazy.org",
      "url": "https://glazy.org/recipes/93973"
    },
    {
      "id": 283844,
      "code": "GLAZY-283844",
      "name": "Teapot Green",
      "cone": "8",
      "surface": "Glossy",
      "transparency": "Opaque",
      "atmosphere": "Oxidation",
      "subtype": "Glaze - Iron",
      "ingredients": [
        {
          "material": "Silica",
          "amount": 38.0
        },
        {
          "material": "FR8 fritte boro-calcique (Solargil 2018)",
          "amount": 22.0
        },
        {
          "material": "N\u00e9ph\u00e9line sy\u00e9nite (Ceradel 2015)",
          "amount": 17.0
        },
        {
          "material": "Kaolin A (Ceradel 2015)",
          "amount": 13.0
        },
        {
          "material": "Whiting",
          "amount": 10.0
        }
      ],
      "additionals": [
        {
          "material": "Red Iron Oxide",
          "amount": 5.0
        },
        {
          "material": "Titanium Dioxide",
          "amount": 3.0
        },
        {
          "material": "Chrome Oxide",
          "amount": 0.5
        }
      ],
      "description": "An evolution starting from Joe Thompson's First Five (Old Forge Creations), to try to make them less runny at high temp Thin (SG 1.45, 3sec dip) : Black with white effects Thick(SG 1.55, 3sec dip) : Seafoam green, with effect, and black rim Initial Big Batch : 3kg + 2L water + 500ml water + some rinsing ( 50ml ?) -> Gives SG 1.55",
      "createdBy": "Thibault",
      "source": "glazy.org",
      "url": "https://glazy.org/recipes/283844"
    },
    {
      "id": 9249,
      "code": "GLAZY-9249",
      "name": "Ted's Crawling Black",
      "cone": "10",
      "surface": "Stony Matte",
      "transparency": "Opaque",
      "atmosphere": "Reduction",
      "subtype": "Glaze - Specialty - Crawling",
      "ingredients": [
        {
          "material": "Nepheline Syenite",
          "amount": 55.0
        },
        {
          "material": "Magnesium carbonate",
          "amount": 45.0
        }
      ],
      "additionals": [
        {
          "material": "Black Copper Oxide",
          "amount": 9.0
        },
        {
          "material": "Rutile",
          "amount": 3.0
        }
      ],
      "description": "A matte black crawling glaze, a fun collaborative recipe that turned out more interesting than anticipated. No running, great at showing textures. Stony in appearance.",
      "createdBy": "Erin Bjorkstedt",
      "source": "glazy.org",
      "url": "https://glazy.org/recipes/9249"
    },
    {
      "id": 1562,
      "code": "GLAZY-1562",
      "name": "Temmoku",
      "cone": "6",
      "surface": "Glossy",
      "transparency": "",
      "atmosphere": "Reduction",
      "subtype": "Glaze - Iron - Tenmoku",
      "ingredients": [
        {
          "material": "Custer Feldspar",
          "amount": 43.2
        },
        {
          "material": "Silica",
          "amount": 25.9
        },
        {
          "material": "Whiting",
          "amount": 21.0
        },
        {
          "material": "EP Kaolin",
          "amount": 9.9
        }
      ],
      "additionals": [
        {
          "material": "Red Iron Oxide",
          "amount": 19.8
        },
        {
          "material": "Bentonite",
          "amount": 3.7
        }
      ],
      "description": "Here a the glazes we've found work out OK, and are currently studio shop glazes. We have noticed that a slightly heavier reduction is needed for cone 6 than in cone 9/10. submitted by: Candice Roeder e-mail:",
      "createdBy": "Glazy Admin",
      "source": "glazy.org",
      "url": "https://glazy.org/recipes/1562"
    },
    {
      "id": 6073,
      "code": "GLAZY-6073",
      "name": "Temmoku",
      "cone": "6",
      "surface": "Glossy",
      "transparency": "Opaque",
      "atmosphere": "Reduction",
      "subtype": "Glaze - Iron - Tenmoku",
      "ingredients": [
        {
          "material": "Custer Feldspar",
          "amount": 58.0
        },
        {
          "material": "Whiting",
          "amount": 18.0
        },
        {
          "material": "Kentucky OM #4 Ball Clay",
          "amount": 12.0
        },
        {
          "material": "Silica",
          "amount": 12.0
        }
      ],
      "additionals": [
        {
          "material": "Red Iron Oxide",
          "amount": 13.0
        },
        {
          "material": "Bentonite",
          "amount": 2.0
        }
      ],
      "description": "From Diana Pancioli's excellent publication, Glaze Forward: http://www.dianapancioli.com/ http://www.dianapancioli.com/downloads/GlazeForward.pdf An adjustment of Hamer\u2019s \u201cTemmoku\u201d This cone 6 Temmoku has 13% iron, a lot more than a Temmoku at Cone 10. At cone 6 reduction Temmokus seem to need more than the usual 8% required at Cone 10 to give the same black/red color break. At 11% iron this formula makes a handsome orange glaze with darker brown coloration in the depths. Thin to medium application",
      "createdBy": "Glazy Admin",
      "source": "glazy.org",
      "url": "https://glazy.org/recipes/6073"
    },
    {
      "id": 6388,
      "code": "GLAZY-6388",
      "name": "Temmoku",
      "cone": "9 - 11",
      "surface": "Glossy",
      "transparency": "Semi-opaque",
      "atmosphere": "Reduction, Oxidation, Salt & Soda, Wood",
      "subtype": "Glaze - Iron - Tenmoku",
      "ingredients": [
        {
          "material": "Custer Feldspar",
          "amount": 48.38
        },
        {
          "material": "Silica",
          "amount": 20.14
        },
        {
          "material": "Whiting",
          "amount": 11.64
        },
        {
          "material": "EP Kaolin",
          "amount": 5.4
        },
        {
          "material": "Barium Carbonate",
          "amount": 2.24
        },
        {
          "material": "Zinc Oxide",
          "amount": 2.24
        }
      ],
      "additionals": [
        {
          "material": "Red Iron Oxide",
          "amount": 8.05
        }
      ],
      "description": "From Phillip Schmidt http://phillipschmidtpottery.com/my-favorite-glaze-recipes/ This is a Bethel University classroom glaze graciously given to me by professor Kirk Freeman. Thanks Kirk! This temmoku is shiny and true black, and breaks to a beautiful coppery brown with hints of red on edges and around handles. Notes: This is a cone 10 reduction glaze. I dip my mugs one time only but for 12-20 seconds each (depending on how thick I perceived the glaze to be mixed that time around... Being it was a studio glaze, it was mixed up by different people who have different ideas of accuracy and thickness). This ensures a nice thick coating that is not globby and gives a fantastic color. What I love: The temmoku has a beautiful black color and the copper breaks are AMAZING; it doesn\u2019t run even when you dip for 20 seconds, and I've taken it to at least cone 10.5; it looks amazing with coffee inside a temmoku glazed mug. What I don\u2019t like: the dried raw glaze can easily transfer from your fingertips to a white glazed pot without you noticing, and then you have red fingerprints on white pieces. But that\u2019s about it! You can use this glaze in an oxidised atmosphere and the results are beautiful, albeit different. The glaze turns a dark color with hues of black, brown, and dark green. Great in the soda kiln for a consistent dark glaze!",
      "createdBy": "Phillip Schmidt",
      "source": "glazy.org",
      "url": "https://glazy.org/recipes/6388"
    },
    {
      "id": 34904,
      "code": "GLAZY-34904",
      "name": "Temmoku",
      "cone": "6 - 7",
      "surface": "Satin-matte",
      "transparency": "Opaque",
      "atmosphere": "Reduction",
      "subtype": "Glaze - Iron - Tenmoku",
      "ingredients": [
        {
          "material": "Mahavir Potash Feldspar",
          "amount": 35.0
        },
        {
          "material": "Wollastonite",
          "amount": 22.0
        },
        {
          "material": "Hyplas 71 Ball clay",
          "amount": 20.0
        },
        {
          "material": "Nepheline Syenite",
          "amount": 18.0
        },
        {
          "material": "Silica",
          "amount": 5.0
        }
      ],
      "additionals": [
        {
          "material": "Red Iron Oxide",
          "amount": 13.0
        }
      ],
      "description": "",
      "createdBy": "Les Reed",
      "source": "glazy.org",
      "url": "https://glazy.org/recipes/34904"
    },
    {
      "id": 47961,
      "code": "GLAZY-47961",
      "name": "Temmoku",
      "cone": "",
      "surface": "",
      "transparency": "",
      "atmosphere": "",
      "subtype": "Glaze",
      "ingredients": [
        {
          "material": "Custer Feldspar",
          "amount": 4500.0
        },
        {
          "material": "Silica",
          "amount": 2700.0
        },
        {
          "material": "Whiting",
          "amount": 1700.0
        },
        {
          "material": "EP Kaolin",
          "amount": 1100.0
        },
        {
          "material": "Red Iron Oxide",
          "amount": 1000.0
        },
        {
          "material": "Gerstley Borate",
          "amount": 500.0
        },
        {
          "material": "Bentonite",
          "amount": 200.0
        }
      ],
      "description": "Nova Scotia College of Art & Design Mid-Fire Glazes From The Ceramics Field Guide: http://ceramicsfieldguide.org/chapter-12/mid-range-clay-slips-glazes/",
      "createdBy": "Glazy Admin",
      "source": "glazy.org",
      "url": "https://glazy.org/recipes/47961"
    },
    {
      "id": 48375,
      "code": "GLAZY-48375",
      "name": "Temmoku",
      "cone": "6 - 7",
      "surface": "Satin-matte",
      "transparency": "Opaque",
      "atmosphere": "Reduction",
      "subtype": "Glaze - Iron - Tenmoku",
      "ingredients": [
        {
          "material": "Mahavir Potash Feldspar",
          "amount": 35.0
        },
        {
          "material": "Wollastonite",
          "amount": 22.0
        },
        {
          "material": "Hyplas 71 Ball clay",
          "amount": 20.0
        },
        {
          "material": "Nepheline Syenite",
          "amount": 18.0
        },
        {
          "material": "Silica",
          "amount": 5.0
        }
      ],
      "additionals": [
        {
          "material": "Red Iron Oxide",
          "amount": 13.0
        }
      ],
      "description": "",
      "createdBy": "Viviane Goethals",
      "source": "glazy.org",
      "url": "https://glazy.org/recipes/48375"
    },
    {
      "id": 30899,
      "code": "GLAZY-30899",
      "name": "Temmoku - NCMC",
      "cone": "6",
      "surface": "Glossy",
      "transparency": "Opaque",
      "atmosphere": "Oxidation",
      "subtype": "Glaze - Iron - Tenmoku",
      "ingredients": [
        {
          "material": "Silica",
          "amount": 25.0
        },
        {
          "material": "EP Kaolin",
          "amount": 16.7
        },
        {
          "material": "Nepheline Syenite",
          "amount": 16.7
        },
        {
          "material": "Red Iron Oxide",
          "amount": 10.0
        },
        {
          "material": "Dolomite",
          "amount": 8.3
        },
        {
          "material": "Gerstley Borate",
          "amount": 8.3
        },
        {
          "material": "Talc",
          "amount": 8.3
        },
        {
          "material": "Bone Ash",
          "amount": 6.7
        }
      ],
      "description": "",
      "createdBy": "Stephen Stuchell",
      "source": "glazy.org",
      "url": "https://glazy.org/recipes/30899"
    },
    {
      "id": 22751,
      "code": "GLAZY-22751",
      "name": "Temmoku Blue",
      "cone": "5 1/2 - 6",
      "surface": "Satin-matte",
      "transparency": "Opaque",
      "atmosphere": "Oxidation",
      "subtype": "Glaze - Blue - Cobalt",
      "ingredients": [
        {
          "material": "Potash Feldspar",
          "amount": 32.56
        },
        {
          "material": "Silica",
          "amount": 24.95
        },
        {
          "material": "EP Kaolin",
          "amount": 12.43
        },
        {
          "material": "Whiting",
          "amount": 9.82
        },
        {
          "material": "Dolomite",
          "amount": 8.76
        },
        {
          "material": "Lithium Carbonate",
          "amount": 5.98
        },
        {
          "material": "Ferro Frit 3134",
          "amount": 5.49
        },
        {
          "material": "Titanium Dioxide",
          "amount": 0.01
        }
      ],
      "additionals": [
        {
          "material": "Cobalt Oxide",
          "amount": 2.0
        },
        {
          "material": "Copper Carbonate",
          "amount": 1.0
        }
      ],
      "description": "Substitutional recipe of Temmoku Gold Blue/Green https://glazy.org/recipes/18343 Cornwall Stone and Gerstley Borate were substituted.",
      "createdBy": "Sergio Barba",
      "source": "glazy.org",
      "url": "https://glazy.org/recipes/22751"
    },
    {
      "id": 5082,
      "code": "GLAZY-5082",
      "name": "Temmoku Glaze (Jamaica)",
      "cone": "10",
      "surface": "",
      "transparency": "",
      "atmosphere": "Oxidation, Reduction",
      "subtype": "Glaze - Iron - Tenmoku",
      "ingredients": [
        {
          "material": "Custer Feldspar (1989)",
          "amount": 53.76
        },
        {
          "material": "Silica",
          "amount": 25.81
        },
        {
          "material": "Whiting",
          "amount": 10.75
        },
        {
          "material": "EP Kaolin",
          "amount": 6.45
        },
        {
          "material": "Talc",
          "amount": 3.23
        }
      ],
      "additionals": [
        {
          "material": "Red Iron Oxide",
          "amount": 7.53
        },
        {
          "material": "Bentonite",
          "amount": 3.23
        }
      ],
      "description": "This recipe was imported from Louis Katz's Hyperglaze database available on his website: http://falcon.tamucc.edu/lkatz/allglazes.txt More information about Louis Katz can be found on his website, http://www.louiskatz.net/ Louis Katz Notes: I am not a safety expert and any information contained in this file about safety should be ignored in favor of advice from experts. All of the materials in all glazes are potentially hazardous. All of these glaze recipes are given without any representation of accuracy or safety. They may work, they may not. They may be safe when fired or they may not. All of the materials used in them have hazards associated with them. You must be have sufficient training in the hazards before you use the the materials. You will have to determine the suitability and safety for your use. Do not assume that a lack of a warning about a material means that it is safe. Cone: 10 Firing: Ox. or Red. Recipe: Percent Batch Custer Feldspar 53.76 53.76 Flint 25.81 25.81 Whiting 10.75 10.75 Talc 3.23 3.23 EPK 6.45 6.45 Totals: 100.00 % 100.00 gm Also add: RIO 7.53 7.53 Bentonite 3.23 3.23 Comments: reduction CM 01-96 p.35",
      "createdBy": "Glazy Admin",
      "source": "glazy.org",
      "url": "https://glazy.org/recipes/5082"
    },
    {
      "id": 18336,
      "code": "GLAZY-18336",
      "name": "Temmoku Gold",
      "cone": "6",
      "surface": "",
      "transparency": "Translucent",
      "atmosphere": "Oxidation",
      "subtype": "Glaze",
      "ingredients": [
        {
          "material": "Cornwall Stone",
          "amount": 67.4
        },
        {
          "material": "Whiting",
          "amount": 9.0
        },
        {
          "material": "Dolomite",
          "amount": 7.9
        },
        {
          "material": "Lithium Carbonate",
          "amount": 6.2
        },
        {
          "material": "Silica",
          "amount": 6.2
        },
        {
          "material": "Gerstley Borate",
          "amount": 3.4
        }
      ],
      "additionals": [
        {
          "material": "Red Iron Oxide",
          "amount": 11.2
        }
      ],
      "description": "Tea dust temmoku glaze. Temmoku ground with mustard crystals. Slower firing and holds create denser crystals. Can be coloured with small percents of cobalt ox. for dark blue and lighter crystals.",
      "createdBy": "Alisa Liskin Clausen",
      "source": "glazy.org",
      "url": "https://glazy.org/recipes/18336"
    },
    {
      "id": 18343,
      "code": "GLAZY-18343",
      "name": "Temmoku Gold Blue/Green",
      "cone": "6",
      "surface": "",
      "transparency": "Translucent",
      "atmosphere": "Oxidation",
      "subtype": "Glaze",
      "ingredients": [
        {
          "material": "Cornwall Stone",
          "amount": 67.4
        },
        {
          "material": "Whiting",
          "amount": 9.0
        },
        {
          "material": "Dolomite",
          "amount": 7.9
        },
        {
          "material": "Lithium Carbonate",
          "amount": 6.2
        },
        {
          "material": "Silica",
          "amount": 6.2
        },
        {
          "material": "Gerstley Borate",
          "amount": 3.4
        },
        {
          "material": "Cobalt Oxide",
          "amount": 1.0
        }
      ],
      "description": "Tea dust with cobalt and or copper added, instead of red iron",
      "createdBy": "Alisa Liskin Clausen",
      "source": "glazy.org",
      "url": "https://glazy.org/recipes/18343"
    },
    {
      "id": 16503,
      "code": "GLAZY-16503",
      "name": "Temmoku Gold Tea Dust",
      "cone": "6",
      "surface": "Glossy",
      "transparency": "Translucent",
      "atmosphere": "Oxidation",
      "subtype": "Glaze - Iron - Tea Dust",
      "ingredients": [
        {
          "material": "Cornwall Stone",
          "amount": 67.33
        },
        {
          "material": "Whiting",
          "amount": 8.99
        },
        {
          "material": "Dolomite",
          "amount": 7.89
        },
        {
          "material": "Lithium Carbonate",
          "amount": 6.19
        },
        {
          "material": "Silica",
          "amount": 6.19
        },
        {
          "material": "Gerstley Borate",
          "amount": 3.4
        }
      ],
      "additionals": [
        {
          "material": "Red Iron Oxide",
          "amount": 11.19
        }
      ],
      "description": "Transluscent dark brown glaze with mustard yellow crystals.",
      "createdBy": "Alisa Liskin Clausen",
      "source": "glazy.org",
      "url": "https://glazy.org/recipes/16503"
    },
    {
      "id": 60397,
      "code": "GLAZY-60397",
      "name": "Temmoku Gold Tea Dust (Copy)",
      "cone": "6",
      "surface": "Glossy",
      "transparency": "Translucent",
      "atmosphere": "Oxidation",
      "subtype": "Glaze - Iron - Tea Dust",
      "ingredients": [
        {
          "material": "Cornwall Stone",
          "amount": 67.33
        },
        {
          "material": "Whiting",
          "amount": 8.99
        },
        {
          "material": "Dolomite",
          "amount": 7.89
        },
        {
          "material": "Lithium Carbonate",
          "amount": 6.19
        },
        {
          "material": "Silica",
          "amount": 6.19
        },
        {
          "material": "Gerstley Borate",
          "amount": 3.4
        }
      ],
      "additionals": [
        {
          "material": "Red Iron Oxide",
          "amount": 11.19
        }
      ],
      "description": "Transluscent dark brown glaze with mustard yellow crystals.",
      "createdBy": "Emily Borum",
      "source": "glazy.org",
      "url": "https://glazy.org/recipes/60397"
    },
    {
      "id": 90008,
      "code": "GLAZY-90008",
      "name": "Temmoku Gold Tea Dust (GL edit)",
      "cone": "6 - 10",
      "surface": "Glossy",
      "transparency": "Translucent",
      "atmosphere": "Oxidation, Neutral, Reduction, Salt & Soda, Wood",
      "subtype": "Glaze - Iron - Tea Dust",
      "ingredients": [
        {
          "material": "Cornwall Stone",
          "amount": 37.0
        },
        {
          "material": "Dolomite",
          "amount": 19.0
        },
        {
          "material": "Ferro Frit 3134",
          "amount": 15.0
        },
        {
          "material": "Spodumene",
          "amount": 15.0
        },
        {
          "material": "Silica",
          "amount": 14.0
        }
      ],
      "additionals": [
        {
          "material": "Red Iron Oxide",
          "amount": 12.0
        },
        {
          "material": "Epsom salts",
          "amount": 0.5
        }
      ],
      "description": "Transluscent dark brown glaze with mustard yellow crystals. (from alc) mixing note: when doing this in large batches, like 2000 g and up, you will probably need a blender to break up that great amount of cornwall stone. it's much easier to use a blender than to just sub it out for something easier, because the cornwall stone helps promote the yellow crystals to begin with. we have a glaze blender that I do this with. my process as follows: 1. mix the entire recipe with water and add to main bucket. blunge with drill 2. sieve slurry through 80 mesh talisman pan sieve 3. scoop out whatever cornwall crumbles are in the bottom and put in blender with some iron looking water from the recipe 4. add resulting slop back into glaze bucket, mix as normal",
      "createdBy": "Ginger",
      "source": "glazy.org",
      "url": "https://glazy.org/recipes/90008"
    },
    {
      "id": 59804,
