Repository: MrSeldon/argilev2

File: data/glazes/glazy.json (part 269 of 315)
{
      "code": "GLAZY-59804",
      "name": "Temmoku Gold Tea Dust - Revised",
      "cone": "5 - 6",
      "surface": "Glossy",
      "transparency": "Translucent",
      "atmosphere": "Oxidation",
      "subtype": "Glaze - Iron - Tea Dust",
      "ingredients": [
        {
          "material": "Cornwall Stone",
          "amount": 59.96
        },
        {
          "material": "Silica",
          "amount": 10.08
        },
        {
          "material": "EP Kaolin",
          "amount": 8.94
        },
        {
          "material": "Whiting",
          "amount": 8.13
        },
        {
          "material": "Dolomite",
          "amount": 7.14
        },
        {
          "material": "Gerstley Borate",
          "amount": 3.07
        },
        {
          "material": "Lithium Carbonate",
          "amount": 2.68
        }
      ],
      "additionals": [
        {
          "material": "Red Iron Oxide",
          "amount": 9.0
        }
      ],
      "description": "Translucent dark brown glaze with mustard yellow crystals. Specific Gravity 145, Viscosity set at 21 seconds using a Ford cup. May need to flocculate with small amount of Epson Salt. Minor adjustments to increase the temp of melting to work better as a cover glaze.",
      "createdBy": "Jeffrey Yauger",
      "source": "glazy.org",
      "url": "https://glazy.org/recipes/59804"
    },
    {
      "id": 1563,
      "code": "GLAZY-1563",
      "name": "Temmoku Gold V's",
      "cone": "5 - 7",
      "surface": "Glossy",
      "transparency": "",
      "atmosphere": "Oxidation",
      "subtype": "Glaze - Iron - Tenmoku",
      "ingredients": [
        {
          "material": "Cornwall Stone",
          "amount": 67.8
        },
        {
          "material": "Whiting",
          "amount": 9.0
        },
        {
          "material": "Dolomite",
          "amount": 7.8
        },
        {
          "material": "Silica",
          "amount": 6.2
        },
        {
          "material": "Lithium Carbonate",
          "amount": 6.1
        },
        {
          "material": "Gerstley Borate",
          "amount": 3.1
        }
      ],
      "additionals": [
        {
          "material": "Red Iron Oxide",
          "amount": 11.0
        }
      ],
      "description": "Glaze Type: Mid-fire Gold flecks on a red-brown base. At cone 5 glossy brown w/matt gold haze. At cone 6 deep glossy chocolate w/gold flecks. At cone 7 gold disappears: dark glossy brown breaking to medium tan.",
      "createdBy": "Glazy Admin",
      "source": "glazy.org",
      "url": "https://glazy.org/recipes/1563"
    },
    {
      "id": 775,
      "code": "GLAZY-775",
      "name": "Temmoku Mark's",
      "cone": "9 - 10",
      "surface": "Glossy",
      "transparency": "Opaque",
      "atmosphere": "Reduction",
      "subtype": "Glaze - Iron - Tenmoku",
      "ingredients": [
        {
          "material": "K-200 Feldspar",
          "amount": 45.0
        },
        {
          "material": "Silica",
          "amount": 27.0
        },
        {
          "material": "Whiting",
          "amount": 17.0
        },
        {
          "material": "Grolleg Kaolin",
          "amount": 11.0
        }
      ],
      "additionals": [
        {
          "material": "Red Iron Oxide",
          "amount": 10.0
        },
        {
          "material": "Bentonite",
          "amount": 1.0
        }
      ],
      "description": "Glaze Type: Ca K Temmoku Thin=rust, orange-red; thick=black. In salt over white body or slip=smokey jade green. used in Classic Temmoku, excellent. UF Shop glaze.",
      "createdBy": "Glazy Admin",
      "source": "glazy.org",
      "url": "https://glazy.org/recipes/775"
    },
    {
      "id": 776,
      "code": "GLAZY-776",
      "name": "Temmoku Secrest",
      "cone": "9 - 10",
      "surface": "Glossy",
      "transparency": "Translucent",
      "atmosphere": "Reduction",
      "subtype": "Glaze - Iron - Tenmoku",
      "ingredients": [
        {
          "material": "Custer Feldspar",
          "amount": 53.0
        },
        {
          "material": "Silica",
          "amount": 24.0
        },
        {
          "material": "Whiting",
          "amount": 12.0
        },
        {
          "material": "EP Kaolin",
          "amount": 6.0
        },
        {
          "material": "Barium Carbonate",
          "amount": 2.5
        },
        {
          "material": "Zinc Oxide",
          "amount": 2.5
        }
      ],
      "additionals": [
        {
          "material": "Red Iron Oxide",
          "amount": 10.0
        }
      ],
      "description": "Glaze Type: Ca K Temmoku Color is deeper and richer when applied thickly. Color is brighter and more intense over white slip or clay. [NOTE-these notes look like the ones from the Secrest Celadon... and is it really translucent?]",
      "createdBy": "Glazy Admin",
      "source": "glazy.org",
      "url": "https://glazy.org/recipes/776"
    },
    {
      "id": 3377,
      "code": "GLAZY-3377",
      "name": "Temmoku Sugar Maples Cone 6",
      "cone": "6",
      "surface": "Glossy",
      "transparency": "Semi-opaque",
      "atmosphere": "Oxidation",
      "subtype": "Glaze - Iron - Tenmoku",
      "ingredients": [
        {
          "material": "Custer Feldspar",
          "amount": 45.0
        },
        {
          "material": "Silica",
          "amount": 27.0
        },
        {
          "material": "Whiting",
          "amount": 17.0
        },
        {
          "material": "EP Kaolin",
          "amount": 11.0
        }
      ],
      "additionals": [
        {
          "material": "Red Iron Oxide",
          "amount": 10.0
        },
        {
          "material": "Gillespie Borate",
          "amount": 5.0
        },
        {
          "material": "Bentonite",
          "amount": 2.0
        }
      ],
      "description": "Western Pennsylvania Potters Community http://wpapotters.blogspot.com/2012/04/links-to-cone-6-oxidation-glaze-tests.html http://www.wpapotters.blogspot.com/2010/11/cone-6-oxidation-results-group-3.html With natural cooling in an electric kiln",
      "createdBy": "Terry Rorison",
      "source": "glazy.org",
      "url": "https://glazy.org/recipes/3377"
    },
    {
      "id": 304538,
      "code": "GLAZY-304538",
      "name": "Temmoku with Gerstley",
      "cone": "10",
      "surface": "Semi-glossy",
      "transparency": "Opaque",
      "atmosphere": "Reduction",
      "subtype": "Glaze - Iron - Tenmoku",
      "ingredients": [
        {
          "material": "Custer Feldspar",
          "amount": 38.0
        },
        {
          "material": "Silica",
          "amount": 32.0
        },
        {
          "material": "EP Kaolin",
          "amount": 14.0
        },
        {
          "material": "Whiting",
          "amount": 13.0
        },
        {
          "material": "Gerstley Borate",
          "amount": 3.0
        }
      ],
      "additionals": [
        {
          "material": "Red Iron Oxide",
          "amount": 10.0
        }
      ],
      "description": "Breaks orange/red. Has metallic sheen with small aventurine like spots.",
      "createdBy": "Heather A. Banas",
      "source": "glazy.org",
      "url": "https://glazy.org/recipes/304538"
    },
    {
      "id": 222571,
      "code": "GLAZY-222571",
      "name": "Temmoku with Mahavir",
      "cone": "10",
      "surface": "Semi-glossy",
      "transparency": "Opaque",
      "atmosphere": "Reduction",
      "subtype": "Glaze - Iron - Tenmoku",
      "ingredients": [
        {
          "material": "Mahavir Potash Feldspar",
          "amount": 40.0
        },
        {
          "material": "Silica",
          "amount": 30.0
        },
        {
          "material": "Whiting",
          "amount": 16.0
        },
        {
          "material": "EP Kaolin",
          "amount": 14.0
        }
      ],
      "additionals": [
        {
          "material": "Red Iron Oxide",
          "amount": 10.0
        }
      ],
      "description": "",
      "createdBy": "Heather A. Banas",
      "source": "glazy.org",
      "url": "https://glazy.org/recipes/222571"
    },
    {
      "id": 777,
      "code": "GLAZY-777",
      "name": "Temmoku-style glaze",
      "cone": "10",
      "surface": "Glossy",
      "transparency": "",
      "atmosphere": "",
      "subtype": "Glaze - Iron - Tenmoku",
      "ingredients": [
        {
          "material": "Feldspar",
          "amount": 65.39
        },
        {
          "material": "Silica",
          "amount": 15.38
        },
        {
          "material": "Whiting",
          "amount": 11.54
        },
        {
          "material": "Kaolin",
          "amount": 7.69
        }
      ],
      "additionals": [
        {
          "material": "Iron oxide",
          "amount": 7.69
        }
      ],
      "description": "this is a very nice cone ten, easy to make this glaze was found written on the side of plastic pail i bought at an auction 31 years ago. as with all mirror blacks the thickness of the glaze, the quality of the reduction, and the care in cooling the kiln will play a dramatic influence on the final product. breaking to rust is the result of thin areas. and if you wish to use this as iron red just apply a thin coat. as most veteran potters will verify.....make 2,000 pots, apply mirror black glaze, and fire the kiln 73 times...you will learn to use it... mel jacobson, minnesota",
      "createdBy": "Glazy Admin",
      "source": "glazy.org",
      "url": "https://glazy.org/recipes/777"
    },
    {
      "id": 1564,
      "code": "GLAZY-1564",
      "name": "Temmoku-tea dust",
      "cone": "6 - 10",
      "surface": "Glossy",
      "transparency": "Opaque",
      "atmosphere": "Reduction",
      "subtype": "Glaze - Iron - Tenmoku",
      "ingredients": [
        {
          "material": "Custer Feldspar",
          "amount": 35.0
        },
        {
          "material": "Silica",
          "amount": 30.0
        },
        {
          "material": "Whiting",
          "amount": 20.0
        },
        {
          "material": "Kentucky OM #4 Ball Clay",
          "amount": 15.0
        }
      ],
      "additionals": [
        {
          "material": "Red Iron Oxide",
          "amount": 10.0
        }
      ],
      "description": "Glaze Type: Temmoku (Tea dust) Yields yellow \"tea dust\" crystals in reduction. Just brown in reduction. From Rick Malmgren in CM.",
      "createdBy": "Glazy Admin",
      "source": "glazy.org",
      "url": "https://glazy.org/recipes/1564"
    },
    {
      "id": 778,
      "code": "GLAZY-778",
      "name": "Temoku Oxidation",
      "cone": "10",
      "surface": "Glossy",
      "transparency": "Opaque",
      "atmosphere": "Oxidation",
      "subtype": "Glaze - Iron - Tenmoku",
      "ingredients": [
        {
          "material": "Cornwall Stone",
          "amount": 46.7
        },
        {
          "material": "Silica",
          "amount": 20.2
        },
        {
          "material": "Whiting",
          "amount": 14.5
        },
        {
          "material": "EP Kaolin",
          "amount": 11.1
        },
        {
          "material": "Red Iron Oxide",
          "amount": 7.5
        }
      ],
      "additionals": [
        {
          "material": "Macaloid",
          "amount": 0.5
        }
      ],
      "description": "Glaze Type: Temmoku Closest thing to redux temmoku I can find. Works well with Penland Purple overlapped as a \"chun\". Must be fired to hard ^10 for colour to develop - at 9 it is boring brown. Use 1/4 to 1/2% macaloid as as suspender How long have you been using this glaze? Over 7 years Where is it used? My studio Where did this recipe come from? CM compilation of glazes. Sorry, date unknown, but older than 10 years. What do you like most about this glaze? Consistency - apply thickly and it stays put. Good for tableware. Is this glaze reliable? ABSOLUTELY Does this glaze tend to craze/crawl/pinhole/etc.? Rub any pinholes on dry glaze to avoid pinholing in final product. Wear gloves as this glaze will stain your hands - and your clothing. How do different firing temperatures/atmospheres affect the glaze? Will fire to ^9 (gets glossy) but the colour is awful! Firing to ^10 at 4 o'clock for best results. How does the glaze behave on different clay bodies? Have used on 3 different clay bodies with identical results. What consistency should the glaze be for pouring/dipping? Medium thick How thickly should the glaze be applied to the pot? Medium thick - if applied thinly, you can get some red flashes - but unless clay is extremely smooth (non-stoneware) the end product is non-functional. How does this glaze interact with other glazes? Overlapping with Penland opal gives a wonderful \"chun\" effect in ox. What is your kiln type and size? PSH CRT 180 - 6.5 cubic ft. How do you typically fire? I \"candle\" overnight. 20-24 hours depending on electricity demands. Do you experience problems with the raw glaze? Rapid settling!! I use .25 - .5% macaloid as a suspender - or it becomes a cement lump. Also, takes a long time to dry. Be patient! What is your water pH? I use R/O water GlazeBase recipe Submitted by: Sam Cuttell - alias the cat lady Ice Cream Flavor: Mowie Cowie -------------------------------------------------------------------- ----",
      "createdBy": "Glazy Admin",
      "source": "glazy.org",
      "url": "https://glazy.org/recipes/778"
    },
    {
      "id": 5805,
      "code": "GLAZY-5805",
      "name": "Temokuse (Iron Saturate)",
      "cone": "10",
      "surface": "",
      "transparency": "",
      "atmosphere": "Reduction",
      "subtype": "Glaze - Iron - Kaki, Tomato Red",
      "ingredients": [
        {
          "material": "Custer Feldspar",
          "amount": 40.0
        },
        {
          "material": "Silica",
          "amount": 30.0
        },
        {
          "material": "Whiting",
          "amount": 20.0
        },
        {
          "material": "EP Kaolin",
          "amount": 10.0
        }
      ],
      "additionals": [
        {
          "material": "Red Iron Oxide",
          "amount": 14.0
        }
      ],
      "description": "NOTE: This recipe was imported from Triangle Potter's Guild Glaze Recipes published November, 1988 Source: NCSU Craft Center 400 custer feldspar 300 flint 200 whiting 100 epk + 140 red iron oxide",
      "createdBy": "Glazy Admin",
      "source": "glazy.org",
      "url": "https://glazy.org/recipes/5805"
    },
    {
      "id": 5083,
      "code": "GLAZY-5083",
      "name": "Temple White",
      "cone": "10",
      "surface": "",
      "transparency": "",
      "atmosphere": "Oxidation, Reduction",
      "subtype": "Glaze - White, Off-White",
      "ingredients": [
        {
          "material": "Custer Feldspar (1989)",
          "amount": 36.0
        },
        {
          "material": "Kaolin",
          "amount": 22.0
        },
        {
          "material": "Silica",
          "amount": 20.0
        },
        {
          "material": "Dolomite",
          "amount": 19.0
        },
        {
          "material": "Whiting",
          "amount": 3.0
        }
      ],
      "additionals": [
        {
          "material": "Bentonite",
          "amount": 2.0
        }
      ],
      "description": "Note: This is also the version of Temple listed in John Britt's book, High Fire Glazes: http://johnbrittpottery.com/shop/the-complete-guide-to-high-fire-glazes-glazing-firing-at-cone-10/ This recipe was imported from Louis Katz's Hyperglaze database available on his website: http://falcon.tamucc.edu/lkatz/allglazes.txt More information about Louis Katz can be found on his website, http://www.louiskatz.net/ Louis Katz Notes: I am not a safety expert and any information contained in this file about safety should be ignored in favor of advice from experts. All of the materials in all glazes are potentially hazardous. All of these glaze recipes are given without any representation of accuracy or safety. They may work, they may not. They may be safe when fired or they may not. All of the materials used in them have hazards associated with them. You must be have sufficient training in the hazards before you use the the materials. You will have to determine the suitability and safety for your use. Do not assume that a lack of a warning about a material means that it is safe. Cone: 10 Firing: Ox. or Red. Recipe: Percent Batch Custer Feldspar 36.00 36.00 Dolomite 19.00 19.00 Whiting 3.00 3.00 Kaolin 22.00 22.00 Silica 20.00 20.00 Totals: 100.00 % 100.00 gm Also add: Bentonite 2.00 2.00",
      "createdBy": "Glazy Admin",
      "source": "glazy.org",
      "url": "https://glazy.org/recipes/5083"
    },
    {
      "id": 5822,
      "code": "GLAZY-5822",
      "name": "Temple White",
      "cone": "10",
      "surface": "",
      "transparency": "",
      "atmosphere": "Reduction",
      "subtype": "Glaze - White, Off-White",
      "ingredients": [
        {
          "material": "G-200 Feldspar",
          "amount": 35.0
        },
        {
          "material": "Kaolin",
          "amount": 22.6
        },
        {
          "material": "Silica",
          "amount": 20.0
        },
        {
          "material": "Dolomite",
          "amount": 19.7
        },
        {
          "material": "Whiting",
          "amount": 2.6
        }
      ],
      "additionals": [
        {
          "material": "Bentonite",
          "amount": 2.0
        }
      ],
      "description": "NOTE: This recipe was imported from Triangle Potter's Guild Glaze Recipes published November, 1988 Source: Dawn Hoyle 35 g200 feldspar 19.7 dolomite 2.6 whiting 22.6 kaolin 20 flint + 2 bentonite This is my basic white glaze which fires to a grayed white in heavy reduction. it is very stable and does not move. I've recently started using G200 spar instead of Custer spar, the original ingredient, because G200 is so much cheaper here in N.C. According to Ceramics Monthly (Feb. '84), Rick Berman uses this glaze for Cone 9 oxidation firing by changing the Kaolin to Kentucky Ball Clay in the same amount. He also opacifies this glaze with the addition of 10% Zircopax. Variation: Blue 1 Gal. Temple White 2 Tbsp. Red Iron Oxide 2 Tbsp. Cobalt Carbonate",
      "createdBy": "Glazy Admin",
      "source": "glazy.org",
      "url": "https://glazy.org/recipes/5822"
    },
    {
      "id": 29137,
      "code": "GLAZY-29137",
      "name": "Temple White",
      "cone": "10",
      "surface": "",
      "transparency": "",
      "atmosphere": "Reduction, Oxidation",
      "subtype": "Glaze - White, Off-White",
      "ingredients": [
        {
          "material": "Custer Feldspar",
          "amount": 36.0
        },
        {
          "material": "Kaolin",
          "amount": 22.0
        },
        {
          "material": "Silica",
          "amount": 20.0
        },
        {
          "material": "Dolomite",
          "amount": 19.0
        },
        {
          "material": "Whiting",
          "amount": 3.0
        }
      ],
      "additionals": [
        {
          "material": "Bentonite",
          "amount": 2.0
        }
      ],
      "description": "From the Kansas City Art Institute Ceramic Department (KCAI), Glaze Formulas, 15 February 1990. http://www.brackers.com/wp-content/uploads/2015/02/KCAI-Glaze-Recpies.pdf",
      "createdBy": "Glazy Admin",
      "source": "glazy.org",
      "url": "https://glazy.org/recipes/29137"
    },
    {
      "id": 43443,
      "code": "GLAZY-43443",
      "name": "Temple White",
      "cone": "9 - 10",
      "surface": "",
      "transparency": "",
      "atmosphere": "",
      "subtype": "Glaze - White, Off-White",
      "ingredients": [
        {
          "material": "Custer Feldspar",
          "amount": 35.0
        },
        {
          "material": "EP Kaolin",
          "amount": 22.0
        },
        {
          "material": "Silica",
          "amount": 20.0
        },
        {
          "material": "Dolomite",
          "amount": 19.0
        },
        {
          "material": "Whiting",
          "amount": 3.0
        }
      ],
      "additionals": [
        {
          "material": "Bentonite",
          "amount": 2.0
        }
      ],
      "description": "From Virginia Scotchie's Clay and Glaze Compendium",
      "createdBy": "Glazy Admin",
      "source": "glazy.org",
      "url": "https://glazy.org/recipes/43443"
    },
    {
      "id": 5084,
      "code": "GLAZY-5084",
      "name": "Temple Yellow",
      "cone": "10",
      "surface": "Semi-matte",
      "transparency": "",
      "atmosphere": "Oxidation, Reduction",
      "subtype": "Glaze - Yellow",
      "ingredients": [
        {
          "material": "Custer Feldspar (1989)",
          "amount": 48.3
        },
        {
          "material": "Kaolin",
          "amount": 22.91
        },
        {
          "material": "Whiting",
          "amount": 19.52
        },
        {
          "material": "Red Iron Oxide",
          "amount": 3.76
        },
        {
          "material": "Talc",
          "amount": 3.67
        },
        {
          "material": "Bone Ash",
          "amount": 1.83
        }
      ],
      "additionals": [
        {
          "material": "Bentonite",
          "amount": 1.83
        }
      ],
      "description": "This recipe was imported from Louis Katz's Hyperglaze database available on his website: http://falcon.tamucc.edu/lkatz/allglazes.txt More information about Louis Katz can be found on his website, http://www.louiskatz.net/ Louis Katz Notes: I am not a safety expert and any information contained in this file about safety should be ignored in favor of advice from experts. All of the materials in all glazes are potentially hazardous. All of these glaze recipes are given without any representation of accuracy or safety. They may work, they may not. They may be safe when fired or they may not. All of the materials used in them have hazards associated with them. You must be have sufficient training in the hazards before you use the the materials. You will have to determine the suitability and safety for your use. Do not assume that a lack of a warning about a material means that it is safe. Cone: 10 Color: yellow Surface texture: Semi-Matte or Satin Firing: Ox. or Red. Recipe: Percent Batch Custer Feldspar 48.30 52.7 Talc 3.67 4.0 China Clay 22.91 25.0 Bone Ash 1.83 2.0 Whiting 19.52 21.3 RIO 3.76 4.1 Totals: 100.00 % 109.1 gm Also add: Bentonite 1.83 2.0 Comments: with no iron is off white flat matt",
      "createdBy": "Glazy Admin",
      "source": "glazy.org",
      "url": "https://glazy.org/recipes/5084"
    },
    {
      "id": 29247,
      "code": "GLAZY-29247",
      "name": "Temple Yellow",
      "cone": "10",
      "surface": "",
      "transparency": "",
      "atmosphere": "Reduction, Oxidation",
      "subtype": "Glaze - Yellow - Iron",
      "ingredients": [
        {
          "material": "Custer Feldspar",
          "amount": 52.7
        },
        {
          "material": "Kaolin",
          "amount": 25.0
        },
        {
          "material": "Whiting",
          "amount": 21.3
        },
        {
          "material": "Red Iron Oxide",
          "amount": 4.1
        },
        {
          "material": "Talc",
          "amount": 4.0
        },
        {
          "material": "Bone Ash",
          "amount": 2.0
        }
      ],
      "additionals": [
        {
          "material": "Bentonite",
          "amount": 2.0
        }
      ],
      "description": "From the Kansas City Art Institute Ceramic Department (KCAI), Glaze Formulas, 15 February 1990. http://www.brackers.com/wp-content/uploads/2015/02/KCAI-Glaze-Recpies.pdf",
      "createdBy": "Glazy Admin",
      "source": "glazy.org",
      "url": "https://glazy.org/recipes/29247"
    },
    {
      "id": 44044,
      "code": "GLAZY-44044",
      "name": "Temple Yellow",
      "cone": "9 - 10",
      "surface": "",
      "transparency": "",
      "atmosphere": "",
      "subtype": "Glaze - Yellow - Iron",
      "ingredients": [
        {
          "material": "Custer Feldspar",
          "amount": 52.7
        },
        {
          "material": "Kaolin",
          "amount": 25.0
        },
        {
          "material": "Whiting",
          "amount": 21.3
        },
        {
          "material": "Red Iron Oxide",
          "amount": 4.1
        },
        {
          "material": "Talc",
          "amount": 4.0
        },
        {
          "material": "Bentonite",
          "amount": 2.0
        },
        {
          "material": "Bone Ash",
          "amount": 2.0
        }
      ],
      "description": "From Virginia Scotchie's Clay and Glaze Compendium",
      "createdBy": "Glazy Admin",
      "source": "glazy.org",
      "url": "https://glazy.org/recipes/44044"
    },
    {
      "id": 5146,
      "code": "GLAZY-5146",
      "name": "Temple's 6C White Glaze",
      "cone": "11",
      "surface": "",
      "transparency": "",
      "atmosphere": "Oxidation, Reduction",
      "subtype": "Glaze - White, Off-White",
      "ingredients": [
        {
          "material": "Custer Feldspar (1989)",
          "amount": 35.0
        },
        {
          "material": "EP Kaolin",
          "amount": 22.5
        },
        {
          "material": "Dolomite",
          "amount": 20.0
        },
        {
          "material": "Silica",
          "amount": 20.0
        },
        {
          "material": "Whiting",
          "amount": 2.5
        }
      ],
      "description": "This recipe was imported from Louis Katz's Hyperglaze database available on his website: http://falcon.tamucc.edu/lkatz/allglazes.txt More information about Louis Katz can be found on his website, http://www.louiskatz.net/ Louis Katz Notes: I am not a safety expert and any information contained in this file about safety should be ignored in favor of advice from experts. All of the materials in all glazes are potentially hazardous. All of these glaze recipes are given without any representation of accuracy or safety. They may work, they may not. They may be safe when fired or they may not. All of the materials used in them have hazards associated with them. You must be have sufficient training in the hazards before you use the the materials. You will have to determine the suitability and safety for your use. Do not assume that a lack of a warning about a material means that it is safe. Cone: 11 Color: white Firing: Ox. or Red. Recipe: Percent Batch Dolomite 20.00 20.00 Whiting 2.50 2.50 Custer Feldspar 35.00 35.00 EPK 22.50 22.50 (325 M) Flint 20.00 20.00 Totals: 100.00 % 100.00 gm Comments: CM 03-96",
      "createdBy": "Glazy Admin",
      "source": "glazy.org",
      "url": "https://glazy.org/recipes/5146"
    },
    {
      "id": 8712,
      "code": "GLAZY-8712",
      "name": "Temple's Persimmon",
      "cone": "9 - 10",
      "surface": "Glossy",
      "transparency": "Opaque",
      "atmosphere": "Reduction",
      "subtype": "Glaze - Iron",
      "ingredients": [
        {
          "material": "Custer Feldspar",
          "amount": 50.02
        },
        {
          "material": "Silica",
          "amount": 21.42
        },
        {
          "material": "Bone Ash",
          "amount": 10.01
        },
        {
          "material": "Whiting",
          "amount": 7.15
        },
        {
          "material": "EP Kaolin",
          "amount": 5.7
        },
        {
          "material": "Talc",
          "amount": 5.7
        }
      ],
      "additionals": [
        {
          "material": "Red Iron Oxide",
          "amount": 12.85
        }
      ],
      "description": "rust color with black and red speckles",
      "createdBy": "IU Southeast Ceramics",
      "source": "glazy.org",
      "url": "https://glazy.org/recipes/8712"
    },
    {
      "id": 5147,
      "code": "GLAZY-5147",
      "name": "Temple's Persimmon Glaze",
      "cone": "11",
      "surface": "",
      "transparency": "",
      "atmosphere": "Oxidation, Reduction",
      "subtype": "Glaze - Iron - Kaki, Tomato Red",
      "ingredients": [
        {
          "material": "Custer Feldspar (1989)",
          "amount": 53.05
        },
        {
          "material": "Silica",
          "amount": 22.71
        },
        {
          "material": "Bone Ash",
          "amount": 10.62
        },
        {
          "material": "Whiting",
          "amount": 7.58
        },
        {
          "material": "Talc",
          "amount": 6.04
        }
      ],
      "additionals": [
        {
          "material": "Red Iron Oxide",
          "amount": 13.63
        }
      ],
      "description": "This recipe was imported from Louis Katz's Hyperglaze database available on his website: http://falcon.tamucc.edu/lkatz/allglazes.txt More information about Louis Katz can be found on his website, http://www.louiskatz.net/ This version is different than the original Ceramics Monthly (March, 1996). The original version is: http://glazy.org/recipes/5465 Louis Katz Notes: I am not a safety expert and any information contained in this file about safety should be ignored in favor of advice from experts. All of the materials in all glazes are potentially hazardous. All of these glaze recipes are given without any representation of accuracy or safety. They may work, they may not. They may be safe when fired or they may not. All of the materials used in them have hazards associated with them. You must be have sufficient training in the hazards before you use the the materials. You will have to determine the suitability and safety for your use. Do not assume that a lack of a warning about a material means that it is safe. Cone: 11 Color: red orange Firing: Ox. or Red. Recipe: Percent Batch Bone Ash 10.62 10.01 Talc 6.04 5.70 Whiting 7.58 7.15 Custer Feldspar 53.05 50.02 (325 M) Flint 22.71 21.41 Totals: 100.00 % 94.29 gm Also add: RIO 13.63 12.85 Comments: CM 03-96",
      "createdBy": "Glazy Admin",
      "source": "glazy.org",
      "url": "https://glazy.org/recipes/5147"
    },
    {
      "id": 5465,
      "code": "GLAZY-5465",
      "name": "Temple's Persimmon Glaze (original)",
      "cone": "11",
      "surface": "",
      "transparency": "",
      "atmosphere": "Oxidation, Reduction",
      "subtype": "Glaze - Iron - Kaki, Tomato Red",
      "ingredients": [
        {
          "material": "Custer Feldspar",
          "amount": 50.02
        },
        {
          "material": "Silica",
          "amount": 21.42
        },
        {
          "material": "Bone Ash",
          "amount": 10.01
        },
        {
          "material": "Whiting",
          "amount": 7.15
        },
        {
          "material": "EP Kaolin",
          "amount": 5.7
        },
        {
          "material": "Talc",
          "amount": 5.7
        }
      ],
      "additionals": [
        {
          "material": "Red Iron Oxide",
          "amount": 12.85
        }
      ],
      "description": "This recipe is the original version found in Ceramics Monthly, March, 1996. Another version is here: http://glazy.org/recipes/5147",
      "createdBy": "Glazy Admin",
      "source": "glazy.org",
      "url": "https://glazy.org/recipes/5465"
    },
    {
      "id": 779,
      "code": "GLAZY-779",
      "name": "Tenmoku",
      "cone": "9",
      "surface": "Glossy",
      "transparency": "",
      "atmosphere": "Reduction",
      "subtype": "Glaze - Iron - Tenmoku",
      "ingredients": [
        {
          "material": "Custer Feldspar",
          "amount": 56.0
        },
        {
          "material": "Silica",
          "amount": 20.5
        },
        {
          "material": "Whiting",
          "amount": 16.0
        },
        {
          "material": "Ball Clay",
          "amount": 7.5
        }
      ],
      "additionals": [
        {
          "material": "Red Iron Oxide",
          "amount": 8.0
        },
        {
          "material": "Bentonite",
          "amount": 2.16
        }
      ],
      "description": "This is a fluid but not necessarily runny glaze. (Any iron saturate glaze will run if over fired or put on too thick.) I have found it best to fire it in a mild reduction to neutral. And lately I've been turning off the kiln at Cone 9 bending. Thickness (or rather proper thickness) is always important for the desired black. Bentonite is important as this glaze will settle out immediately. Source: Kansas City Art Institute submitted by: Jim Connell e-mail:",
      "createdBy": "Glazy Admin",
      "source": "glazy.org",
      "url": "https://glazy.org/recipes/779"
    },
    {
      "id": 3808,
      "code": "GLAZY-3808",
      "name": "Tenmoku",
      "cone": "9 - 11",
      "surface": "Glossy",
      "transparency": "Opaque",
      "atmosphere": "Reduction, Wood",
      "subtype": "Glaze - Iron - Tenmoku",
      "ingredients": [
        {
          "material": "Potash Feldspar",
          "amount": 60.0
        },
        {
          "material": "Silica",
          "amount": 20.0
        },
        {
          "material": "Whiting",
          "amount": 10.0
        },
        {
          "material": "HVAR Ball Clay",
          "amount": 10.0
        },
        {
          "material": "Red Iron Oxide",
          "amount": 8.0
        }
      ],
      "description": "Used by the Anglian Potters group at pot camp when firing members own pots in the communal gas reduction kilns and wood kiln. when applied thickly in the wood kiln we found it was starting to give little glittery sparkles.",
      "createdBy": "Anglian Potters",
      "source": "glazy.org",
      "url": "https://glazy.org/recipes/3808"
    },
    {
      "id": 5222,
      "code": "GLAZY-5222",
      "name": "Tenmoku",
      "cone": "6",
      "surface": "",
      "transparency": "",
      "atmosphere": "Oxidation, Reduction",
      "subtype": "Glaze - Iron - Tenmoku",
      "ingredients": [
        {
          "material": "Cornwall Stone",
          "amount": 61.0
        },
        {
          "material": "Red Iron Oxide",
          "amount": 10.0
        },
        {
          "material": "Whiting",
          "amount": 8.0
        },
        {
          "material": "Dolomite",
          "amount": 7.0
        },
        {
          "material": "Lithium Carbonate",
          "amount": 5.5
        },
        {
          "material": "Silica",
          "amount": 5.5
        },
        {
          "material": "Gerstley Borate",
          "amount": 3.0
        }
      ],
      "description": "This recipe was imported from Louis Katz's Hyperglaze database available on his website: http://falcon.tamucc.edu/lkatz/allglazes.txt More information about Louis Katz can be found on his website, http://www.louiskatz.net/ Louis Katz Notes: I am not a safety expert and any information contained in this file about safety should be ignored in favor of advice from experts. All of the materials in all glazes are potentially hazardous. All of these glaze recipes are given without any representation of accuracy or safety. They may work, they may not. They may be safe when fired or they may not. All of the materials used in them have hazards associated with them. You must be have sufficient training in the hazards before you use the the materials. You will have to determine the suitability and safety for your use. Do not assume that a lack of a warning about a material means that it is safe. Cone: 6 Firing: Ox. or Red. Recipe: Percent Batch Cornwall Stone 61.00 61.00 Gertsley Borate 3.00 3.00 Dolomite 7.00 7.00 Whiting 8.00 8.00 Lithium Carbonate 5.50 5.50 Flint 5.50 5.50 Red Iron Oxide 10.00 10.00 Totals: 100.00 % 100.00 gm",
      "createdBy": "Glazy Admin",
      "source": "glazy.org",
      "url": "https://glazy.org/recipes/5222"
    },
    {
      "id": 6358,
      "code": "GLAZY-6358",
      "name": "Tenmoku",
      "cone": "6",
      "surface": "",
      "transparency": "",
      "atmosphere": "Oxidation",
      "subtype": "Glaze - Iron - Tenmoku",
      "ingredients": [
        {
          "material": "Potash Feldspar",
          "amount": 40.7
        },
        {
          "material": "Silica",
          "amount": 22.09
        },
        {
          "material": "Whiting",
          "amount": 17.44
        },
        {
          "material": "Ferro Frit 3134",
          "amount": 13.95
        },
        {
          "material": "EP Kaolin",
          "amount": 5.81
        }
      ],
      "additionals": [
        {
          "material": "Red Iron Oxide",
          "amount": 11.63
        },
        {
          "material": "Bentonite",
          "amount": 1.86
        }
      ],
      "description": "Tennessee Technological University - Appalachian Center for Crafts - Clay Studio \ufffc Vince Pitelka, 2015 Most of the glaze recipes below are given here as they were provided to us by Susan Demay. https://sites.tntech.edu/wpitelka/handoutsinformation/ Original Recipe: Potash Spar 3500 EPK 500 Flint 1900 Whiting 1500 Frit 3134 1200 Red Iron Ox 1000 Bentonite 160",
      "createdBy": "Glazy Admin",
      "source": "glazy.org",
      "url": "https://glazy.org/recipes/6358"
    },
    {
      "id": 10924,
      "code": "GLAZY-10924",
      "name": "Tenmoku",
      "cone": "10 - 12",
      "surface": "Semi-glossy",
      "transparency": "Opaque",
      "atmosphere": "Reduction",
      "subtype": "Glaze - Iron - Tenmoku",
      "ingredients": [
        {
          "material": "Custer Feldspar",
          "amount": 77.0
        },
        {
          "material": "Gillespie Borate",
          "amount": 12.4
        },
        {
          "material": "Whiting",
          "amount": 6.2
        },
        {
          "material": "EP Kaolin",
          "amount": 4.3
        },
        {
          "material": "Silica",
          "amount": 0.1
        }
      ],
      "additionals": [
        {
          "material": "Red Iron Oxide",
          "amount": 7.5
        }
      ],
      "description": "Works best when applied thickly, does not tend to run. If applied thinly you will get more brown then black, not very appealing.",
      "createdBy": "chance taylor",
      "source": "glazy.org",
      "url": "https://glazy.org/recipes/10924"
    },
    {
      "id": 29307,
      "code": "GLAZY-29307",
      "name": "Tenmoku",
      "cone": "10",
      "surface": "",
      "transparency": "",
      "atmosphere": "Oxidation, Reduction",
      "subtype": "Glaze - Iron - Tenmoku",
      "ingredients": [
        {
          "material": "Custer Feldspar",
          "amount": 53.76
        },
        {
          "material": "Silica",
          "amount": 19.68
        },
        {
          "material": "Whiting",
          "amount": 15.36
        },
        {
          "material": "Red Iron Oxide",
          "amount": 7.68
        },
        {
          "material": "Ball Clay",
          "amount": 7.2
        }
      ],
      "description": "From the Kansas City Art Institute Ceramic Department (KCAI), Glaze Formulas, 15 February 1990. http://www.brackers.com/wp-content/uploads/2015/02/KCAI-Glaze-Recpies.pdf",
      "createdBy": "Glazy Admin",
      "source": "glazy.org",
      "url": "https://glazy.org/recipes/29307"
    },
    {
      "id": 43359,
      "code": "GLAZY-43359",
      "name": "Tenmoku",
      "cone": "10",
      "surface": "",
      "transparency": "",
      "atmosphere": "",
      "subtype": "Glaze - Iron - Tenmoku",
      "ingredients": [
        {
          "material": "Custer Feldspar",
          "amount": 53.76
        },
        {
          "material": "Silica",
          "amount": 19.68
        },
        {
          "material": "Whiting",
          "amount": 15.36
        },
        {
          "material": "Red Iron Oxide",
          "amount": 7.68
        },
        {
          "material": "Kentucky OM #4 Ball Clay",
          "amount": 7.2
        }
      ],
