Repository: MrSeldon/argilev2

File: data/glazes/glazy.json (part 270 of 315)
{
      "description": "From Virginia Scotchie's Clay and Glaze Compendium",
      "createdBy": "Glazy Admin",
      "source": "glazy.org",
      "url": "https://glazy.org/recipes/43359"
    },
    {
      "id": 96374,
      "code": "GLAZY-96374",
      "name": "Tenmoku #19a",
      "cone": "9 - 10",
      "surface": "Semi-glossy",
      "transparency": "Opaque",
      "atmosphere": "Oxidation, Neutral, Reduction",
      "subtype": "Glaze - Iron - Tenmoku",
      "ingredients": [
        {
          "material": "Cornish Stone Bath Potters",
          "amount": 58.86
        },
        {
          "material": "Silica",
          "amount": 13.71
        },
        {
          "material": "Iron oxide",
          "amount": 7.83
        },
        {
          "material": "Whiting",
          "amount": 7.83
        },
        {
          "material": "Dolomite",
          "amount": 5.89
        },
        {
          "material": "Kaolin",
          "amount": 5.89
        }
      ],
      "description": "Tenmoku glaze developed by Ron (Sam) Small in the 1970s for electric cone 9 firings, where it produced mainly black/brown, but occasional rust colours where thinly applied and in specific firings. Now used in cone 10 reduction, where it reliably produces rust, where thin and black/brown where thicker. Develops \"tea dust\" yellow pyroxene crystals in the thick black region, when cooled slowly. The tea dust effect probably relates to its relatively high MgO content.",
      "createdBy": "Joe Small",
      "source": "glazy.org",
      "url": "https://glazy.org/recipes/96374"
    },
    {
      "id": 16643,
      "code": "GLAZY-16643",
      "name": "Tenmoku (IV)",
      "cone": "7 - 10",
      "surface": "Glossy",
      "transparency": "Opaque",
      "atmosphere": "Oxidation, Reduction, Neutral",
      "subtype": "Glaze - Iron - Tenmoku",
      "ingredients": [
        {
          "material": "Soda Feldspar",
          "amount": 54.0
        },
        {
          "material": "Silica",
          "amount": 13.0
        },
        {
          "material": "Kaolin",
          "amount": 12.0
        },
        {
          "material": "Talc",
          "amount": 8.0
        },
        {
          "material": "Whiting",
          "amount": 7.0
        },
        {
          "material": "Red Iron Oxide",
          "amount": 6.0
        }
      ],
      "description": "The recipe is one of four initial recipes from the book The practice of stoneware glazes by Daniel de Montmollin. In the book there is not specified the type of feldspar. I used the soda feldspar because I had it. You can try to use another type of feldspar. Glaze is glossy, doesn't run, dark brown to black, with metal-like shine. With some glazes it can create oil spot combination if used as a first glaze. My firing schedule: 120\u00b0C per hour, go to 1240\u00b0C, one hour hold at highest temperature, natural cooling. I'm using the white stoneware body - 254 and 264 clay made by Georg&Schneider (former Creaton). I'm firing in an oxidation atmosphere, in the electric kiln.",
      "createdBy": "Adriana Kalavska",
      "source": "glazy.org",
      "url": "https://glazy.org/recipes/16643"
    },
    {
      "id": 43371,
      "code": "GLAZY-43371",
      "name": "Tenmoku Black",
      "cone": "9 - 10",
      "surface": "",
      "transparency": "",
      "atmosphere": "",
      "subtype": "Glaze - Iron - Tenmoku",
      "ingredients": [
        {
          "material": "Custer Feldspar",
          "amount": 48.38
        },
        {
          "material": "Silica",
          "amount": 20.14
        },
        {
          "material": "Whiting",
          "amount": 11.64
        },
        {
          "material": "Red Iron Oxide",
          "amount": 8.05
        },
        {
          "material": "EP Kaolin",
          "amount": 5.37
        },
        {
          "material": "Barium Carbonate",
          "amount": 2.24
        },
        {
          "material": "Zinc Oxide",
          "amount": 2.24
        },
        {
          "material": "Bentonite",
          "amount": 1.93
        }
      ],
      "description": "From Virginia Scotchie's Clay and Glaze Compendium",
      "createdBy": "Glazy Admin",
      "source": "glazy.org",
      "url": "https://glazy.org/recipes/43371"
    },
    {
      "id": 5085,
      "code": "GLAZY-5085",
      "name": "Tenmoku Cedar Valley",
      "cone": "10",
      "surface": "Glossy",
      "transparency": "",
      "atmosphere": "Oxidation, Reduction",
      "subtype": "Glaze - Iron - Tenmoku",
      "ingredients": [
        {
          "material": "Potash Feldspar",
          "amount": 46.0
        },
        {
          "material": "Silica",
          "amount": 29.0
        },
        {
          "material": "Whiting",
          "amount": 13.0
        },
        {
          "material": "EP Kaolin",
          "amount": 12.0
        }
      ],
      "additionals": [
        {
          "material": "Red Iron Oxide",
          "amount": 7.5
        }
      ],
      "description": "This recipe was imported from Louis Katz's Hyperglaze database available on his website: http://falcon.tamucc.edu/lkatz/allglazes.txt More information about Louis Katz can be found on his website, http://www.louiskatz.net/ Louis Katz Notes: I am not a safety expert and any information contained in this file about safety should be ignored in favor of advice from experts. All of the materials in all glazes are potentially hazardous. All of these glaze recipes are given without any representation of accuracy or safety. They may work, they may not. They may be safe when fired or they may not. All of the materials used in them have hazards associated with them. You must be have sufficient training in the hazards before you use the the materials. You will have to determine the suitability and safety for your use. Do not assume that a lack of a warning about a material means that it is safe. Cone: 10 Surface texture: shiny glossy Firing: Ox. or Red. Recipe: Percent Batch Whiting 13.00 65.0 Potash Feldspar 46.00 230.0 EPK 12.00 60.0 Flint 29.00 145.0 Totals: 100.00 % 500.0 gm Also add: Red iron oxide 7.50 37.5",
      "createdBy": "Glazy Admin",
      "source": "glazy.org",
      "url": "https://glazy.org/recipes/5085"
    },
    {
      "id": 29174,
      "code": "GLAZY-29174",
      "name": "Tenmoku gold",
      "cone": "6 - 7",
      "surface": "",
      "transparency": "",
      "atmosphere": "Oxidation",
      "subtype": "Glaze",
      "ingredients": [
        {
          "material": "Cornwall Stone",
          "amount": 61.0
        },
        {
          "material": "Red Iron Oxide",
          "amount": 10.0
        },
        {
          "material": "Whiting",
          "amount": 8.0
        },
        {
          "material": "Dolomite",
          "amount": 7.0
        },
        {
          "material": "Silica",
          "amount": 5.5
        },
        {
          "material": "Spodumene",
          "amount": 5.5
        },
        {
          "material": "Gerstley Borate",
          "amount": 3.0
        }
      ],
      "description": "Recipe of Alisa Liskin Clausen.",
      "createdBy": "Trees Wijnands",
      "source": "glazy.org",
      "url": "https://glazy.org/recipes/29174"
    },
    {
      "id": 11305,
      "code": "GLAZY-11305",
      "name": "Tenmoku Gold (4% variation)",
      "cone": "6",
      "surface": "Matte",
      "transparency": "",
      "atmosphere": "",
      "subtype": "Glaze - Iron - Tenmoku",
      "ingredients": [
        {
          "material": "Cornwall Stone",
          "amount": 61.0
        },
        {
          "material": "Red Iron Oxide",
          "amount": 10.0
        },
        {
          "material": "Whiting",
          "amount": 8.0
        },
        {
          "material": "Dolomite",
          "amount": 7.0
        },
        {
          "material": "Silica",
          "amount": 5.5
        },
        {
          "material": "Lithium Carbonate",
          "amount": 4.0
        },
        {
          "material": "Gerstley Borate",
          "amount": 3.0
        }
      ],
      "description": "Lowered the lithium to 4% to stop running. Glaze less runny, but otherwise unchanged. Extreme slow cool can make it go matte. See also: https://glazy.org/recipes/8325 (spodumene not lithium) https://glazy.org/recipes/6527 (non cornwall stone version) https://glazy.org/recipes/2691 (original 5.5% lithium version)",
      "createdBy": "Tom Demeranville",
      "source": "glazy.org",
      "url": "https://glazy.org/recipes/11305"
    },
    {
      "id": 29199,
      "code": "GLAZY-29199",
      "name": "Tenmoku gold (Copy)",
      "cone": "6 - 7",
      "surface": "",
      "transparency": "",
      "atmosphere": "Oxidation",
      "subtype": "Glaze",
      "ingredients": [
        {
          "material": "Cornwall Stone",
          "amount": 61.0
        },
        {
          "material": "Red Iron Oxide",
          "amount": 10.0
        },
        {
          "material": "Whiting",
          "amount": 8.0
        },
        {
          "material": "Dolomite",
          "amount": 7.0
        },
        {
          "material": "Silica",
          "amount": 5.5
        },
        {
          "material": "Spodumene",
          "amount": 5.5
        },
        {
          "material": "Gerstley Borate",
          "amount": 3.0
        }
      ],
      "description": "Recipe of Alisa Liskin Clausen.",
      "createdBy": "Rebecca Ramsey",
      "source": "glazy.org",
      "url": "https://glazy.org/recipes/29199"
    },
    {
      "id": 161491,
      "code": "GLAZY-161491",
      "name": "Tenmoku Gold (Potash, Whiting, Talc version) (ZC)",
      "cone": "5 - 6",
      "surface": "Glossy",
      "transparency": "Translucent",
      "atmosphere": "Oxidation",
      "subtype": "Glaze - Iron - Tea Dust",
      "ingredients": [
        {
          "material": "Potash Feldspar",
          "amount": 47.5
        },
        {
          "material": "Silica",
          "amount": 17.5
        },
        {
          "material": "Whiting",
          "amount": 15.0
        },
        {
          "material": "EP Kaolin",
          "amount": 5.0
        },
        {
          "material": "Gillespie Borate",
          "amount": 5.0
        },
        {
          "material": "Lithium Carbonate",
          "amount": 5.0
        },
        {
          "material": "Talc",
          "amount": 5.0
        }
      ],
      "additionals": [
        {
          "material": "Red Iron Oxide",
          "amount": 12.5
        },
        {
          "material": "Bentonite",
          "amount": 2.0
        }
      ],
      "description": "Reworked and rounded version of the Cornish Stone recipe",
      "createdBy": "Zombiecazz",
      "source": "glazy.org",
      "url": "https://glazy.org/recipes/161491"
    },
    {
      "id": 223561,
      "code": "GLAZY-223561",
      "name": "Tenmoku Gold - Gabriel Kline",
      "cone": "5 1/2 - 6",
      "surface": "Glossy",
      "transparency": "Translucent",
      "atmosphere": "Oxidation",
      "subtype": "Glaze",
      "ingredients": [
        {
          "material": "Cornwall Stone",
          "amount": 67.4
        },
        {
          "material": "Whiting",
          "amount": 9.0
        },
        {
          "material": "Dolomite",
          "amount": 7.8
        },
        {
          "material": "Lithium Carbonate",
          "amount": 6.2
        },
        {
          "material": "Silica",
          "amount": 6.2
        },
        {
          "material": "Gerstley Borate",
          "amount": 3.4
        }
      ],
      "additionals": [
        {
          "material": "Red Iron Oxide",
          "amount": 11.2
        },
        {
          "material": "Bentonite",
          "amount": 2.0
        }
      ],
      "description": "From \"Amazing Glaze: Techniques, Recipes, Finishing, and Firing\" by Gabriel Kline B-Mix Clay by Laguna. This is an excellent glaze when mixed with Silky Black - my favorite combination at this time, okay today!",
      "createdBy": "Carol Kinney",
      "source": "glazy.org",
      "url": "https://glazy.org/recipes/223561"
    },
    {
      "id": 2644,
      "code": "GLAZY-2644",
      "name": "Tenmoku Gold 2",
      "cone": "6",
      "surface": "Matte",
      "transparency": "",
      "atmosphere": "",
      "subtype": "Glaze - Iron - Tenmoku",
      "ingredients": [
        {
          "material": "Cornwall Stone",
          "amount": 59.8
        },
        {
          "material": "Red Iron Oxide",
          "amount": 9.8
        },
        {
          "material": "Whiting",
          "amount": 7.8
        },
        {
          "material": "Dolomite",
          "amount": 6.9
        },
        {
          "material": "Lithium Carbonate",
          "amount": 5.4
        },
        {
          "material": "Silica",
          "amount": 5.4
        },
        {
          "material": "Ferro Frit 3134",
          "amount": 2.9
        },
        {
          "material": "EP Kaolin",
          "amount": 2.0
        }
      ],
      "description": "Source/Alternate names: same oxides as Red Brown Tenmoku Firing Notes: soak at 900C for one hour Notes: Alisa Clausen: used frit 623 for frit 3134. A semi mat tenmoku glaze. Stayed where applied. The glaze is matter and browner where applied very thick. Where it is dipped once, it is a semi mat, lively black and brown glaze.",
      "createdBy": "Glazy Admin",
      "source": "glazy.org",
      "url": "https://glazy.org/recipes/2644"
    },
    {
      "id": 7228,
      "code": "GLAZY-7228",
      "name": "Tenmoku Gold NG",
      "cone": "4 - 5",
      "surface": "Glossy",
      "transparency": "Translucent",
      "atmosphere": "Oxidation",
      "subtype": "Glaze - Iron - Tenmoku",
      "ingredients": [
        {
          "material": "Potash Feldspar",
          "amount": 33.5
        },
        {
          "material": "Soda Feldspar",
          "amount": 33.5
        },
        {
          "material": "Whiting",
          "amount": 8.9
        },
        {
          "material": "Dolomite",
          "amount": 7.9
        },
        {
          "material": "Lithium Carbonate",
          "amount": 6.2
        },
        {
          "material": "Silica",
          "amount": 6.2
        },
        {
          "material": "Ferro Frit 3134",
          "amount": 3.8
        }
      ],
      "additionals": [
        {
          "material": "Red Iron Oxide",
          "amount": 11.0
        },
        {
          "material": "Tricalcium Phosphate, Synthetic Bone Ash",
          "amount": 4.0
        }
      ],
      "description": "",
      "createdBy": "Clara Giorello",
      "source": "glazy.org",
      "url": "https://glazy.org/recipes/7228"
    },
    {
      "id": 2870,
      "code": "GLAZY-2870",
      "name": "Tenmoku Mirror Black",
      "cone": "10",
      "surface": "Glossy",
      "transparency": "",
      "atmosphere": "Reduction",
      "subtype": "Glaze - Iron - Tenmoku",
      "ingredients": [
        {
          "material": "Potash Feldspar",
          "amount": 85.0
        },
        {
          "material": "Silica",
          "amount": 20.0
        },
        {
          "material": "Whiting",
          "amount": 15.0
        },
        {
          "material": "Kaolin",
          "amount": 10.0
        }
      ],
      "additionals": [
        {
          "material": "Red Iron Oxide",
          "amount": 10.0
        }
      ],
      "description": "Notes: Mel Jacobson: this glaze was found written on the side of plastic pail I bought at an auction in 1965. As with all mirror blacks the thickness of the glaze, the quality of the reduction, and the care in cooling the kiln will play a dramatic influence on the final product. Breaking to rust is the result of thin areas. If you wish to use this as iron red just apply a thin coat. As most veteran potters will verify: make 2000 pots, apply mirror black glaze, and fire the kiln 73 times, you will learn to use it.",
      "createdBy": "Glazy Admin",
      "source": "glazy.org",
      "url": "https://glazy.org/recipes/2870"
    },
    {
      "id": 5086,
      "code": "GLAZY-5086",
      "name": "Tenmoku SDSU",
      "cone": "10 - 11",
      "surface": "Glossy",
      "transparency": "",
      "atmosphere": "Reduction",
      "subtype": "Glaze - Iron - Tenmoku",
      "ingredients": [
        {
          "material": "Custer Feldspar (1989)",
          "amount": 47.94
        },
        {
          "material": "Silica",
          "amount": 26.57
        },
        {
          "material": "Whiting",
          "amount": 13.77
        },
        {
          "material": "Kaolin",
          "amount": 11.71
        }
      ],
      "additionals": [
        {
          "material": "Red Iron Oxide",
          "amount": 8.46
        },
        {
          "material": "Bentonite",
          "amount": 1.0
        }
      ],
      "description": "This recipe was imported from Louis Katz's Hyperglaze database available on his website: http://falcon.tamucc.edu/lkatz/allglazes.txt More information about Louis Katz can be found on his website, http://www.louiskatz.net/ Louis Katz Notes: I am not a safety expert and any information contained in this file about safety should be ignored in favor of advice from experts. All of the materials in all glazes are potentially hazardous. All of these glaze recipes are given without any representation of accuracy or safety. They may work, they may not. They may be safe when fired or they may not. All of the materials used in them have hazards associated with them. You must be have sufficient training in the hazards before you use the the materials. You will have to determine the suitability and safety for your use. Do not assume that a lack of a warning about a material means that it is safe. Cone: 10 - 11 Color: brown / black Surface texture: Glossy or shiny Firing: Reduction Glaze type: Ca MidRoad Recipe: Percent Batch Custer Feldspar 47.94 9586 Whiting 13.77 2753 Silica 26.57 5313 Kaolin 11.71 2342 Totals: 100.00 % 19994 Gm Also add: Red Iron Oxide 8.46 1692 bentonite 1.00 200 Comments: This is a really dependable temmoku glaze. Black when thick, brown when thinner. Works well in salt, where it turns runny yellow-green if salted heavily. With 1% Cobalt Carb is blue black semi matte",
      "createdBy": "Glazy Admin",
      "source": "glazy.org",
      "url": "https://glazy.org/recipes/5086"
    },
    {
      "id": 3500,
      "code": "GLAZY-3500",
      "name": "Tenmoku with Rice Straw Ash",
      "cone": "9 - 10",
      "surface": "Glossy",
      "transparency": "Opaque",
      "atmosphere": "Reduction",
      "subtype": "Glaze - Iron - Tenmoku",
      "ingredients": [
        {
          "material": "Potash Feldspar (Zheng Yi SK7)",
          "amount": 65.0
        },
        {
          "material": "Whiting",
          "amount": 18.0
        },
        {
          "material": "Silica",
          "amount": 10.0
        },
        {
          "material": "Rice straw ash",
          "amount": 7.0
        }
      ],
      "additionals": [
        {
          "material": "Red Iron Oxide",
          "amount": 6.5
        }
      ],
      "description": "I acquired some rice straw ash and looked online for recipes to test out the material. This glaze is from a University of Texas online glaze database (approx 2004) at: http://general.utpb.edu/fac/stanleyc/ http://general.utpb.edu/fac/stanleyc/formulae/glaze/tenmokus.htm The note \"rice straw is about 98% silica\" seems to be in regards to rice hull ash, so I am not sure whether or not the original recipe called for rice straw ash or rice husk ash. Furthermore I can find no information on \"Raval\" feldspar, I just used my normal potash. Regardless, I think the result looks nice. At cone 11 thick applications will run a bit. Glaze should probably be further refined, but it's a good demonstration of adding a small percentage of rice straw ash to an otherwise typical Tenmoku. Temmoku: Base glaze for R Chun Raval Feldspar 65.00% Whiting 18.00 Rice straw ash 7.00 Silica 10.00 Add: 0 Iron Ox. 6.50 Any high silica ash would be a good substitute, grass ash should work well, rice straw is about 98% silica with high phosphorous content.",
      "createdBy": "Derek Au",
      "source": "glazy.org",
      "url": "https://glazy.org/recipes/3500"
    },
    {
      "id": 780,
      "code": "GLAZY-780",
      "name": "Tenmoku Yuteki (Oilspot)",
      "cone": "9 - 10",
      "surface": "",
      "transparency": "",
      "atmosphere": "Oxidation",
      "subtype": "Glaze - Iron - Tenmoku",
      "ingredients": [
        {
          "material": "Potash Feldspar",
          "amount": 64.67
        },
        {
          "material": "Silica",
          "amount": 24.88
        },
        {
          "material": "Whiting",
          "amount": 5.47
        },
        {
          "material": "Talc",
          "amount": 4.98
        }
      ],
      "additionals": [
        {
          "material": "Red Iron Oxide",
          "amount": 7.96
        },
        {
          "material": "Cobalt Oxide",
          "amount": 1.99
        }
      ],
      "description": "submitted by: Brian Kemp e-mail:",
      "createdBy": "Glazy Admin",
      "source": "glazy.org",
      "url": "https://glazy.org/recipes/780"
    },
    {
      "id": 352004,
      "code": "GLAZY-352004",
      "name": "Tenmoku-2 (Clara Gladio)",
      "cone": "5 - 7",
      "surface": "Glossy",
      "transparency": "Semi-opaque",
      "atmosphere": "Oxidation",
      "subtype": "Glaze - Iron - Tenmoku",
      "ingredients": [
        {
          "material": "Cornwall Stone",
          "amount": 31.0
        },
        {
          "material": "Ferro Frit 3134",
          "amount": 26.0
        },
        {
          "material": "EP Kaolin",
          "amount": 16.0
        },
        {
          "material": "Silica",
          "amount": 16.0
        },
        {
          "material": "Whiting",
          "amount": 6.0
        },
        {
          "material": "Talc",
          "amount": 5.0
        }
      ],
      "additionals": [
        {
          "material": "Red Iron Oxide",
          "amount": 10.0
        },
        {
          "material": "Bentonite",
          "amount": 2.0
        },
        {
          "material": "CMC Gum",
          "amount": 1.5
        }
      ],
      "description": "All credit goes to Clara Gladio on this one. This tenmoku I use as an underglaze with Matte white overglaze",
      "createdBy": "Doug",
      "source": "glazy.org",
      "url": "https://glazy.org/recipes/352004"
    },
    {
      "id": 96571,
      "code": "GLAZY-96571",
      "name": "Terra Cotta Matte",
      "cone": "6",
      "surface": "",
      "transparency": "",
      "atmosphere": "Oxidation",
      "subtype": "Glaze - Iron",
      "ingredients": [
        {
          "material": "Wollastonite",
          "amount": 33.0
        },
        {
          "material": "Spodumene",
          "amount": 27.0
        },
        {
          "material": "EP Kaolin",
          "amount": 23.0
        },
        {
          "material": "Zinc Oxide",
          "amount": 15.0
        },
        {
          "material": "Gerstley Borate",
          "amount": 2.0
        }
      ],
      "additionals": [
        {
          "material": "Tin Oxide",
          "amount": 4.0
        },
        {
          "material": "Red Iron Oxide",
          "amount": 2.0
        }
      ],
      "description": "No similar base recipes found. No similar analyses found",
      "createdBy": "Eric Shawn Bayrd",
      "source": "glazy.org",
      "url": "https://glazy.org/recipes/96571"
    },
    {
      "id": 198071,
      "code": "GLAZY-198071",
      "name": "Terra Sigillata - OM4",
      "cone": "022 - 2",
      "surface": "Satin-matte",
      "transparency": "Semi-opaque",
      "atmosphere": "Oxidation",
      "subtype": "Slip & Engobe - Terra Sigillata",
      "ingredients": [
        {
          "material": "Kentucky OM #4 Ball Clay",
          "amount": 100.0
        }
      ],
      "description": "There are many guides to preparing terra sigillata, here is one: https://ceramicartsnetwork.org/daily/article/Terra-Sigillata-101-How-to-Make-Apply-and-Troubleshoot-Terra-Sig",
      "createdBy": "Tom Lauerman",
      "source": "glazy.org",
      "url": "https://glazy.org/recipes/198071"
    },
    {
      "id": 198069,
      "code": "GLAZY-198069",
      "name": "Terra Sigillata - Redart",
      "cone": "022 - 2",
      "surface": "Satin",
      "transparency": "Opaque",
      "atmosphere": "Oxidation",
      "subtype": "Slip & Engobe - Terra Sigillata",
      "ingredients": [
        {
          "material": "Redart",
          "amount": 100.0
        }
      ],
      "description": "There are many guides to preparing terra sigillata, here is one: https://ceramicartsnetwork.org/daily/article/Terra-Sigillata-101-How-to-Make-Apply-and-Troubleshoot-Terra-Sig",
      "createdBy": "Tom Lauerman",
      "source": "glazy.org",
      "url": "https://glazy.org/recipes/198069"
    },
    {
      "id": 198053,
      "code": "GLAZY-198053",
      "name": "Terra Sigillata Black",
      "cone": "022 - 2",
      "surface": "Smooth Matte",
      "transparency": "",
      "atmosphere": "Oxidation",
      "subtype": "Slip & Engobe - Terra Sigillata",
      "ingredients": [
        {
          "material": "Redart",
          "amount": 100.0
        }
      ],
      "additionals": [
        {
          "material": "Cobalt Carbonate",
          "amount": 4.25
        },
        {
          "material": "Copper Carbonate",
          "amount": 1.0
        },
        {
          "material": "Manganese Dioxide",
          "amount": 1.0
        }
      ],
      "description": "Rather than mix this recipe dry, I am instead adding oxide colorants to terra sigillata that has already been prepared. The percentages listed are therefore estimates based on the process of adding colorant to existing sigillata. Ingredients: 1 cup Redart terra Sigillata add: 2 teaspoons of cobalt carbonate 1/2 teaspoon of manganese dioxide 1/2 teaspoon of copper carbonate Sample in image fired to Cone 010 (approx. 1650 degrees Fahrenheit) There are many guides to preparing terra sigillata, here is one: https://ceramicartsnetwork.org/daily/article/Terra-Sigillata-101-How-to-Make-Apply-and-Troubleshoot-Terra-Sig",
      "createdBy": "Tom Lauerman",
      "source": "glazy.org",
      "url": "https://glazy.org/recipes/198053"
    },
    {
      "id": 196819,
      "code": "GLAZY-196819",
      "name": "Terra Sigillata Grey/Blue",
      "cone": "022 - 2",
      "surface": "Smooth Matte",
      "transparency": "Opaque",
      "atmosphere": "Oxidation",
      "subtype": "Slip & Engobe - Terra Sigillata",
      "ingredients": [
        {
          "material": "Kentucky OM #4 Ball Clay",
          "amount": 50.0
        },
        {
          "material": "Redart",
          "amount": 50.0
        }
      ],
      "additionals": [
        {
          "material": "Cobalt Carbonate",
          "amount": 5.0
        }
      ],
      "description": "Rather than mix this recipe dry, I am instead adding oxide colorants to terra sigillata that has already been prepared. The percentages listed are therefore estimates based on the process of adding colorant to existing sigillata. Ingredients: 1/2 cup OM4 terra Sigillata 1/2 cup Redart terra Sigillata add: 2.5 teaspoons of cobalt carbonate Sample in image fired to Cone 010 (approx. 1650 degrees Fahrenheit) There are many guides to preparing terra sigillata, here is one: https://ceramicartsnetwork.org/daily/article/Terra-Sigillata-101-How-to-Make-Apply-and-Troubleshoot-Terra-Sig",
      "createdBy": "Tom Lauerman",
      "source": "glazy.org",
      "url": "https://glazy.org/recipes/196819"
    },
    {
      "id": 4132,
      "code": "GLAZY-4132",
      "name": "Terry Siebert",
      "cone": "4",
      "surface": "",
      "transparency": "",
      "atmosphere": "Oxidation",
      "subtype": "Glaze - Majolica",
      "ingredients": [
        {
          "material": "Ferro Frit 3124",
          "amount": 72.0
        },
        {
          "material": "EP Kaolin",
          "amount": 12.0
        },
        {
          "material": "Silica",
          "amount": 10.0
        },
        {
          "material": "Zircopax",
          "amount": 10.0
        }
      ],
      "description": "From Steve Davis Website: http://kazegamas.com/ Majolica: http://kazegamas.com/majolicas.htm",
      "createdBy": "Steve Davis",
      "source": "glazy.org",
      "url": "https://glazy.org/recipes/4132"
    },
    {
      "id": 5088,
      "code": "GLAZY-5088",
      "name": "Tesha Saturate Iron (Boubaric)",
      "cone": "10",
      "surface": "",
      "transparency": "",
      "atmosphere": "Oxidation, Reduction",
      "subtype": "Glaze - Iron - Tessha, Hare's Fur",
      "ingredients": [
        {
          "material": "Ball Clay",
          "amount": 26.0
        },
        {
          "material": "Silica",
          "amount": 26.0
        },
        {
          "material": "Kona F-4 feldspar",
          "amount": 20.0
        },
        {
          "material": "Whiting",
          "amount": 16.0
        },
        {
          "material": "Red Iron Oxide",
          "amount": 12.0
        }
      ],
      "additionals": [
        {
          "material": "Bentonite",
          "amount": 2.0
        }
      ],
      "description": "This recipe was imported from Louis Katz's Hyperglaze database available on his website: http://falcon.tamucc.edu/lkatz/allglazes.txt More information about Louis Katz can be found on his website, http://www.louiskatz.net/ Louis Katz Notes: I am not a safety expert and any information contained in this file about safety should be ignored in favor of advice from experts. All of the materials in all glazes are potentially hazardous. All of these glaze recipes are given without any representation of accuracy or safety. They may work, they may not. They may be safe when fired or they may not. All of the materials used in them have hazards associated with them. You must be have sufficient training in the hazards before you use the the materials. You will have to determine the suitability and safety for your use. Do not assume that a lack of a warning about a material means that it is safe. Cone: 10 Surface texture: ? Firing: Ox. or Red. Recipe: Percent Batch F-4 20.00 20.00 Whiting 16.00 16.00 Ball Clay 26.00 26.00 Silica 26.00 26.00 RIO 12.00 12.00 Totals: 100.00 % 100.00 gm Also add: Bentonite 2.00 2.00",
      "createdBy": "Glazy Admin",
      "source": "glazy.org",
      "url": "https://glazy.org/recipes/5088"
    },
    {
      "id": 5457,
      "code": "GLAZY-5457",
      "name": "Tesha Slip Glaze Revised",
      "cone": "",
      "surface": "",
      "transparency": "",
      "atmosphere": "Oxidation, Reduction",
      "subtype": "Glaze",
      "ingredients": [
        {
          "material": "Redart",
          "amount": 53.24
        },
        {
          "material": "Custer Feldspar (1989)",
          "amount": 19.89
        },
        {
          "material": "Barnard Slip",
          "amount": 12.13
        },
        {
          "material": "Dolomite",
          "amount": 5.75
        },
        {
          "material": "Whiting",
          "amount": 4.7
        },
        {
          "material": "EP Kaolin",
          "amount": 4.09
        }
      ],
      "description": "This recipe was imported from Louis Katz's Hyperglaze database available on his website: http://falcon.tamucc.edu/lkatz/allglazes.txt More information about Louis Katz can be found on his website, http://www.louiskatz.net/ Louis Katz Notes: I am not a safety expert and any information contained in this file about safety should be ignored in favor of advice from experts. All of the materials in all glazes are potentially hazardous. All of these glaze recipes are given without any representation of accuracy or safety. They may work, they may not. They may be safe when fired or they may not. All of the materials used in them have hazards associated with them. You must be have sufficient training in the hazards before you use the the materials. You will have to determine the suitability and safety for your use. Do not assume that a lack of a warning about a material means that it is safe. Firing: Ox. or Red. Recipe: Percent Batch Redart Clay 53.24 Barnard Clay 12.13 custer Feldspar 19.89 EPK 4.09 dolomite 5.75 whiting 4.70 Totals: Batch? % 100.0 gm",
      "createdBy": "Glazy Admin",
      "source": "glazy.org",
      "url": "https://glazy.org/recipes/5457"
    },
    {
      "id": 782,
      "code": "GLAZY-782",
      "name": "TESSHA",
      "cone": "8",
      "surface": "",
      "transparency": "",
      "atmosphere": "",
      "subtype": "Glaze - Iron - Tessha, Hare's Fur",
      "ingredients": [
        {
          "material": "Silica",
          "amount": 50.92
        },
        {
          "material": "Cornwall Stone",
          "amount": 28.05
        },
        {
          "material": "Whiting",
          "amount": 14.02
        },
        {
          "material": "Kaolin",
          "amount": 7.01
        }
      ],
      "additionals": [
        {
          "material": "Red Iron Oxide",
          "amount": 14.94
        }
      ],
      "description": "Frank Martin Art Deparment/Ceranics 92nd street YM-YWHA 1395 Lexington Ave NY, NY. 10128",
      "createdBy": "Glazy Admin",
      "source": "glazy.org",
      "url": "https://glazy.org/recipes/782"
    },
    {
      "id": 3809,
      "code": "GLAZY-3809",
      "name": "Tessha",
      "cone": "9",
      "surface": "",
      "transparency": "",
      "atmosphere": "Reduction",
      "subtype": "Glaze - Iron - Tessha, Hare's Fur",
      "ingredients": [
        {
          "material": "FFF Feldspar",
          "amount": 44.0
        },
        {
          "material": "Silica",
          "amount": 22.0
        },
        {
          "material": "Red Iron Oxide",
          "amount": 15.0
        },
        {
          "material": "Kaolin",
          "amount": 10.0
        },
        {
          "material": "Whiting",
          "amount": 10.0
        },
        {
          "material": "Hyplas Ball Clay",
          "amount": 4.0
        }
      ],
      "description": "Used by the Anglian Potters group at pot camp when firing members own pots in the communal gas reduction kilns",
      "createdBy": "Anglian Potters",
      "source": "glazy.org",
      "url": "https://glazy.org/recipes/3809"
    },
    {
      "id": 5087,
      "code": "GLAZY-5087",
      "name": "Tessha",
      "cone": "10",
      "surface": "",
      "transparency": "",
      "atmosphere": "Oxidation, Reduction",
      "subtype": "Glaze - Iron - Tessha, Hare's Fur",
      "ingredients": [
        {
          "material": "Kentucky OM #4 Ball Clay",
          "amount": 26.0
        },
        {
          "material": "Silica",
          "amount": 26.0
        },
        {
          "material": "Kona F-4 feldspar",
          "amount": 20.0
        },
        {
          "material": "Whiting",
          "amount": 16.0
        },
        {
          "material": "Red Iron Oxide",
          "amount": 12.0
        }
      ],
      "additionals": [
        {
          "material": "Bentonite",
          "amount": 2.0
        }
      ],
      "description": "This recipe was imported from Louis Katz's Hyperglaze database available on his website: http://falcon.tamucc.edu/lkatz/allglazes.txt More information about Louis Katz can be found on his website, http://www.louiskatz.net/ Louis Katz Notes: I am not a safety expert and any information contained in this file about safety should be ignored in favor of advice from experts. All of the materials in all glazes are potentially hazardous. All of these glaze recipes are given without any representation of accuracy or safety. They may work, they may not. They may be safe when fired or they may not. All of the materials used in them have hazards associated with them. You must be have sufficient training in the hazards before you use the the materials. You will have to determine the suitability and safety for your use. Do not assume that a lack of a warning about a material means that it is safe. Cone: 10 Surface texture: ? Firing: Ox. or Red. Recipe: Percent Batch F-4 20.00 20.00 Whiting 16.00 16.00 OM4 26.00 26.00 Flint 26.00 26.00 Red Iron Oxide 12.00 12.00 Totals: 100.00 % 100.00 gm Also add: Bentonite 2.00 2.00",
      "createdBy": "Glazy Admin",
      "source": "glazy.org",
      "url": "https://glazy.org/recipes/5087"
    },
    {
      "id": 106339,
      "code": "GLAZY-106339",
      "name": "Tessha",
      "cone": "9 - 10",
      "surface": "Semi-matte",
      "transparency": "",
      "atmosphere": "Reduction",
      "subtype": "Glaze - Iron",
      "ingredients": [
        {
          "material": "Custer Feldspar",
          "amount": 51.38
        },
        {
          "material": "Silica",
          "amount": 22.33
        },
        {
          "material": "Iron oxide",
          "amount": 6.92
        },
        {
          "material": "Calcined Talc, Magnesium Silicate",
          "amount": 6.52
        },
        {
          "material": "Ball Clay",
          "amount": 4.94
        },
        {
          "material": "Whiting",
          "amount": 4.94
        },
        {
          "material": "Bentonite",
          "amount": 1.98
        },
        {
          "material": "Ammonium metavanadate",
          "amount": 0.99
        }
      ],
      "description": "Applied Fukushima Feldspar. It will get gold dust when take it thin. Glossy when thick.",
      "createdBy": "TSUMAGI NITTOOOH",
      "source": "glazy.org",
      "url": "https://glazy.org/recipes/106339"
    },
    {
      "id": 2577,
      "code": "GLAZY-2577",
      "name": "Tessha Brown",
      "cone": "6",
      "surface": "Glossy",
      "transparency": "",
      "atmosphere": "",
      "subtype": "Glaze - Iron - Tessha, Hare's Fur",
      "ingredients": [
        {
          "material": "Barnard Slip",
          "amount": 40.0
        },
        {
          "material": "Ferro Frit 3134",
          "amount": 20.5
        },
        {
          "material": "EP Kaolin",
          "amount": 13.5
        },
        {
          "material": "Silica",
          "amount": 13.0
        },
        {
          "material": "Dolomite",
          "amount": 10.0
        },
        {
          "material": "Cobalt Carbonate",
          "amount": 3.0
        },
        {
          "material": "Titanium Dioxide",
          "amount": 3.0
        },
        {
          "material": "Copper Carbonate",
          "amount": 2.0
        },
        {
          "material": "Lithium Carbonate",
          "amount": 2.0
        },
        {
          "material": "Rutile",
          "amount": 1.0
        },
        {
          "material": "Zinc Oxide",
          "amount": 1.0
        }
      ],
      "description": "Source/Alternate names: Ceramics Monthly 1991 Bold Black Notes: Alisa Clausen: used Oldenwalder clay for Barnard. Resulted in a stable, gloss, brown with green hue. More interesting around thinner edges, with bluer cast. Not bold, not black. Has a nice smooth surface that sparkles like a tessha brown.",
      "createdBy": "Glazy Admin",
      "source": "glazy.org",
      "url": "https://glazy.org/recipes/2577"
    },
    {
      "id": 107685,
      "code": "GLAZY-107685",
      "name": "Tessha Hamada v3",
      "cone": "8 - 9",
      "surface": "Glossy",
      "transparency": "Translucent",
      "atmosphere": "Oxidation",
      "subtype": "Glaze - Iron",
      "ingredients": [
        {
          "material": "Feldspath potassique FP325 (Ceradel)",
          "amount": 32.09
        },
        {
