Repository: MrSeldon/argilev2

File: data/glazes/glazy.json (part 271 of 315)
{
          "material": "Quartz (Peter Lavem)",
          "amount": 27.01
        },
        {
          "material": "Carbonate de Calcium (Peter Lavem)",
          "amount": 19.19
        },
        {
          "material": "Kaolin Polwhite KL (Peter Lavem)",
          "amount": 13.25
        },
        {
          "material": "Oxyde de Fer Rouge (Ceradel)",
          "amount": 8.46
        }
      ],
      "description": "",
      "createdBy": "Johan",
      "source": "glazy.org",
      "url": "https://glazy.org/recipes/107685"
    },
    {
      "id": 1566,
      "code": "GLAZY-1566",
      "name": "TESSHA LIKE",
      "cone": "4 - 6",
      "surface": "",
      "transparency": "",
      "atmosphere": "",
      "subtype": "Glaze - Iron - Tessha, Hare's Fur",
      "ingredients": [
        {
          "material": "Kona F-4 feldspar",
          "amount": 45.5
        },
        {
          "material": "Silica",
          "amount": 20.0
        },
        {
          "material": "Gerstley Borate",
          "amount": 13.7
        },
        {
          "material": "Whiting",
          "amount": 8.3
        },
        {
          "material": "Dolomite",
          "amount": 6.0
        },
        {
          "material": "Zinc Oxide",
          "amount": 4.0
        },
        {
          "material": "Kaolin",
          "amount": 2.5
        }
      ],
      "additionals": [
        {
          "material": "Red Iron Oxide",
          "amount": 10.0
        }
      ],
      "description": "Frank Martin Art Deparment/Ceranics 92nd street YM-YWHA 1395 Lexington Ave NY, NY. 10128",
      "createdBy": "Glazy Admin",
      "source": "glazy.org",
      "url": "https://glazy.org/recipes/1566"
    },
    {
      "id": 26312,
      "code": "GLAZY-26312",
      "name": "TESSHA LIKE / Ff 3134",
      "cone": "4 - 6",
      "surface": "Glossy",
      "transparency": "Translucent",
      "atmosphere": "Oxidation",
      "subtype": "Glaze - Iron - Tessha, Hare's Fur",
      "ingredients": [
        {
          "material": "Soda Feldspar",
          "amount": 45.5
        },
        {
          "material": "Silica",
          "amount": 20.0
        },
        {
          "material": "Ferro Frit 3134",
          "amount": 13.7
        },
        {
          "material": "Whiting",
          "amount": 8.3
        },
        {
          "material": "Dolomite",
          "amount": 6.0
        },
        {
          "material": "Zinc Oxide",
          "amount": 4.0
        },
        {
          "material": "Kaolin",
          "amount": 2.5
        }
      ],
      "additionals": [
        {
          "material": "Yellow Iron Oxide",
          "amount": 11.1
        }
      ],
      "description": "Precisa ser aplicado relativamente grueso para desarrollar el color flotante en una matriz transparente. Pero, si es aplicado demasiado grueso tiende a caerse de la pieza. A la sombra parece sin inter\u00e9s, pero cercano al sol muestra todo su esplendor. Descripci\u00f3n de la receta original, que usa Gerstley Borate: https://glazy.org/recipes/1566 Frank Martin Art Deparment/Ceranics 92nd street YM-YWHA 1395 Lexington Ave NY, NY. 10128",
      "createdBy": "Clara Giorello",
      "source": "glazy.org",
      "url": "https://glazy.org/recipes/26312"
    },
    {
      "id": 786,
      "code": "GLAZY-786",
      "name": "Tessha Rust",
      "cone": "10",
      "surface": "",
      "transparency": "",
      "atmosphere": "",
      "subtype": "Glaze - Iron - Tessha, Hare's Fur",
      "ingredients": [
        {
          "material": "Silica",
          "amount": 28.09
        },
        {
          "material": "Kentucky OM #4 Ball Clay",
          "amount": 26.97
        },
        {
          "material": "Potash Feldspar",
          "amount": 24.72
        },
        {
          "material": "Whiting",
          "amount": 20.22
        }
      ],
      "additionals": [
        {
          "material": "Red Iron Oxide",
          "amount": 12.36
        }
      ],
      "description": "I have the recipe in my glaze notebook. No note to ascribe where I got it however. no other notes....ie not one I have used a lot. (my fav. iron saturate is Ohata Kaki) Ric Swenson, Bennington College, Route 67 -A, Bennington, Vermont 05201-6001 802 442-5401 x 262 vox x 237 fax or dedicated fax 802 442-6164 email:",
      "createdBy": "Glazy Admin",
      "source": "glazy.org",
      "url": "https://glazy.org/recipes/786"
    },
    {
      "id": 5410,
      "code": "GLAZY-5410",
      "name": "Tessha Slip Glaze",
      "cone": "9",
      "surface": "",
      "transparency": "",
      "atmosphere": "Reduction",
      "subtype": "Glaze - Iron - Slip-Based",
      "ingredients": [
        {
          "material": "Albany slip",
          "amount": 80.0
        },
        {
          "material": "Barnard Slip",
          "amount": 10.0
        },
        {
          "material": "Nepheline Syenite",
          "amount": 10.0
        }
      ],
      "description": "From \"Richard Fairbanks\" by Matthew Kangas, Ceramics Monthly, June 1992. This recipe was imported from Louis Katz's Hyperglaze database available on his website: http://falcon.tamucc.edu/lkatz/allglazes.txt More information about Louis Katz can be found on his website, http://www.louiskatz.net/",
      "createdBy": "Glazy Admin",
      "source": "glazy.org",
      "url": "https://glazy.org/recipes/5410"
    },
    {
      "id": 3309,
      "code": "GLAZY-3309",
      "name": "Tessha Tea Dust",
      "cone": "9 - 10",
      "surface": "Semi-glossy",
      "transparency": "Opaque",
      "atmosphere": "Reduction",
      "subtype": "Glaze - Iron - Tea Dust",
      "ingredients": [
        {
          "material": "Potash Feldspar (Zheng Yi SK7)",
          "amount": 50.0
        },
        {
          "material": "Silica",
          "amount": 31.25
        },
        {
          "material": "Whiting",
          "amount": 10.42
        },
        {
          "material": "Dolomite",
          "amount": 6.25
        },
        {
          "material": "Kaolin",
          "amount": 2.08
        }
      ],
      "additionals": [
        {
          "material": "Red Iron Oxide",
          "amount": 15.63
        },
        {
          "material": "Zinc Oxide",
          "amount": 6.25
        }
      ],
      "description": "Attributed to Richard Fairbanks. Via Edouard Bastarache on Clayart. \"Use thin, runs where medium thick\"",
      "createdBy": "Derek Au",
      "source": "glazy.org",
      "url": "https://glazy.org/recipes/3309"
    },
    {
      "id": 5411,
      "code": "GLAZY-5411",
      "name": "Tessha Teadust",
      "cone": "9",
      "surface": "",
      "transparency": "",
      "atmosphere": "Reduction",
      "subtype": "Glaze - Iron - Tessha, Hare's Fur",
      "ingredients": [
        {
          "material": "Kingman Feldspar",
          "amount": 50.0
        },
        {
          "material": "Silica",
          "amount": 31.25
        },
        {
          "material": "Whiting",
          "amount": 10.42
        },
        {
          "material": "Dolomite",
          "amount": 6.25
        },
        {
          "material": "Kaolin",
          "amount": 2.08
        }
      ],
      "additionals": [
        {
          "material": "Red Iron Oxide",
          "amount": 15.63
        },
        {
          "material": "Zinc Oxide",
          "amount": 6.25
        }
      ],
      "description": "From \"Richard Fairbanks\" by Matthew Kangas, Ceramics Monthly, June 1992. This recipe was imported from Louis Katz's Hyperglaze database available on his website: http://falcon.tamucc.edu/lkatz/allglazes.txt More information about Louis Katz can be found on his website, http://www.louiskatz.net/",
      "createdBy": "Glazy Admin",
      "source": "glazy.org",
      "url": "https://glazy.org/recipes/5411"
    },
    {
      "id": 13011,
      "code": "GLAZY-13011",
      "name": "Test Blue",
      "cone": "9 - 10",
      "surface": "Glossy",
      "transparency": "Opaque",
      "atmosphere": "Reduction, Oxidation",
      "subtype": "Glaze",
      "ingredients": [
        {
          "material": "Custer Feldspar",
          "amount": 49.0
        },
        {
          "material": "Whiting",
          "amount": 21.0
        },
        {
          "material": "EP Kaolin",
          "amount": 19.0
        },
        {
          "material": "Silica",
          "amount": 11.0
        }
      ],
      "additionals": [
        {
          "material": "Cobalt Oxide",
          "amount": 2.5
        },
        {
          "material": "Bentonite",
          "amount": 2.0
        }
      ],
      "description": "",
      "createdBy": "HaileyRose",
      "source": "glazy.org",
      "url": "https://glazy.org/recipes/13011"
    },
    {
      "id": 34412,
      "code": "GLAZY-34412",
      "name": "Texas Kiwi (By Ginger Lukas, Add .5 Tin)",
      "cone": "6 - 10",
      "surface": "Semi-glossy",
      "transparency": "Opaque",
      "atmosphere": "Oxidation",
      "subtype": "Glaze - Green",
      "ingredients": [
        {
          "material": "Custer Feldspar",
          "amount": 38.76
        },
        {
          "material": "Gillespie Borate",
          "amount": 25.3
        },
        {
          "material": "Silica",
          "amount": 24.1
        },
        {
          "material": "Whiting",
          "amount": 4.82
        },
        {
          "material": "Zircopax",
          "amount": 3.61
        },
        {
          "material": "Titanium Dioxide",
          "amount": 2.41
        }
      ],
      "additionals": [
        {
          "material": "Copper Carbonate",
          "amount": 3.0
        },
        {
          "material": "Tin Oxide",
          "amount": 0.5
        },
        {
          "material": "Cobalt Carbonate",
          "amount": 0.25
        }
      ],
      "description": "I would have no problems using this for food/as a liner. I personally fire it to 10 in oxidation - Ginger Lukas I added ,5 Tin to her original recipe to get a yellow ground where it breaks. She used a French inclusion stain that looks like Copper carb with Cobalt. So I am adding oxides rather than stains, TK1 Texas Kiwi -3 Copper Carb -.25 Cobalt Carb TK2 Textured Blue Denim -2 Cobalt Carb -2 RIO (Natural) -1 Manganese Dioxide",
      "createdBy": "Cindy Daigle",
      "source": "glazy.org",
      "url": "https://glazy.org/recipes/34412"
    },
    {
      "id": 35013,
      "code": "GLAZY-35013",
      "name": "Texas Kiwi Base + stains",
      "cone": "6 - 10",
      "surface": "",
      "transparency": "",
      "atmosphere": "Oxidation",
      "subtype": "Glaze - White, Off-White",
      "ingredients": [
        {
          "material": "Custer Feldspar",
          "amount": 38.76
        },
        {
          "material": "Gillespie Borate",
          "amount": 25.3
        },
        {
          "material": "Silica",
          "amount": 24.1
        },
        {
          "material": "Whiting",
          "amount": 4.82
        },
        {
          "material": "Zircopax",
          "amount": 3.61
        },
        {
          "material": "Titanium Dioxide",
          "amount": 2.41
        }
      ],
      "description": "I got this base by piecing together an analysis from a Spectrum Glaze MSDS. no extra opacifiers added just colors I think anything more than say.. 5% stain eats up the variegation",
      "createdBy": "Ginger",
      "source": "glazy.org",
      "url": "https://glazy.org/recipes/35013"
    },
    {
      "id": 5256,
      "code": "GLAZY-5256",
      "name": "Textured Base",
      "cone": "6",
      "surface": "",
      "transparency": "",
      "atmosphere": "Oxidation, Reduction",
      "subtype": "Glaze - Specialty",
      "ingredients": [
        {
          "material": "Nepheline Syenite",
          "amount": 28.0
        },
        {
          "material": "Wollastonite",
          "amount": 20.0
        },
        {
          "material": "Colemanite",
          "amount": 16.0
        },
        {
          "material": "Opax",
          "amount": 11.0
        },
        {
          "material": "Tile #6 Kaolin",
          "amount": 10.0
        },
        {
          "material": "Barium Carbonate",
          "amount": 10.0
        },
        {
          "material": "Silica",
          "amount": 5.0
        }
      ],
      "description": "This recipe was imported from Louis Katz's Hyperglaze database available on his website: http://falcon.tamucc.edu/lkatz/allglazes.txt More information about Louis Katz can be found on his website, http://www.louiskatz.net/ Louis Katz Notes: I am not a safety expert and any information contained in this file about safety should be ignored in favor of advice from experts. All of the materials in all glazes are potentially hazardous. All of these glaze recipes are given without any representation of accuracy or safety. They may work, they may not. They may be safe when fired or they may not. All of the materials used in them have hazards associated with them. You must be have sufficient training in the hazards before you use the the materials. You will have to determine the suitability and safety for your use. Do not assume that a lack of a warning about a material means that it is safe. Cone: 6 Surface texture: Texture Firing: Ox. or Red. Glaze type: base Recipe: Percent Batch Barium Carbonate 10.00 10.00 Colemanite 16.00 16.00 Neph Sy 28.00 28.00 Opax 11.00 11.00 Wollastonite 20.00 20.00 Tile #6 Clay 10.00 10.00 Flint 5.00 5.00 Totals: 100.00 % 100.00 gm",
      "createdBy": "Glazy Admin",
      "source": "glazy.org",
      "url": "https://glazy.org/recipes/5256"
    },
    {
      "id": 787,
      "code": "GLAZY-787",
      "name": "Textured Blue",
      "cone": "9 - 10",
      "surface": "Satin-matte",
      "transparency": "",
      "atmosphere": "Reduction",
      "subtype": "Glaze - Blue",
      "ingredients": [
        {
          "material": "G-200 Feldspar",
          "amount": 21.03
        },
        {
          "material": "Nepheline Syenite",
          "amount": 21.03
        },
        {
          "material": "Silica",
          "amount": 19.61
        },
        {
          "material": "Talc",
          "amount": 14.44
        },
        {
          "material": "Gerstley Borate",
          "amount": 11.82
        },
        {
          "material": "Dolomite",
          "amount": 7.53
        },
        {
          "material": "Kentucky OM #4 Ball Clay",
          "amount": 4.53
        }
      ],
      "additionals": [
        {
          "material": "Cobalt Oxide",
          "amount": 3.0
        }
      ],
      "description": "Satin glaze. Deep purple where thick. Midnight blue where medium. soft purple with slip. Well I finally got around to typing this thing up...^9-10 Blues Thank you one and all for all the donated recipes. I only tested 31 out of almost 100 I received. I'll continue testing and reporting as the winter DRAGS on. All the glazes were tested on #900 Miller clay which is a toasty ^10 stoneware. One side of the test tile was brushed with a thick coating of Cynthia Bringle's wet/dry white slip. Each glaze was dipped in three thicknesses on a heavily textured tile. All tiles were fired to a (hard)^9 (10 tipping)reduction firing. 1 hr. Body reduction at ^08 and 1 hr. glaze reduction at ^9 then a quick reox. before shutdown. Any time potash or Custer spar is called for, I used G-200. All ball clay is OM-4 . Many glazes I substituted 75% of the amount of Barium with Strontium. All kaolin is EPK. Remember... glazes don't travel well. Your results will probably be TOTALLY different. Please test before use. Tracy Wilson Saltbox Pottery",
      "createdBy": "Glazy Admin",
      "source": "glazy.org",
      "url": "https://glazy.org/recipes/787"
    },
    {
      "id": 6070,
      "code": "GLAZY-6070",
      "name": "Textured Blue",
      "cone": "6",
      "surface": "Semi-glossy",
      "transparency": "Translucent",
      "atmosphere": "Reduction",
      "subtype": "Glaze - Blue",
      "ingredients": [
        {
          "material": "Nepheline Syenite",
          "amount": 30.0
        },
        {
          "material": "Ferro Frit 3134",
          "amount": 20.0
        },
        {
          "material": "Talc",
          "amount": 17.0
        },
        {
          "material": "EP Kaolin",
          "amount": 13.0
        },
        {
          "material": "Silica",
          "amount": 10.0
        },
        {
          "material": "Whiting",
          "amount": 10.0
        }
      ],
      "additionals": [
        {
          "material": "Zircopax",
          "amount": 10.0
        },
        {
          "material": "Rutile",
          "amount": 3.0
        },
        {
          "material": "Bentonite",
          "amount": 2.0
        },
        {
          "material": "Copper Carbonate",
          "amount": 1.0
        },
        {
          "material": "Cobalt Carbonate",
          "amount": 0.5
        }
      ],
      "description": "From Diana Pancioli's excellent publication, Glaze Forward: http://www.dianapancioli.com/ http://www.dianapancioli.com/downloads/GlazeForward.pdf This is Marcia Selsor\u2019s Waxy White base with a number of colorants added. This variation is derived from a 50/50 color blend with rutile incorporated in the base for texture. There are other nice combinations with rutile but this one remains a favorite. Gloes glossy on interiors and breaks beautifully over textures. Medium application.",
      "createdBy": "Glazy Admin",
      "source": "glazy.org",
      "url": "https://glazy.org/recipes/6070"
    },
    {
      "id": 31546,
      "code": "GLAZY-31546",
      "name": "Textured Blue - NCMC",
      "cone": "6",
      "surface": "Glossy",
      "transparency": "",
      "atmosphere": "",
      "subtype": "Glaze",
      "ingredients": [
        {
          "material": "Neph Sye A270",
          "amount": 30.0
        },
        {
          "material": "Ferro Frit 3134",
          "amount": 20.0
        },
        {
          "material": "Calcined Talc, Magnesium Silicate",
          "amount": 17.0
        },
        {
          "material": "EP Kaolin",
          "amount": 13.0
        },
        {
          "material": "Silica",
          "amount": 10.0
        },
        {
          "material": "Whiting",
          "amount": 10.0
        },
        {
          "material": "Zircopax",
          "amount": 10.0
        },
        {
          "material": "Bentonite",
          "amount": 2.0
        },
        {
          "material": "Copper Carbonate",
          "amount": 1.0
        },
        {
          "material": "Cobalt Carbonate",
          "amount": 0.5
        }
      ],
      "description": "",
      "createdBy": "Stephen Stuchell",
      "source": "glazy.org",
      "url": "https://glazy.org/recipes/31546"
    },
    {
      "id": 2341,
      "code": "GLAZY-2341",
      "name": "Textured Green",
      "cone": "4",
      "surface": "Glossy",
      "transparency": "",
      "atmosphere": "",
      "subtype": "Glaze - Green",
      "ingredients": [
        {
          "material": "Ferro Frit 3134",
          "amount": 46.0
        },
        {
          "material": "Kona F-4 feldspar",
          "amount": 12.0
        },
        {
          "material": "Calcined Kaolin",
          "amount": 11.0
        },
        {
          "material": "Kaolin",
          "amount": 10.0
        },
        {
          "material": "Silica",
          "amount": 7.0
        },
        {
          "material": "Zinc Oxide",
          "amount": 7.0
        },
        {
          "material": "Dolomite",
          "amount": 5.0
        },
        {
          "material": "Rutile",
          "amount": 4.0
        },
        {
          "material": "Chrome Oxide",
          "amount": 1.75
        },
        {
          "material": "Cobalt Oxide",
          "amount": 0.875
        }
      ],
      "description": "Source/Alternate names: Edouard Bastarache Notes: Edouard Bastarache: dark green,rutile lightens it a bit",
      "createdBy": "Glazy Admin",
      "source": "glazy.org",
      "url": "https://glazy.org/recipes/2341"
    },
    {
      "id": 33592,
      "code": "GLAZY-33592",
      "name": "Textured Kiwi",
      "cone": "6 - 10",
      "surface": "",
      "transparency": "",
      "atmosphere": "Oxidation",
      "subtype": "Glaze - Green",
      "ingredients": [
        {
          "material": "Custer Feldspar",
          "amount": 38.76
        },
        {
          "material": "Gillespie Borate",
          "amount": 25.3
        },
        {
          "material": "Silica",
          "amount": 24.1
        },
        {
          "material": "Whiting",
          "amount": 4.82
        },
        {
          "material": "Zircopax",
          "amount": 3.61
        },
        {
          "material": "Titanium Dioxide",
          "amount": 2.41
        }
      ],
      "additionals": [
        {
          "material": "Mason Stain #6219 French",
          "amount": 5.0
        }
      ],
      "description": "I personally fire it to 10 in oxidation. I wrote a log about reverse engineering this glaze from a commercial formula.",
      "createdBy": "Ginger",
      "source": "glazy.org",
      "url": "https://glazy.org/recipes/33592"
    },
    {
      "id": 34063,
      "code": "GLAZY-34063",
      "name": "Textured Kiwi - true green",
      "cone": "6 - 10",
      "surface": "",
      "transparency": "",
      "atmosphere": "Oxidation",
      "subtype": "Glaze - Green",
      "ingredients": [
        {
          "material": "Custer Feldspar",
          "amount": 38.76
        },
        {
          "material": "Gillespie Borate",
          "amount": 25.3
        },
        {
          "material": "Silica",
          "amount": 24.1
        },
        {
          "material": "Whiting",
          "amount": 4.82
        },
        {
          "material": "Zircopax",
          "amount": 3.61
        },
        {
          "material": "Titanium Dioxide",
          "amount": 2.41
        }
      ],
      "additionals": [
        {
          "material": "Blue Heron Stain",
          "amount": 5.0
        },
        {
          "material": "Copper Carbonate",
          "amount": 0.5
        }
      ],
      "description": "blue heron yellow",
      "createdBy": "Ginger",
      "source": "glazy.org",
      "url": "https://glazy.org/recipes/34063"
    },
    {
      "id": 5257,
      "code": "GLAZY-5257",
      "name": "Textured Troy Base",
      "cone": "6",
      "surface": "",
      "transparency": "",
      "atmosphere": "Oxidation, Reduction",
      "subtype": "Glaze - Specialty",
      "ingredients": [
        {
          "material": "Nepheline Syenite",
          "amount": 30.0
        },
        {
          "material": "Colemanite",
          "amount": 20.0
        },
        {
          "material": "Wollastonite",
          "amount": 20.0
        },
        {
          "material": "Ball Clay",
          "amount": 10.0
        },
        {
          "material": "Barium Carbonate",
          "amount": 10.0
        },
        {
          "material": "Zircopax",
          "amount": 10.0
        }
      ],
      "description": "This recipe was imported from Louis Katz's Hyperglaze database available on his website: http://falcon.tamucc.edu/lkatz/allglazes.txt More information about Louis Katz can be found on his website, http://www.louiskatz.net/ Louis Katz Notes: I am not a safety expert and any information contained in this file about safety should be ignored in favor of advice from experts. All of the materials in all glazes are potentially hazardous. All of these glaze recipes are given without any representation of accuracy or safety. They may work, they may not. They may be safe when fired or they may not. All of the materials used in them have hazards associated with them. You must be have sufficient training in the hazards before you use the the materials. You will have to determine the suitability and safety for your use. Do not assume that a lack of a warning about a material means that it is safe. Cone: 6 Surface texture: Texture Firing: Ox. or Red. Recipe: Percent Batch Barium Carbonate 10.00 10.00 Colemanite 20.00 20.00 Neph Sy 30.00 30.00 Wollastonite 20.00 20.00 Zircopax 10.00 10.00 Ball Clay 10.00 10.00 Totals: 100.00 % 100.00 gm",
      "createdBy": "Glazy Admin",
      "source": "glazy.org",
      "url": "https://glazy.org/recipes/5257"
    },
    {
      "id": 24804,
      "code": "GLAZY-24804",
      "name": "TFA 1100 marrom fosco",
      "cone": "7 - 9",
      "surface": "Matte",
      "transparency": "Opaque",
      "atmosphere": "Oxidation",
      "subtype": "Glaze - Iron",
      "ingredients": [
        {
          "material": "Feldspato pot\u00e1ssico MCK 325 MINASOLO",
          "amount": 39.0
        },
        {
          "material": "Caulim Branco-PB-BR",
          "amount": 32.69
        },
        {
          "material": "Silica",
          "amount": 10.41
        },
        {
          "material": "CARBONATO DE LITIO MLB-100",
          "amount": 7.49
        },
        {
          "material": "Talco magnesiano MINASOLO",
          "amount": 4.9
        },
        {
          "material": "dolomita -colombo-PR-BR",
          "amount": 3.24
        },
        {
          "material": "Bone Ash",
          "amount": 2.27
        }
      ],
      "additionals": [
        {
          "material": "Red Iron Oxide",
          "amount": 15.0
        }
      ],
      "description": "",
      "createdBy": "raquel crepaldi klepacz",
      "source": "glazy.org",
      "url": "https://glazy.org/recipes/24804"
    },
    {
      "id": 84646,
      "code": "GLAZY-84646",
      "name": "TG 2",
      "cone": "6",
      "surface": "Glossy",
      "transparency": "Transparent",
      "atmosphere": "Oxidation",
      "subtype": "Glaze - Turquoise",
      "ingredients": [
        {
          "material": "Nepheline Syenite",
          "amount": 29.32
        },
        {
          "material": "Ferro Frit 3124",
          "amount": 23.83
        },
        {
          "material": "Strontium Carbonate",
          "amount": 23.44
        },
        {
          "material": "Silica",
          "amount": 20.43
        },
        {
          "material": "EP Kaolin",
          "amount": 2.98
        }
      ],
      "additionals": [
        {
          "material": "Bentonite",
          "amount": 2.0
        },
        {
          "material": "Copper Carbonate",
          "amount": 1.3
        }
      ],
      "description": "Nothing fancy. This is a turquoise gloss glaze, colored by Cu and fluxed with Strontium. Doesn't run at cone 6 unless applied too thickly. This glaze will craze. I wouldn't recommend it for functional ware. I bisque fire to cone 08. All my test tiles are single dipped. I mix my glazes with equal weight water and dry ingredients, so a 100 gram batch gets 100 grams of water. I use the E-4 firing schedule in John Britt's mid-range book.",
      "createdBy": "Eric P.",
      "source": "glazy.org",
      "url": "https://glazy.org/recipes/84646"
    },
    {
      "id": 88503,
      "code": "GLAZY-88503",
      "name": "TG4",
      "cone": "4 - 6",
      "surface": "Glossy",
      "transparency": "",
      "atmosphere": "Oxidation",
      "subtype": "Glaze",
      "ingredients": [
        {
          "material": "Ferro Frit 3134",
          "amount": 34.0
        },
        {
          "material": "Silica",
          "amount": 24.0
        },
        {
          "material": "EP Kaolin",
          "amount": 21.0
        },
        {
          "material": "Wollastonite",
          "amount": 11.0
        },
        {
          "material": "Spodumene",
          "amount": 10.0
        }
      ],
      "description": "CMC Gum for brushability & suspension",
      "createdBy": "Cindy Daigle",
      "source": "glazy.org",
      "url": "https://glazy.org/recipes/88503"
    },
    {
      "id": 788,
      "code": "GLAZY-788",
      "name": "TH Blue",
      "cone": "9",
      "surface": "",
      "transparency": "",
      "atmosphere": "Oxidation, Reduction",
      "subtype": "Glaze - Blue",
      "ingredients": [
        {
          "material": "Potash Feldspar",
          "amount": 42.8
        },
        {
          "material": "Silica",
          "amount": 26.6
        },
        {
          "material": "Whiting",
          "amount": 22.1
        },
        {
          "material": "EP Kaolin",
          "amount": 8.5
        }
      ],
      "additionals": [
        {
          "material": "Titanium Dioxide",
          "amount": 3.0
        },
        {
          "material": "Cobalt Carbonate",
          "amount": 1.0
        },
        {
          "material": "Black Nickel Oxide",
          "amount": 1.0
        }
      ],
      "description": "I know we have covered pinholing exhaustively, but I am still having a problem with 2 glazes. Is there a way to adjust the recipes to help? I have 2 glazes that are pinholing each on their own, and together. It seems to happen mostly in the electric kiln, but occassionally in the gas reduction firings. Have tried smoothing with a finger before firing, soaking at peak, and going slow midway through the firing. Any other suggestions? Here are the cone 9 glazes, they're on Amherst Z clay. Would Corinne Null Bedford, NH",
      "createdBy": "Glazy Admin",
      "source": "glazy.org",
      "url": "https://glazy.org/recipes/788"
    },
    {
      "id": 5463,
      "code": "GLAZY-5463",
      "name": "Thcik Raku Creamy white",
      "cone": "",
      "surface": "",
      "transparency": "",
      "atmosphere": "Oxidation, Reduction",
      "subtype": "Glaze - White, Off-White",
      "ingredients": [
        {
          "material": "Ferro Frit 3134",
          "amount": 82.0
        },
        {
          "material": "Ball Clay",
          "amount": 9.0
        },
        {
          "material": "Ultrox",
          "amount": 9.0
        }
      ],
      "description": "This recipe was imported from Louis Katz's Hyperglaze database available on his website: http://falcon.tamucc.edu/lkatz/allglazes.txt More information about Louis Katz can be found on his website, http://www.louiskatz.net/ Louis Katz Notes: I am not a safety expert and any information contained in this file about safety should be ignored in favor of advice from experts. All of the materials in all glazes are potentially hazardous. All of these glaze recipes are given without any representation of accuracy or safety. They may work, they may not. They may be safe when fired or they may not. All of the materials used in them have hazards associated with them. You must be have sufficient training in the hazards before you use the the materials. You will have to determine the suitability and safety for your use. Do not assume that a lack of a warning about a material means that it is safe. Cone: raku Color: white Firing: Ox. or Red. Recipe: Percent Batch ferro frit 3134 82 Ball Clay 9 Ultrox 9 Totals: Batch? % 100.0 gm",
      "createdBy": "Glazy Admin",
      "source": "glazy.org",
      "url": "https://glazy.org/recipes/5463"
    },
    {
      "id": 86937,
      "code": "GLAZY-86937",
      "name": "The Art Center Clear",
      "cone": "5 - 6",
      "surface": "Glossy",
      "transparency": "Transparent",
      "atmosphere": "Oxidation",
      "subtype": "Glaze",
      "ingredients": [
        {
          "material": "Minspar 200",
          "amount": 50.0
        },
        {
          "material": "Wollastonite",
          "amount": 20.0
        },
        {
          "material": "Gerstley Borate",
          "amount": 10.0
        },
        {
          "material": "Grolleg Kaolin",
          "amount": 10.0
        },
        {
          "material": "Silica",
          "amount": 10.0
        }
      ],
      "description": "",
      "createdBy": "Paul",
      "source": "glazy.org",
      "url": "https://glazy.org/recipes/86937"
    },
    {
      "id": 52966,
      "code": "GLAZY-52966",
      "name": "The Chocolate Orange",
      "cone": "9 - 12",
      "surface": "",
      "transparency": "",
      "atmosphere": "Reduction, Wood",
      "subtype": "Glaze",
      "ingredients": [
        {
          "material": "Sharon Shale",
          "amount": 67.0
        },
        {
          "material": "Cullet",
          "amount": 33.0
        }
      ],
      "additionals": [
        {
          "material": "Nukem Ilmenite",
          "amount": 8.0
        }
      ],
      "description": "",
      "createdBy": "Charlie",
      "source": "glazy.org",
      "url": "https://glazy.org/recipes/52966"
    },
    {
      "id": 65428,
      "code": "GLAZY-65428",
      "name": "The Holy Ashtray",
      "cone": "9 - 12",
      "surface": "",
      "transparency": "Translucent",
      "atmosphere": "Reduction, Wood",
      "subtype": "Glaze - Iron - Celadon - Green",
      "ingredients": [
        {
          "material": "Granite",
          "amount": 70.0
        },
        {
          "material": "Mixed wood ash",
          "amount": 20.0
        },
        {
          "material": "Bennington Kaolin",
          "amount": 10.0
        }
      ],
      "description": "",
      "createdBy": "Charlie",
      "source": "glazy.org",
      "url": "https://glazy.org/recipes/65428"
    },
    {
      "id": 133179,
      "code": "GLAZY-133179",
      "name": "The Smoking Man",
      "cone": "9 - 12",
      "surface": "",
      "transparency": "",
      "atmosphere": "Reduction, Wood",
      "subtype": "Glaze - Ash - Slip-Based",
      "ingredients": [
        {
          "material": "Mixed wood ash",
          "amount": 50.0
        },
        {
          "material": "Granite",
          "amount": 30.0
        },
        {
          "material": "Albany slip",
          "amount": 20.0
        }
      ],
      "description": "This is a riff on Bernard Leach's Old Seto. I used washed Dry Creek hardwood pellet ash, high(ish) iron countertop granite slurry, and a local illitic clay that fires very similarly to Albany. It seems pretty forgiving with application and I like the movement. I'll be moving to this as my platform for ash-centric glaze from here out.",
      "createdBy": "Charlie",
      "source": "glazy.org",
      "url": "https://glazy.org/recipes/133179"
    },
    {
      "id": 19884,
      "code": "GLAZY-19884",
      "name": "Thick White #19",
      "cone": "04 - 4",
      "surface": "Semi-glossy",
      "transparency": "Translucent",
      "atmosphere": "Oxidation",
      "subtype": "Glaze - Specialty - Gloop",
      "ingredients": [
        {
          "material": "Ferro Frit 3124",
          "amount": 52.0
        },
        {
          "material": "Silica",
          "amount": 34.0
        },
        {
          "material": "EP Kaolin",
          "amount": 14.0
        }
      ],
      "additionals": [
        {
          "material": "Bentonite",
          "amount": 2.0
        }
      ],
      "description": "Not much of a functional glaze, but it's great for sculpture! It's fluid like cold honey.",
      "createdBy": "Drew Liedtke",
      "source": "glazy.org",
      "url": "https://glazy.org/recipes/19884"
    },
    {
      "id": 34718,
      "code": "GLAZY-34718",
      "name": "Thomas Glaze",
      "cone": "10 - 13",
      "surface": "",
      "transparency": "",
      "atmosphere": "Reduction",
      "subtype": "Glaze - White, Off-White",
      "ingredients": [
        {
          "material": "Nepheline Syenite",
          "amount": 50.0
        },
        {
          "material": "Whiting",
          "amount": 30.0
        },
        {
          "material": "EP Kaolin",
          "amount": 20.0
        }
      ],
      "additionals": [
        {
          "material": "Bentonite",
          "amount": 4.0
        }
      ],
      "description": "From \"My Work, My Way: Fifty Years in the Studio\" by Harlan House, 2019. https://www.harlanhouse.com/ https://www.harlanhouse.com/wp-content/uploads/2019/04/2019%20HHBK-FINAL.pdf Thomas glaze starts out as TOM or touch of the moon. It is a matt, dry whitish glaze that I used on many of the iris vases. They were sprayed with TOM in the green state, and once fired. An over glaze brush full of wet chrome oxide gave me green leaves. You can scratch through the chrome to make all sorts of linear marks\u2026 have fun. Cobalt water color over glaze gives a good light blue, and wet cobalt slip yields a deep blue. Add Manganese and you may get into the blue-purple range. To make Thomas, just add 10 pounds of 400m or 40 micron silica to the above formula, and use Grolleg kaolin instead of EPK. Thomas is a whiter, dryer version of TOM and a little less crackle when it is thick. These two glazes were always applied quite thin.",
      "createdBy": "Glazy Admin",
      "source": "glazy.org",
      "url": "https://glazy.org/recipes/34718"
    },
    {
      "id": 11630,
      "code": "GLAZY-11630",
      "name": "Thomas' 77 Hot Iron Shino",
      "cone": "9 - 11",
      "surface": "Semi-glossy",
      "transparency": "",
      "atmosphere": "Oxidation, Reduction",
      "subtype": "Glaze - Shino - Carbon Trap",
      "ingredients": [
        {
          "material": "Nepheline Syenite",
          "amount": 41.0
        },
        {
          "material": "EP Kaolin",
          "amount": 18.0
        },
        {
          "material": "Soda Ash",
          "amount": 17.0
        },
        {
          "material": "Minspar 200",
          "amount": 14.0
        },
        {
          "material": "Ball Clay",
          "amount": 10.0
        }
      ],
      "description": "Red Shino",
      "createdBy": "Bob Payne",
      "source": "glazy.org",
      "url": "https://glazy.org/recipes/11630"
    },
    {
      "id": 1980,
      "code": "GLAZY-1980",
      "name": "Thomas' Lichen Glaze",
      "cone": "05 1/2",
      "surface": "",
      "transparency": "Opaque",
      "atmosphere": "Oxidation",
      "subtype": "Glaze - Specialty",
      "ingredients": [
        {
          "material": "Gerstley Borate",
          "amount": 49.02
        },
        {
          "material": "Magnesium carbonate",
          "amount": 29.41
        },
        {
          "material": "EP Kaolin",
          "amount": 9.8
        },
        {
          "material": "Plastic Vitrox",
          "amount": 9.8
        },
        {
          "material": "Zinc Oxide",
          "amount": 1.96
        }
      ],
      "description": "Glaze Type: Lichen My recipe for a low fire lichen glaze is as above. I usually apply it by blotting it on with a brush. Long strokes tend to line up the scales. It works well at 06, but if you find that it's too dry or fugitive, increase the zinc. An addition of 5% copper carb yields a green lizard skin. submitted by: Thomas E. Lee e-mail:",
      "createdBy": "Glazy Admin",
      "source": "glazy.org",
      "url": "https://glazy.org/recipes/1980"
    },
    {
      "id": 36625,
      "code": "GLAZY-36625",
      "name": "three's company",
      "cone": "10",
      "surface": "",
      "transparency": "",
      "atmosphere": "Reduction",
      "subtype": "Glaze - Specialty - Crater",
      "ingredients": [
        {
          "material": "Barium Carbonate",
          "amount": 33.0
        },
        {
          "material": "EP Kaolin",
          "amount": 33.0
        },
        {
          "material": "Petalite",
          "amount": 33.0
        }
      ],
      "additionals": [
        {
          "material": "Copper Carbonate",
          "amount": 3.0
        }
      ],
      "description": "",
      "createdBy": "Ginger",
      "source": "glazy.org",
      "url": "https://glazy.org/recipes/36625"
    },
    {
      "id": 11045,
      "code": "GLAZY-11045",
      "name": "Ti Blue 111",
      "cone": "10",
      "surface": "Glossy",
      "transparency": "Opaque",
