Repository: MrSeldon/argilev2

File: data/glazes/glazy.json (part 272 of 315)
{
      "atmosphere": "Reduction",
      "subtype": "Glaze - Blue",
      "ingredients": [
        {
          "material": "Kona F-4 feldspar",
          "amount": 72.0
        },
        {
          "material": "Spodumene",
          "amount": 12.0
        },
        {
          "material": "Dolomite",
          "amount": 5.0
        },
        {
          "material": "Silica",
          "amount": 5.0
        },
        {
          "material": "Bentonite",
          "amount": 3.0
        },
        {
          "material": "Zinc Oxide",
          "amount": 3.0
        }
      ],
      "additionals": [
        {
          "material": "Titanium Dioxide",
          "amount": 5.0
        }
      ],
      "description": "Another Titanium Blue. Note I am using white TiO2, not rutile. Very similar to Mottled Blue and Indigo Sky.",
      "createdBy": "Ken Potter",
      "source": "glazy.org",
      "url": "https://glazy.org/recipes/11045"
    },
    {
      "id": 6571,
      "code": "GLAZY-6571",
      "name": "Tibet Blue (variation)",
      "cone": "5 - 6",
      "surface": "Glossy",
      "transparency": "",
      "atmosphere": "Oxidation",
      "subtype": "Glaze",
      "ingredients": [
        {
          "material": "Silica",
          "amount": 25.0
        },
        {
          "material": "Gerstley Borate",
          "amount": 22.0
        },
        {
          "material": "Custer Feldspar",
          "amount": 21.0
        },
        {
          "material": "Ferro Frit 3134",
          "amount": 13.0
        },
        {
          "material": "Nepheline Syenite",
          "amount": 9.0
        },
        {
          "material": "Zinc Oxide",
          "amount": 6.0
        },
        {
          "material": "Talc",
          "amount": 3.0
        },
        {
          "material": "Copper Carbonate",
          "amount": 2.5
        },
        {
          "material": "Rutile",
          "amount": 2.0
        }
      ],
      "description": "Added to Ceramic Recipes by Janet Crafton original recipe was provided by Janet Pharris",
      "createdBy": "Janet Crafton",
      "source": "glazy.org",
      "url": "https://glazy.org/recipes/6571"
    },
    {
      "id": 3181,
      "code": "GLAZY-3181",
      "name": "Tichane Blue Celadon 532.1",
      "cone": "9 - 12",
      "surface": "Glossy",
      "transparency": "Translucent",
      "atmosphere": "Reduction",
      "subtype": "Glaze - Iron - Celadon - Blue",
      "ingredients": [
        {
          "material": "Potash Feldspar (Zheng Yi SK7)",
          "amount": 50.0
        },
        {
          "material": "Silica",
          "amount": 30.0
        },
        {
          "material": "Whiting",
          "amount": 20.0
        }
      ],
      "additionals": [
        {
          "material": "Red Iron Oxide",
          "amount": 1.0
        }
      ],
      "description": "From Robert Tichane's Celadon Blues",
      "createdBy": "Derek Au",
      "source": "glazy.org",
      "url": "https://glazy.org/recipes/3181"
    },
    {
      "id": 3183,
      "code": "GLAZY-3183",
      "name": "Tichane Blue Celadon 5321.1",
      "cone": "9 - 12",
      "surface": "Glossy",
      "transparency": "Translucent",
      "atmosphere": "Reduction",
      "subtype": "Glaze - Iron - Celadon - Blue",
      "ingredients": [
        {
          "material": "Potash Feldspar (Zheng Yi SK7)",
          "amount": 45.45
        },
        {
          "material": "Silica",
          "amount": 27.27
        },
        {
          "material": "Whiting",
          "amount": 18.18
        },
        {
          "material": "Kaolin",
          "amount": 9.1
        }
      ],
      "additionals": [
        {
          "material": "Red Iron Oxide",
          "amount": 1.0
        }
      ],
      "description": "From Robert Tichane's Celadon Blues Add 10% kaolin to Tichanes 532.1 recipe. Original 110% recipe: 50 Potash Feldspar 30 Silica 20 Whiting 10 Kaolin +1 Iron Oxide",
      "createdBy": "Derek Au",
      "source": "glazy.org",
      "url": "https://glazy.org/recipes/3183"
    },
    {
      "id": 163149,
      "code": "GLAZY-163149",
      "name": "Tichane Celadon",
      "cone": "10",
      "surface": "Glossy",
      "transparency": "Translucent",
      "atmosphere": "Reduction",
      "subtype": "Glaze",
      "ingredients": [
        {
          "material": "Potash Feldspar",
          "amount": 41.0
        },
        {
          "material": "Wollastonite",
          "amount": 24.0
        },
        {
          "material": "Silica",
          "amount": 22.0
        },
        {
          "material": "EP Kaolin",
          "amount": 10.0
        },
        {
          "material": "Dolomite",
          "amount": 3.0
        },
        {
          "material": "Tin Oxide",
          "amount": 1.0
        },
        {
          "material": "Yellow Iron Oxide",
          "amount": 0.7
        }
      ],
      "description": "Coleman Porcelain, R4 firing program in a blauuw kiln",
      "createdBy": "Mary Fox",
      "source": "glazy.org",
      "url": "https://glazy.org/recipes/163149"
    },
    {
      "id": 11723,
      "code": "GLAZY-11723",
      "name": "Tiger Eye Temmoku",
      "cone": "9 - 10",
      "surface": "Glossy",
      "transparency": "Translucent",
      "atmosphere": "Reduction",
      "subtype": "Glaze - Iron - Tenmoku",
      "ingredients": [
        {
          "material": "Silica",
          "amount": 30.7
        },
        {
          "material": "Custer Feldspar",
          "amount": 25.5
        },
        {
          "material": "Whiting",
          "amount": 19.3
        },
        {
          "material": "Kentucky OM #4 Ball Clay",
          "amount": 10.0
        },
        {
          "material": "EP Kaolin",
          "amount": 9.5
        },
        {
          "material": "Mixed wood ash",
          "amount": 5.0
        }
      ],
      "additionals": [
        {
          "material": "Red Iron Oxide",
          "amount": 9.0
        },
        {
          "material": "Bentonite",
          "amount": 2.0
        }
      ],
      "description": "This glaze was inspired by a similar temmoku a friend showed me. Using Turner's Celadon as a base (found in John Britt's Cone 10 glaze book) I increased the iron content to turn it into a temmoku. I also slightly tweaked the wood ash and clay to make it slightly more fluid. The result is a temmoku that, instead of rusting at the rim, breaks amber. Its half-way between a black celadon and a typical rusty temmoku.",
      "createdBy": "Sid Henderson",
      "source": "glazy.org",
      "url": "https://glazy.org/recipes/11723"
    },
    {
      "id": 341951,
      "code": "GLAZY-341951",
      "name": "Tiger's Eye Celadon",
      "cone": "5 - 6",
      "surface": "Glossy",
      "transparency": "Translucent",
      "atmosphere": "Oxidation",
      "subtype": "Glaze - Iron - Amber",
      "ingredients": [
        {
          "material": "Silica",
          "amount": 29.1
        },
        {
          "material": "Neph Sye A270",
          "amount": 19.1
        },
        {
          "material": "Custer Feldspar",
          "amount": 18.2
        },
        {
          "material": "Gerstley Borate",
          "amount": 11.8
        },
        {
          "material": "Whiting",
          "amount": 10.9
        },
        {
          "material": "Strontium Carbonate",
          "amount": 6.4
        },
        {
          "material": "EP Kaolin",
          "amount": 4.6
        }
      ],
      "additionals": [
        {
          "material": "Red Iron Oxide",
          "amount": 15.0
        },
        {
          "material": "Bentonite",
          "amount": 1.0
        }
      ],
      "description": "Revision of Reddish Amber (https://glazy.org/materials/280693) to reduce crazing. Original Description: Amber that is more reddish then yellow or green when it breaks over edges. It sits right on the craze line, so it really depends on clay body for amount of crazing.",
      "createdBy": "Rist",
      "source": "glazy.org",
      "url": "https://glazy.org/recipes/341951"
    },
    {
      "id": 348310,
      "code": "GLAZY-348310",
      "name": "Tiger's Eye Celadon",
      "cone": "5 - 6",
      "surface": "Glossy",
      "transparency": "Translucent",
      "atmosphere": "Oxidation",
      "subtype": "Glaze - Iron - Amber",
      "ingredients": [
        {
          "material": "Silica",
          "amount": 31.0
        },
        {
          "material": "Neph Sye A270",
          "amount": 21.0
        },
        {
          "material": "Custer Feldspar",
          "amount": 20.0
        },
        {
          "material": "Gerstley Borate",
          "amount": 13.0
        },
        {
          "material": "Whiting",
          "amount": 12.0
        },
        {
          "material": "Strontium Carbonate",
          "amount": 7.0
        },
        {
          "material": "EP Kaolin",
          "amount": 2.0
        }
      ],
      "additionals": [
        {
          "material": "Red Iron Oxide",
          "amount": 15.0
        },
        {
          "material": "Bentonite",
          "amount": 2.0
        }
      ],
      "description": "Revision of Reddish Amber (https://glazy.org/materials/280693) to reduce crazing. Original Description: Amber that is more reddish then yellow or green when it breaks over edges. It sits right on the craze line, so it really depends on clay body for amount of crazing.",
      "createdBy": "Rist",
      "source": "glazy.org",
      "url": "https://glazy.org/recipes/348310"
    },
    {
      "id": 29704,
      "code": "GLAZY-29704",
      "name": "Tile 10 purple",
      "cone": "5 - 7",
      "surface": "",
      "transparency": "",
      "atmosphere": "Oxidation",
      "subtype": "Glaze",
      "ingredients": [
        {
          "material": "Hess Pumice",
          "amount": 50.0
        },
        {
          "material": "Ferro Frit 3134",
          "amount": 15.0
        },
        {
          "material": "Vansil W-30 Wollastonite",
          "amount": 12.5
        },
        {
          "material": "Minspar 200",
          "amount": 10.0
        },
        {
          "material": "Silica",
          "amount": 8.0
        },
        {
          "material": "Bentonite",
          "amount": 3.0
        },
        {
          "material": "Zinc Oxide",
          "amount": 3.0
        },
        {
          "material": "Tricalcium Phosphate, Synthetic Bone Ash",
          "amount": 0.5
        }
      ],
      "additionals": [
        {
          "material": "Silicon carbide",
          "amount": 1.0
        },
        {
          "material": "Tin Oxide",
          "amount": 1.0
        },
        {
          "material": "Copper Carbonate",
          "amount": 0.4
        }
      ],
      "description": "Not that purple. Comes out similar to the More Peacock glaze with the 0.5% copper carb, maybe not a complete surprise. Changes dramatically on different clay bodies. Used 1000 mesh SiC.",
      "createdBy": "david tsabar",
      "source": "glazy.org",
      "url": "https://glazy.org/recipes/29704"
    },
    {
      "id": 18075,
      "code": "GLAZY-18075",
      "name": "Tilton Manganese",
      "cone": "9 - 10",
      "surface": "Satin",
      "transparency": "Opaque",
      "atmosphere": "Reduction",
      "subtype": "Glaze - Crystalline - Manganese",
      "ingredients": [
        {
          "material": "Custer Feldspar",
          "amount": 100.0
        }
      ],
      "additionals": [
        {
          "material": "Manganese Dioxide",
          "amount": 40.0
        },
        {
          "material": "Granular manganese",
          "amount": 2.9
        }
      ],
      "description": "From John Britt's Cone 10 Glazes, page 140, Manganese Crystalline. Absurdly simple, I think this glaze wins for least ingredients. The granular manganese is meant to act as a seed for the manganese crystals. Although this glaze has a ton of alumina in it, it is still somewhat runny.",
      "createdBy": "Sid Henderson",
      "source": "glazy.org",
      "url": "https://glazy.org/recipes/18075"
    },
    {
      "id": 21381,
      "code": "GLAZY-21381",
      "name": "Tin Crystalline",
      "cone": "6",
      "surface": "Glossy",
      "transparency": "",
      "atmosphere": "",
      "subtype": "Glaze - Crystalline",
      "ingredients": [
        {
          "material": "Ferro Frit 3110",
          "amount": 48.0
        },
        {
          "material": "Silica",
          "amount": 22.0
        },
        {
          "material": "Zinc Oxide",
          "amount": 22.0
        },
        {
          "material": "Lithium Carbonate",
          "amount": 3.0
        },
        {
          "material": "Bentonite",
          "amount": 2.5
        },
        {
          "material": "EP Kaolin",
          "amount": 2.5
        },
        {
          "material": "Tin Oxide",
          "amount": 2.5
        }
      ],
      "additionals": [
        {
          "material": "Manganese Dioxide",
          "amount": 2.0
        },
        {
          "material": "Copper Carbonate",
          "amount": 1.0
        },
        {
          "material": "Cobalt Carbonate",
          "amount": 0.5
        }
      ],
      "description": "An alright glaze with well-shaped crystals. Too dark for my taste - try different colorants.",
      "createdBy": "Zach Moore",
      "source": "glazy.org",
      "url": "https://glazy.org/recipes/21381"
    },
    {
      "id": 118529,
      "code": "GLAZY-118529",
      "name": "Tin Maroon / Raspberry",
      "cone": "6 - 7",
      "surface": "Glossy",
      "transparency": "Opaque",
      "atmosphere": "Oxidation",
      "subtype": "Glaze",
      "ingredients": [
        {
          "material": "Silica",
          "amount": 30.0
        },
        {
          "material": "Whiting",
          "amount": 20.0
        },
        {
          "material": "Ball Clay",
          "amount": 18.0
        },
        {
          "material": "Nepheline Syenite",
          "amount": 18.0
        },
        {
          "material": "Ferro Frit 3134",
          "amount": 14.0
        },
        {
          "material": "Tin Oxide",
          "amount": 7.5
        },
        {
          "material": "Chrome Oxide",
          "amount": 0.2
        }
      ],
      "description": "",
      "createdBy": "Wai",
      "source": "glazy.org",
      "url": "https://glazy.org/recipes/118529"
    },
    {
      "id": 3260,
      "code": "GLAZY-3260",
      "name": "Tin Purple",
      "cone": "10",
      "surface": "Glossy",
      "transparency": "Translucent",
      "atmosphere": "Oxidation, Reduction",
      "subtype": "Glaze - Purple",
      "ingredients": [
        {
          "material": "Silica",
          "amount": 34.0
        },
        {
          "material": "Custer Feldspar",
          "amount": 25.0
        },
        {
          "material": "Whiting",
          "amount": 24.0
        },
        {
          "material": "Kaolin",
          "amount": 14.0
        },
        {
          "material": "Laguna Borate",
          "amount": 2.0
        },
        {
          "material": "Zinc Oxide",
          "amount": 2.0
        }
      ],
      "additionals": [
        {
          "material": "Copper Carbonate",
          "amount": 2.0
        },
        {
          "material": "Tin Oxide",
          "amount": 2.0
        },
        {
          "material": "Cobalt Carbonate",
          "amount": 0.5
        }
      ],
      "description": "Via Tara Hagen's Glazeitorium http://glazeitorium.blogspot.com/",
      "createdBy": "Tara Hagen",
      "source": "glazy.org",
      "url": "https://glazy.org/recipes/3260"
    },
    {
      "id": 6128,
      "code": "GLAZY-6128",
      "name": "Tin White",
      "cone": "6 - 9",
      "surface": "Glossy",
      "transparency": "Opaque",
      "atmosphere": "Oxidation",
      "subtype": "Glaze - White, Off-White",
      "ingredients": [
        {
          "material": "Soda Feldspar",
          "amount": 50.0
        },
        {
          "material": "Silica",
          "amount": 20.0
        },
        {
          "material": "Whiting",
          "amount": 15.0
        },
        {
          "material": "Zinc Oxide",
          "amount": 12.0
        },
        {
          "material": "Tin Oxide",
          "amount": 8.0
        },
        {
          "material": "EP Kaolin",
          "amount": 3.0
        },
        {
          "material": "Bentonite",
          "amount": 2.0
        },
        {
          "material": "Zircopax",
          "amount": 2.0
        }
      ],
      "description": "A nice, glossy white glaze that works good on both light and dark clays.",
      "createdBy": "Cecilia Ekengren",
      "source": "glazy.org",
      "url": "https://glazy.org/recipes/6128"
    },
    {
      "id": 90426,
      "code": "GLAZY-90426",
      "name": "Tin White",
      "cone": "6 - 10",
      "surface": "Glossy",
      "transparency": "Opaque",
      "atmosphere": "Oxidation",
      "subtype": "Glaze - White, Off-White",
      "ingredients": [
        {
          "material": "Potash Feldspar",
          "amount": 32.0
        },
        {
          "material": "Silica",
          "amount": 30.0
        },
        {
          "material": "Whiting",
          "amount": 15.0
        },
        {
          "material": "Zinc Oxide",
          "amount": 12.0
        },
        {
          "material": "Soda Feldspar",
          "amount": 11.0
        },
        {
          "material": "Gerstley Borate",
          "amount": 10.0
        },
        {
          "material": "EP Kaolin",
          "amount": 9.0
        }
      ],
      "additionals": [
        {
          "material": "Tin Oxide",
          "amount": 8.0
        },
        {
          "material": "Zircopax",
          "amount": 2.0
        }
      ],
      "description": "Extended UMF puts it in the crazed region.",
      "createdBy": "Beynon owen",
      "source": "glazy.org",
      "url": "https://glazy.org/recipes/90426"
    },
    {
      "id": 9770,
      "code": "GLAZY-9770",
      "name": "Tin White (Reid Deschand variation)",
      "cone": "6 - 9",
      "surface": "Glossy",
      "transparency": "Opaque",
      "atmosphere": "Oxidation",
      "subtype": "Glaze - White, Off-White",
      "ingredients": [
        {
          "material": "Custer Feldspar",
          "amount": 50.0
        },
        {
          "material": "Silica",
          "amount": 20.0
        },
        {
          "material": "Whiting",
          "amount": 15.0
        },
        {
          "material": "Zinc Oxide",
          "amount": 12.0
        },
        {
          "material": "Tin Oxide",
          "amount": 8.0
        },
        {
          "material": "EP Kaolin",
          "amount": 3.0
        },
        {
          "material": "Bentonite",
          "amount": 2.0
        },
        {
          "material": "Zircopax",
          "amount": 2.0
        }
      ],
      "description": "Might be a decent liner need to test more, make sure to get the tin oxide ground up good 6/12/17 fired at ^6 (A nice, glossy white glaze that works good on both light and dark clays.)",
      "createdBy": "Reid Deschand",
      "source": "glazy.org",
      "url": "https://glazy.org/recipes/9770"
    },
    {
      "id": 47150,
      "code": "GLAZY-47150",
      "name": "Tinned Alberta Slip",
      "cone": "6",
      "surface": "Semi-glossy",
      "transparency": "Opaque",
      "atmosphere": "Oxidation",
      "subtype": "Glaze - Iron - Slip-Based",
      "ingredients": [
        {
          "material": "Alberta Slip",
          "amount": 80.0
        },
        {
          "material": "Ferro Frit 3134",
          "amount": 20.0
        }
      ],
      "additionals": [
        {
          "material": "Tin Oxide",
          "amount": 5.0
        }
      ],
      "description": "Simple two-ingredient Alberta Slip cone 6 glaze, with tin as colorant. I use 100g of water Creates a fluid breaking and pooling effect like a Nutmeg. Because this is so heavy on clay, it is quite thick and can crack substantially on application as it dries and shrinks. I recommend a small dose of darvan (about 0.5g per 100g of dry ingredients) and a very thin application. Crawling will not be a problem, if so. Same base as Alberta Slip Rutile (https://glazy.org/recipes/22981). For a cone 5 version, I use 70g Albany and 30g of 3134, plus any applicable colorant.",
      "createdBy": "Adam Stevenson",
      "source": "glazy.org",
      "url": "https://glazy.org/recipes/47150"
    },
    {
      "id": 5090,
      "code": "GLAZY-5090",
      "name": "Titan Matte (Titanium)",
      "cone": "10",
      "surface": "Matte",
      "transparency": "",
      "atmosphere": "Oxidation, Reduction",
      "subtype": "Glaze - Matte",
      "ingredients": [
        {
          "material": "Custer Feldspar (1989)",
          "amount": 40.0
        },
        {
          "material": "Whiting",
          "amount": 22.3
        },
        {
          "material": "Kaolin",
          "amount": 21.0
        },
        {
          "material": "Silica",
          "amount": 16.7
        }
      ],
      "additionals": [
        {
          "material": "Titanium Dioxide",
          "amount": 4.4
        }
      ],
      "description": "This recipe was imported from Louis Katz's Hyperglaze database available on his website: http://falcon.tamucc.edu/lkatz/allglazes.txt More information about Louis Katz can be found on his website, http://www.louiskatz.net/ Louis Katz Notes: I am not a safety expert and any information contained in this file about safety should be ignored in favor of advice from experts. All of the materials in all glazes are potentially hazardous. All of these glaze recipes are given without any representation of accuracy or safety. They may work, they may not. They may be safe when fired or they may not. All of the materials used in them have hazards associated with them. You must be have sufficient training in the hazards before you use the the materials. You will have to determine the suitability and safety for your use. Do not assume that a lack of a warning about a material means that it is safe. Cone: 10 Surface texture: Matte Firing: Ox. or Red. Recipe: Percent Batch Custer feldspar 40.00 3200 Whiting 22.30 1784 Kaolin 21.00 1680 Silica 16.70 1336 Totals: 100.00 % 8000 Gm Also add: Titanium Dioxide 4.40 352",
      "createdBy": "Glazy Admin",
      "source": "glazy.org",
      "url": "https://glazy.org/recipes/5090"
    },
    {
      "id": 32352,
      "code": "GLAZY-32352",
      "name": "Titania Yellow",
      "cone": "10",
      "surface": "Matte",
      "transparency": "",
      "atmosphere": "Reduction",
      "subtype": "Glaze - Yellow",
      "ingredients": [
        {
          "material": "Potash Feldspar",
          "amount": 26.2
        },
        {
          "material": "EP Kaolin",
          "amount": 25.0
        },
        {
          "material": "Albany slip",
          "amount": 15.9
        },
        {
          "material": "Dolomite",
          "amount": 10.2
        },
        {
          "material": "Whiting",
          "amount": 10.2
        },
        {
          "material": "Bone Ash",
          "amount": 6.8
        },
        {
          "material": "Talc",
          "amount": 5.7
        }
      ],
      "additionals": [
        {
          "material": "Tin Oxide",
          "amount": 5.7
        },
        {
          "material": "Titanium Dioxide",
          "amount": 5.7
        }
      ],
      "description": "From \"Frank Willett: Potter\" by James Marshall, Ceramics Monthly, December 2005 This is also known as \"Maeda's Satin Yellow\" in Tom Coleman's glaze book.",
      "createdBy": "Glazy Admin",
      "source": "glazy.org",
      "url": "https://glazy.org/recipes/32352"
    },
    {
      "id": 20314,
      "code": "GLAZY-20314",
      "name": "Titanium base glaze",
      "cone": "9",
      "surface": "Matte",
      "transparency": "",
      "atmosphere": "Oxidation",
      "subtype": "Glaze",
      "ingredients": [
        {
          "material": "Custer Feldspar",
          "amount": 30.0
        },
        {
          "material": "Silica",
          "amount": 26.0
        },
        {
          "material": "EP Kaolin",
          "amount": 17.0
        },
        {
          "material": "Dolomite",
          "amount": 16.0
        },
        {
          "material": "Whiting",
          "amount": 11.0
        }
      ],
      "additionals": [
        {
          "material": "Rutile",
          "amount": 4.0
        },
        {
          "material": "Titanium Dioxide",
          "amount": 4.0
        }
      ],
      "description": "5 june 2020. These testtiles were fired at cone 6. But with the knowledge of today: these are underfired!! This glaze has to be fired at cone 9!! With this glaze I made several tests. I used oxides in it for coloring. The numbers are corresponding with the tiles. 1) base = + rutile + titanium 2) 4% Rio 3) 12 % Rio 4) 0.5% Cobalt carbonate 5) 2% Cobalt carbonate 6) 3% Copper carbonate 7) 10% Zircopax 8) 6% Rutile Tile numbers 37 - 42 have base 3 and covered with: 1, 4, 5, 6, 7 and 8 Tile numbers 43 - 48 have base 1, 4, 5, 6, 7 and 8, covered with: 3.",
      "createdBy": "Trees Wijnands",
      "source": "glazy.org",
      "url": "https://glazy.org/recipes/20314"
    },
    {
      "id": 26601,
      "code": "GLAZY-26601",
      "name": "Titanium base glaze",
      "cone": "6",
      "surface": "Matte",
      "transparency": "",
      "atmosphere": "Oxidation",
      "subtype": "Glaze",
      "ingredients": [
        {
          "material": "Custer Feldspar",
          "amount": 30.0
        },
        {
          "material": "Silica",
          "amount": 26.0
        },
        {
          "material": "EP Kaolin",
          "amount": 17.0
        },
        {
          "material": "Dolomite",
          "amount": 16.0
        },
        {
          "material": "Whiting",
          "amount": 11.0
        }
      ],
      "additionals": [
        {
          "material": "Rutile",
          "amount": 4.0
        },
        {
          "material": "Titanium Dioxide",
          "amount": 4.0
        }
      ],
      "description": "Original recipe ; Trees wijnands :https://glazy.org/recipes/20314",
      "createdBy": "Linda de Guchteneire",
      "source": "glazy.org",
      "url": "https://glazy.org/recipes/26601"
    },
    {
      "id": 51700,
      "code": "GLAZY-51700",
      "name": "Titanium Green",
      "cone": "9 - 10",
      "surface": "Semi-matte",
      "transparency": "Opaque",
      "atmosphere": "Reduction",
      "subtype": "Glaze",
      "ingredients": [
        {
          "material": "EP Kaolin",
          "amount": 37.4
        },
        {
          "material": "Silica",
          "amount": 25.0
        },
        {
          "material": "Whiting",
          "amount": 18.6
        },
        {
          "material": "Neph Sye A270",
          "amount": 14.3
        },
        {
          "material": "Lithium Carbonate",
          "amount": 3.4
        },
        {
          "material": "Magnesium carbonate",
          "amount": 1.3
        }
      ],
      "additionals": [
        {
          "material": "Titanium Dioxide",
          "amount": 5.0
        },
        {
          "material": "Cobalt Carbonate",
          "amount": 3.0
        }
      ],
      "description": "From John Britt's Cone 10 glaze book",
      "createdBy": "John Post",
      "source": "glazy.org",
      "url": "https://glazy.org/recipes/51700"
    },
    {
      "id": 116023,
      "code": "GLAZY-116023",
      "name": "Titanium Matte White",
      "cone": "4",
      "surface": "Stony Matte",
      "transparency": "Opaque",
      "atmosphere": "Oxidation",
      "subtype": "Glaze",
      "ingredients": [
        {
          "material": "\u041a\u0432\u0430\u0440\u0446\u0435\u0432\u0430\u044f \u043c\u0443\u043a\u0430 Silverbond 15",
          "amount": 37.0
        },
        {
          "material": "\u041d\u0435\u0444\u0435\u043b\u0438\u043d \u0421\u0438\u0435\u043d\u0438\u0442 (Altaflux-45)",
          "amount": 36.0
        },
        {
          "material": "\u0423\u043b\u0435\u043a\u0441\u0438\u0442 (\u0425\u0438\u043c\u043f\u044d\u043a)",
          "amount": 11.0
        },
        {
          "material": "\u041a\u0430\u0440\u0431\u043e\u043d\u0430\u0442 \u043a\u0430\u043b\u044c\u0446\u0438\u044f",
          "amount": 8.0
        },
        {
          "material": "Zinc Oxide",
          "amount": 5.0
        },
        {
          "material": "\u041a\u0430\u043e\u043b\u0438\u043d \u041a\u0424\u041d-2",
          "amount": 3.0
        }
      ],
      "additionals": [
        {
          "material": "Titanium Dioxide",
          "amount": 9.0
        },
        {
          "material": "Zirconium dioxide",
          "amount": 8.0
        }
      ],
      "description": "Tested for cone 4 Please share your experience if you fire this glaze higher/lower. I will deeply appreciate your input! Stony matte white. Great for decorative purposes, teapots and teacups, marks with ciutlery, so not for plates and bowls. Recipe in English: Neph Sye 36 Ulexite 11 Whiting 8 ZnO 5 Kaolin 3 Silica 37 \u2014\u2014\u2014 Zircopax 8 TiO2 9",
      "createdBy": "Julia Mikheeva",
      "source": "glazy.org",
      "url": "https://glazy.org/recipes/116023"
    },
    {
      "id": 19912,
      "code": "GLAZY-19912",
      "name": "Titanium Shino",
      "cone": "10",
      "surface": "Semi-glossy",
      "transparency": "Opaque",
      "atmosphere": "Reduction",
      "subtype": "Glaze - Shino",
      "ingredients": [
        {
          "material": "Nepheline Syenite",
          "amount": 53.76
        },
        {
          "material": "EP Kaolin",
          "amount": 16.13
        },
        {
          "material": "Kentucky OM #4 Ball Clay",
          "amount": 10.75
        },
        {
          "material": "Lithium Carbonate",
          "amount": 5.38
        },
        {
          "material": "Silica",
          "amount": 5.38
        },
        {
          "material": "Soda Ash",
          "amount": 5.38
        },
        {
          "material": "Tin Oxide",
          "amount": 3.23
        }
      ],
      "additionals": [
        {
          "material": "Titanium Dioxide",
          "amount": 4.0
        },
        {
          "material": "Bentonite",
          "amount": 2.0
        }
      ],
      "description": "",
      "createdBy": "Cecilia Secaira",
      "source": "glazy.org",
      "url": "https://glazy.org/recipes/19912"
    },
    {
      "id": 6769,
      "code": "GLAZY-6769",
      "name": "Titanium Slip",
      "cone": "10",
      "surface": "Matte",
      "transparency": "Opaque",
      "atmosphere": "Wood",
      "subtype": "Glaze",
      "ingredients": [
        {
          "material": "Nepheline Syenite",
          "amount": 70.0
        },
        {
          "material": "Kaolin",
          "amount": 10.0
        },
        {
          "material": "Red clay",
          "amount": 10.0
        },
        {
          "material": "Titanium Dioxide",
          "amount": 10.0
        }
      ],
      "description": "Has been used at the annual pot camp in the wood kiln. 2017 batch is giving a matt finish, with speckling, even over iron poor clays",
      "createdBy": "Anglian Potters",
      "source": "glazy.org",
      "url": "https://glazy.org/recipes/6769"
    },
    {
      "id": 55434,
      "code": "GLAZY-55434",
      "name": "Titanium Yellow",
      "cone": "08 - 11",
      "surface": "Matte",
      "transparency": "",
      "atmosphere": "Reduction",
      "subtype": "Glaze",
      "ingredients": [
        {
          "material": "Soda Feldspar",
          "amount": 25.26
        },
        {
          "material": "Korean Kaolin",
          "amount": 25.26
        },
        {
          "material": "Whiting",
          "amount": 16.84
        },
        {
          "material": "Straw Ash",
          "amount": 16.84
        },
        {
          "material": "Titanium Dioxide",
          "amount": 6.54
        },
        {
          "material": "Rutile",
          "amount": 5.9
        },
        {
          "material": "Alumina Hydrate",
          "amount": 3.36
        }
      ],
      "description": "",
      "createdBy": "TSUMAGI NITTOOOH",
      "source": "glazy.org",
      "url": "https://glazy.org/recipes/55434"
    },
    {
      "id": 2198,
      "code": "GLAZY-2198",
      "name": "Tizzy",
      "cone": "08 - 10",
      "surface": "Glossy",
      "transparency": "Transparent",
      "atmosphere": "Oxidation",
      "subtype": "Glaze - Clear",
      "ingredients": [
        {
          "material": "Lead Carbonate",
          "amount": 46.1
        },
        {
          "material": "Ferro Frit 3134",
          "amount": 17.5
        },
        {
          "material": "Silica",
          "amount": 14.2
        },
        {
          "material": "Kaolin",
          "amount": 12.9
        },
        {
          "material": "Custer Feldspar",
          "amount": 9.2
        }
      ],
      "description": "Glaze Type: Ca Pb Na B RawLead Add from 4% to 9% Tin Oxide to go from transparent to opaque. Use as liner for salt glaze. Always works, always different, fantastic. This is an old formula from Carlton Ball. Glaze Type: Ca Pb Na B RawLead. Opacity: . Firing type: Oxidation .",
      "createdBy": "Glazy Admin",
      "source": "glazy.org",
      "url": "https://glazy.org/recipes/2198"
    },
    {
      "id": 1567,
      "code": "GLAZY-1567",
      "name": "TIZZY F",
      "cone": "6",
      "surface": "",
      "transparency": "",
      "atmosphere": "Oxidation, Reduction",
      "subtype": "Glaze - White, Off-White",
      "ingredients": [
        {
          "material": "Ferro Frit 3134",
          "amount": 60.2
        },
        {
          "material": "Silica",
          "amount": 15.31
        },
        {
          "material": "EP Kaolin",
          "amount": 14.29
        },
        {
          "material": "Custer Feldspar",
          "amount": 10.2
        }
      ],
      "additionals": [
        {
          "material": "Zircopax",
          "amount": 10.2
        }
      ],
      "description": "Howdy All - Here's a Tizzy I use with no lead. If anyone uses this glaze and does the glaze tests for color and they work, please let me know. submitted by: Capt. Mark Issenberg e-mail:",
      "createdBy": "Glazy Admin",
      "source": "glazy.org",
      "url": "https://glazy.org/recipes/1567"
    },
    {
      "id": 67313,
      "code": "GLAZY-67313",
      "name": "TMH 2",
      "cone": "6",
      "surface": "",
      "transparency": "",
      "atmosphere": "Oxidation",
      "subtype": "Glaze",
      "ingredients": [
        {
          "material": "Soda Feldspar",
          "amount": 34.0
        },
        {
          "material": "Wollastonite",
          "amount": 20.0
        },
        {
          "material": "Zircopax",
          "amount": 20.0
        },
        {
          "material": "Gerstley Borate",
          "amount": 16.0
        },
        {
          "material": "Ball Clay",
          "amount": 10.0
        }
      ],
      "additionals": [
        {
          "material": "Cobalt Oxide",
          "amount": 2.0
        }
      ],
      "description": "From \"Electric kiln ceramics : a guide to clays and glazes\" by Richard Zakin. 1994.",
      "createdBy": "Derek Au",
      "source": "glazy.org",
      "url": "https://glazy.org/recipes/67313"
    },
    {
      "id": 1568,
      "code": "GLAZY-1568",
      "name": "TMH 4",
      "cone": "6",
      "surface": "",
      "transparency": "",
      "atmosphere": "Oxidation",
      "subtype": "Glaze - Blue - Cobalt",
      "ingredients": [
        {
          "material": "Soda Feldspar",
          "amount": 56.1
        },
        {
          "material": "Ball Clay",
          "amount": 21.95
        },
        {
          "material": "Wollastonite",
          "amount": 12.2
        },
        {
          "material": "Gerstley Borate",
          "amount": 9.76
        }
      ],
      "additionals": [
        {
          "material": "Zircopax",
          "amount": 21.95
        },
        {
          "material": "Cobalt Oxide",
          "amount": 2.44
        }
      ],
      "description": "Tested on white stoneware. HORRIBLE GUMMY BLUE. OPAQUE. LOOKS LIKE BLUEBERRY CHEWING GUM. submitted by: Sharon LaRocca-Miranda source for original recipe: Zakin",
      "createdBy": "Glazy Admin",
      "source": "glazy.org",
      "url": "https://glazy.org/recipes/1568"
    },
    {
      "id": 67315,
      "code": "GLAZY-67315",
      "name": "TMH 4",
      "cone": "6",
      "surface": "",
      "transparency": "",
      "atmosphere": "Oxidation",
      "subtype": "Glaze",
      "ingredients": [
        {
          "material": "Soda Feldspar",
          "amount": 46.0
        },
        {
          "material": "Ball Clay",
          "amount": 18.0
        },
        {
          "material": "Zircopax",
          "amount": 18.0
        },
        {
          "material": "Wollastonite",
          "amount": 10.0
        },
        {
          "material": "Gerstley Borate",
          "amount": 8.0
        }
      ],
      "additionals": [
        {
          "material": "Cobalt Oxide",
          "amount": 2.0
        }
      ],
      "description": "From \"Electric kiln ceramics : a guide to clays and glazes\" by Richard Zakin. 1994.",
      "createdBy": "Derek Au",
      "source": "glazy.org",
      "url": "https://glazy.org/recipes/67315"
    },
    {
      "id": 226252,
      "code": "GLAZY-226252",
      "name": "TO2 Blinkend Transparant",
      "cone": "4",
      "surface": "Glossy",
      "transparency": "Transparent",
      "atmosphere": "Oxidation",
      "subtype": "Glaze - Clear",
      "ingredients": [
        {
          "material": "Nepheline Syenite Norwegian",
          "amount": 42.0
        },
        {
          "material": "Silica",
          "amount": 28.1
        },
        {
          "material": "fritte 3221 EU",
          "amount": 12.2
        },
        {
          "material": "Strontium Carbonate",
          "amount": 6.5
        },
        {
          "material": "Whiting",
          "amount": 6.5
        },
        {
          "material": "Kaolin",
          "amount": 4.7
        }
      ],
      "additionals": [
        {
          "material": "Bentonite",
          "amount": 2.0
        }
      ],
      "description": "",
      "createdBy": "Keramiekatelier Geel",
      "source": "glazy.org",
      "url": "https://glazy.org/recipes/226252"
    },
    {
      "id": 86362,
      "code": "GLAZY-86362",
      "name": "Toad",
      "cone": "6",
      "surface": "Glossy",
      "transparency": "Opaque",
      "atmosphere": "Oxidation",
      "subtype": "Glaze",
      "ingredients": [
        {
          "material": "EP Kaolin",
          "amount": 34.5
        },
        {
          "material": "Silica",
          "amount": 26.0
        },
        {
          "material": "Ferro Frit 3134",
          "amount": 18.0
        },
        {
          "material": "Whiting",
          "amount": 11.75
        },
        {
          "material": "Copper Carbonate",
          "amount": 5.0
        },
        {
          "material": "Rutile",
          "amount": 5.0
        },
        {
          "material": "Nepheline Syenite",
          "amount": 3.0
        }
      ],
      "description": "Glaze cracked heavily after application and as a result did not adhere very well. It doesn't look very glossy. This recipe was a happy accident that resulted after I realized I didn't have multiple ingredients on hand and just threw a different thing together.",
      "createdBy": "Sydney Baker",
