Repository: MrSeldon/argilev2

File: data/glazes/glazy.json (part 273 of 315)
{
      "source": "glazy.org",
      "url": "https://glazy.org/recipes/86362"
    },
    {
      "id": 2199,
      "code": "GLAZY-2199",
      "name": "Toad Belly Tom Bartel",
      "cone": "04 - 02",
      "surface": "Matte",
      "transparency": "Opaque",
      "atmosphere": "Oxidation",
      "subtype": "Glaze - Specialty",
      "ingredients": [
        {
          "material": "Gerstley Borate",
          "amount": 37.0
        },
        {
          "material": "Magnesium carbonate",
          "amount": 37.0
        },
        {
          "material": "Borax",
          "amount": 19.0
        },
        {
          "material": "Silica",
          "amount": 7.0
        }
      ],
      "additionals": [
        {
          "material": "Zircopax",
          "amount": 15.0
        }
      ],
      "description": "Glaze Type: Texture From Tom Bartel. Off-white, dry, and it cracks. More borax may be needed when fired to Cone 04.",
      "createdBy": "Glazy Admin",
      "source": "glazy.org",
      "url": "https://glazy.org/recipes/2199"
    },
    {
      "id": 2201,
      "code": "GLAZY-2201",
      "name": "Toadskin Patricks",
      "cone": "4",
      "surface": "",
      "transparency": "",
      "atmosphere": "Oxidation",
      "subtype": "Glaze - Specialty",
      "ingredients": [
        {
          "material": "Lithium Carbonate",
          "amount": 55.0
        },
        {
          "material": "Tin Oxide",
          "amount": 40.0
        },
        {
          "material": "Kentucky OM #4 Ball Clay",
          "amount": 5.0
        }
      ],
      "description": "Glaze Type: Texture mustard/choco - iron oxide 4%/chrome ox. 1% rose black/dark brown - cobalt carb 1%/manganese diox. 3% lavendar/lime green/apricot orange - chrome ox. 1% light blue/manganese green - cobalt carb 1%/ copper 2% Pale blue/green red brown - iron ox 4%/ copper 2% APPLY THICK! Dry rusty texture. High coefficient of expansion causes prolonged shivering",
      "createdBy": "Glazy Admin",
      "source": "glazy.org",
      "url": "https://glazy.org/recipes/2201"
    },
    {
      "id": 57138,
      "code": "GLAZY-57138",
      "name": "Toasty Tin",
      "cone": "6 - 7",
      "surface": "Glossy",
      "transparency": "Opaque",
      "atmosphere": "Oxidation",
      "subtype": "Glaze",
      "ingredients": [
        {
          "material": "Potash Feldspar",
          "amount": 41.0
        },
        {
          "material": "Silica",
          "amount": 27.0
        },
        {
          "material": "Whiting",
          "amount": 15.0
        },
        {
          "material": "Zinc Oxide",
          "amount": 12.0
        },
        {
          "material": "Kaolin",
          "amount": 5.0
        }
      ],
      "additionals": [
        {
          "material": "Tin Oxide",
          "amount": 5.0
        },
        {
          "material": "Titanium Dioxide",
          "amount": 5.0
        },
        {
          "material": "Bentonite",
          "amount": 2.0
        }
      ],
      "description": "If you go above Cone 7, it starts to run",
      "createdBy": "Forty Bends Ceramics | Bianca",
      "source": "glazy.org",
      "url": "https://glazy.org/recipes/57138"
    },
    {
      "id": 43247,
      "code": "GLAZY-43247",
      "name": "Today's Wood Ash Glaze",
      "cone": "10",
      "surface": "",
      "transparency": "",
      "atmosphere": "Reduction",
      "subtype": "Glaze - Ash",
      "ingredients": [
        {
          "material": "Hardwood ash",
          "amount": 50.0
        },
        {
          "material": "Kentucky OM #4 Ball Clay",
          "amount": 16.7
        },
        {
          "material": "Silica",
          "amount": 12.5
        },
        {
          "material": "Custer Feldspar",
          "amount": 10.4
        },
        {
          "material": "Whiting",
          "amount": 10.4
        }
      ],
      "description": "From Virginia Scotchie's Clay and Glaze Compendium",
      "createdBy": "Glazy Admin",
      "source": "glazy.org",
      "url": "https://glazy.org/recipes/43247"
    },
    {
      "id": 4216,
      "code": "GLAZY-4216",
      "name": "Todd Osborne Shino",
      "cone": "10",
      "surface": "",
      "transparency": "",
      "atmosphere": "Reduction",
      "subtype": "Glaze - Shino",
      "ingredients": [
        {
          "material": "Nepheline Syenite",
          "amount": 50.45
        },
        {
          "material": "Spodumene",
          "amount": 17.04
        },
        {
          "material": "Kentucky OM #4 Ball Clay",
          "amount": 16.82
        },
        {
          "material": "EP Kaolin",
          "amount": 11.21
        },
        {
          "material": "Soda Ash",
          "amount": 4.48
        }
      ],
      "description": "From Steve Davis Website & Blog: http://kazegama.com/ Website: http://kazegamas.com/ Shinos 3: http://kazegamas.com/shinos3.htm There are 72 shinos shown on 4 web pages. They are organized from left to right with 3 tiles of the same glaze shown on 3 different clay bodies. They are Aardvark Clay's Nara Porcelain, Long Beach, and Black Mountain. Every shino was glazed with a doulble dip, waxed with a simple \"S\" pattern, and left to dry for 2 weeks to grow sulfates on the surface. The \"S\" pattern has no sulfate build up. A medium reduction was started at cone 012 through cone 2. From there the kiln was fired in neutral to cone 10.",
      "createdBy": "Steve Davis",
      "source": "glazy.org",
      "url": "https://glazy.org/recipes/4216"
    },
    {
      "id": 7366,
      "code": "GLAZY-7366",
      "name": "Todd Wahlstrom Matte White from Andy Shaw",
      "cone": "9 - 11",
      "surface": "Matte",
      "transparency": "Translucent",
      "atmosphere": "Reduction",
      "subtype": "Glaze - White, Off-White",
      "ingredients": [
        {
          "material": "Cornwall Stone",
          "amount": 36.7
        },
        {
          "material": "Whiting",
          "amount": 27.5
        },
        {
          "material": "EP Kaolin",
          "amount": 18.3
        },
        {
          "material": "Silica",
          "amount": 12.9
        },
        {
          "material": "Magnesium carbonate",
          "amount": 4.6
        }
      ],
      "description": "Todd Wahlstrom Matte White from Andy Shaw",
      "createdBy": "Daniel Bare",
      "source": "glazy.org",
      "url": "https://glazy.org/recipes/7366"
    },
    {
      "id": 2364,
      "code": "GLAZY-2364",
      "name": "ToDo Base",
      "cone": "5 - 8",
      "surface": "Matte",
      "transparency": "",
      "atmosphere": "Oxidation",
      "subtype": "Glaze - Matte",
      "ingredients": [
        {
          "material": "Nepheline Syenite",
          "amount": 50.0
        },
        {
          "material": "Dolomite",
          "amount": 25.0
        },
        {
          "material": "Ball Clay",
          "amount": 20.0
        },
        {
          "material": "Whiting",
          "amount": 5.0
        }
      ],
      "description": "Source/Alternate names: Tony Martens Source/Alternate names: similar oxides to Clausen ToDo Base Notes: Tony Martens: may give crystals if cooled slowly. Notes: Alisa Clausen: white matt glaze with toasty brown edges where thin. Stable, no discernable difference when dipped twice. Very nice feel. This glaze is very similar to Selsor Waxy White in both colour and feel, but this recipe is G.B. free. Can not get enough of that feel! Do not see any crystals. Not scratch resistant. With 5 rutile plus 1 cobalt carbonate, a taupe/green ground with light blue speckling. Also some light green high spots when dipped twice.",
      "createdBy": "Glazy Admin",
      "source": "glazy.org",
      "url": "https://glazy.org/recipes/2364"
    },
    {
      "id": 2365,
      "code": "GLAZY-2365",
      "name": "ToDo Base 1",
      "cone": "6",
      "surface": "Semi-matte",
      "transparency": "",
      "atmosphere": "Oxidation",
      "subtype": "Glaze - White, Off-White",
      "ingredients": [
        {
          "material": "Nepheline Syenite",
          "amount": 49.0
        },
        {
          "material": "Dolomite",
          "amount": 25.0
        },
        {
          "material": "Ball Clay",
          "amount": 20.0
        },
        {
          "material": "Wollastonite",
          "amount": 6.0
        }
      ],
      "description": "Source/Alternate names: ToDo White revised Source/Alternate names: same oxides as Clausen ToDo Base Firing Notes: cool maximum rate to 900C hold 1 hour Notes: Alisa Clausen: white, semi matt, waxy, covering glaze. Stable and very smooth to the touch. More scratch resistant than ToDo White, but still not truly hard. With 1 cobalt carbonate, mat, pale lilac, opaque glaze, smooth surface. With 1 cobalt carbonate plus 1 tin dioxide, mat, deeper lilac, opaque glaze, smooth surface.",
      "createdBy": "Glazy Admin",
      "source": "glazy.org",
      "url": "https://glazy.org/recipes/2365"
    },
    {
      "id": 2674,
      "code": "GLAZY-2674",
      "name": "ToDo Slip",
      "cone": "6",
      "surface": "Matte",
      "transparency": "",
      "atmosphere": "",
      "subtype": "Slip & Engobe - Slip",
      "ingredients": [
        {
          "material": "Nepheline Syenite",
          "amount": 50.0
        },
        {
          "material": "Kaolin",
          "amount": 25.0
        },
        {
          "material": "Ball Clay",
          "amount": 19.0
        },
        {
          "material": "Zirconium dioxide",
          "amount": 12.0
        },
        {
          "material": "Wollastonite",
          "amount": 6.0
        }
      ],
      "description": "Source/Alternate names: Alisa Clausen derived from ToDo White Notes: Alisa Clausen: a very dry white glaze or a white slip with additives.",
      "createdBy": "Glazy Admin",
      "source": "glazy.org",
      "url": "https://glazy.org/recipes/2674"
    },
    {
      "id": 167710,
      "code": "GLAZY-167710",
      "name": "Toendra",
      "cone": "6",
      "surface": "Matte",
      "transparency": "",
      "atmosphere": "Oxidation",
      "subtype": "Glaze",
      "ingredients": [
        {
          "material": "Nepheline Syenite",
          "amount": 60.73
        },
        {
          "material": "Strontium Carbonate",
          "amount": 20.24
        },
        {
          "material": "Silica",
          "amount": 7.39
        },
        {
          "material": "Ball Clay",
          "amount": 6.58
        },
        {
          "material": "Spodumene",
          "amount": 5.06
        }
      ],
      "additionals": [
        {
          "material": "Rutile",
          "amount": 5.0
        },
        {
          "material": "Black Copper Oxide",
          "amount": 3.5
        },
        {
          "material": "Bentonite",
          "amount": 2.0
        }
      ],
      "description": "Variation of Pinell Bronze as found on p111 in the book The Complete Guide to Mid-Range Glazes. Interesting lighter green appears when combined with a transparent liner glaze. 1222 C oxidation",
      "createdBy": "Bram Zondag",
      "source": "glazy.org",
      "url": "https://glazy.org/recipes/167710"
    },
    {
      "id": 24905,
      "code": "GLAZY-24905",
      "name": "Toffee",
      "cone": "8 - 9",
      "surface": "Semi-matte",
      "transparency": "Opaque",
      "atmosphere": "Oxidation",
      "subtype": "Glaze - Yellow - Iron",
      "ingredients": [
        {
          "material": "Potash Feldspar",
          "amount": 64.35
        },
        {
          "material": "Whiting",
          "amount": 18.93
        },
        {
          "material": "Rutile",
          "amount": 7.89
        },
        {
          "material": "Albany slip",
          "amount": 5.68
        },
        {
          "material": "Kaolin",
          "amount": 3.15
        }
      ],
      "additionals": [
        {
          "material": "Red Iron Oxide",
          "amount": 6.31
        }
      ],
      "description": "A lovely golden yellow semi flat glaze that has metallic flecks when cooled slowly. Originally from http://www.stoneware.net/stoneware/glasyrer/recept/otherox/s422.htm",
      "createdBy": "Gabriel",
      "source": "glazy.org",
      "url": "https://glazy.org/recipes/24905"
    },
    {
      "id": 5694,
      "code": "GLAZY-5694",
      "name": "Tom Buck Celadon",
      "cone": "10",
      "surface": "Glossy",
      "transparency": "Translucent",
      "atmosphere": "Reduction",
      "subtype": "Glaze - Iron - Celadon - Blue",
      "ingredients": [
        {
          "material": "Custer Feldspar",
          "amount": 30.0
        },
        {
          "material": "Wollastonite",
          "amount": 25.0
        },
        {
          "material": "Silica",
          "amount": 24.0
        },
        {
          "material": "Grolleg Kaolin",
          "amount": 21.0
        }
      ],
      "additionals": [
        {
          "material": "Black Iron Oxide",
          "amount": 1.0
        }
      ],
      "description": "(Also found in John Britt's High Fire Glazes, p. 68. There is a typo in the book, the recipe should be using Wollastonite. This recipe is basically Pinnell Blue Celadon using Wollastonite instead of Whiting.) From the Clayart archives: http://www.potters.org/subject95906.htm Tom Buck on fri 1 sep 06 I assume you are firing to Cone 10 and in reduction part of the time, otherwise you would not be quoting from John Britt's book, one of the few places where my original Celadon glaze is cited. I mostly do Cone 6 oxidation (+raku) these days but I did design the Celadon blue for Cone 10 with light or zero reduction. Black iron oxide (FeO) is a very stable compound in a Cone 10 firing but it will act as a \"flux oxide\" and if present above a minimal level it will melt alumina and silica. Which is why so little black oxide is used in a celadon; half (maybe) acts as flux, half as colourant. If you have spanish red iron oxide, be aware that it contains 83-87% by weight of Fe2O3 (iron oxide red) and so that lower Fe2O3 content has to be considered when you replace Black Iron Oxide, FeO, which is high grade probably close to 100% by weight. Also, if your yellow iron oxide is pigment grade (and not yellow ochre which contains some clayey material then it too is high grade close to 100% Fe2O3.H2O or hydrated red iron oxide. So, try my recipe and use Yellow Iron Oxide (pigment grade) in place of the 1% by weight of Black Iron Oxide (FeO). If you wish to be precise, add 1.13% yellow oxide and you will get 1% FeO when reaching higher cones. The success of this glaze depends on your claybody and how you fire the ware. If you have spanish red, 1.18% will equal 1% black oxide. Celadon colours are \"solution\" colours, that is, the iron oxide will actually dissolve (as opposed to dispersion or suspension) in the Liquidus (molten glaze), and when cooled, the widely located iron oxide (FeO) molecules will reflect incident white light in green or blue wavelengths. may your tests go well. peace Tom B. From another thread in Clayart, Mike Gordon lists the recipe with Wollastonite rather than Whiting: http://www.potters.org/subject115949.htm Mike Gordon on mon 28 mar 11 TOM BUCK CELADON Cone 10 Custer Feldspar 30.00 Wollastonite 25.00 Grolleg Kaolin 21.00 Silica 24.00 Black Iron Oxide 1.00 From yet another thread, Tom seems to indicate that his celadon recipe does in fact use Wollastonite. http://www.potters.org/subject35039.htm Tom Buck on sun 21 jan 01 Perhaps you do not need this now. But I was doing some writing in Nov and had to put off some things. The basic problem with the Pinnell CB is WHITING, and 20 units is a lot of CO2 coming above 1800 F/1000 C. BTW Whiting is 44% CO2 and 56% CaO. You need a good soak to heal the burst bubbles, and where the glaze is thin healing may not occur even then. The solution is to replace the Whiting with Wollastonite (CaO.SiO2) and when you do this the Silica/Flint needs changing too. here is how it comes out 30 Custer fs 25 Wollastonite 21 Grolleg 24 Flint additives as before. Molecularly, the two recipes provide the same amounts of fluxes and glass-formers. It still will be glossy and with the same expansion/contraction. til later. Peace. Tom B.",
      "createdBy": "Glazy Admin",
      "source": "glazy.org",
      "url": "https://glazy.org/recipes/5694"
    },
    {
      "id": 28960,
      "code": "GLAZY-28960",
      "name": "Tom Buck's Copper Sand #3",
      "cone": "010 - 06",
      "surface": "",
      "transparency": "",
      "atmosphere": "Raku",
      "subtype": "Glaze - Specialty - Metallic",
      "ingredients": [
        {
          "material": "Ferro Frit 3195",
          "amount": 65.0
        },
        {
          "material": "Gerstley Borate",
          "amount": 20.0
        },
        {
          "material": "Bone Ash",
          "amount": 14.5
        },
        {
          "material": "Talc",
          "amount": 5.0
        }
      ],
      "additionals": [
        {
          "material": "Copper Carbonate",
          "amount": 5.0
        },
        {
          "material": "Cobalt Carbonate",
          "amount": 2.5
        }
      ],
      "description": "Raku Recipes from Marcia Selsor's Hands-on Alternative Firing Workshop http://www.brackers.com/wp-content/uploads/2015/02/Selsor-Handouts.pdf",
      "createdBy": "Glazy Admin",
      "source": "glazy.org",
      "url": "https://glazy.org/recipes/28960"
    },
    {
      "id": 229,
      "code": "GLAZY-229",
      "name": "Tom Coleman Apple Green Celadon",
      "cone": "10",
      "surface": "",
      "transparency": "",
      "atmosphere": "Reduction",
      "subtype": "Glaze - Iron - Celadon",
      "ingredients": [
        {
          "material": "Potash Feldspar",
          "amount": 43.59
        },
        {
          "material": "Silica",
          "amount": 28.2
        },
        {
          "material": "Whiting",
          "amount": 17.95
        },
        {
          "material": "EP Kaolin",
          "amount": 10.26
        }
      ],
      "additionals": [
        {
          "material": "Red Iron Oxide",
          "amount": 0.77
        },
        {
          "material": "Chrome Oxide",
          "amount": 0.25
        }
      ],
      "description": "The Apple Green Celadon is very similar to one I've used with good results except you left out the chrome oxide. Good luck! Rafael Molina-Rodriguez",
      "createdBy": "Glazy Admin",
      "source": "glazy.org",
      "url": "https://glazy.org/recipes/229"
    },
    {
      "id": 408,
      "code": "GLAZY-408",
      "name": "Tom Coleman Black",
      "cone": "8 - 10",
      "surface": "Glossy",
      "transparency": "",
      "atmosphere": "",
      "subtype": "Glaze - Black",
      "ingredients": [
        {
          "material": "Custer Feldspar",
          "amount": 32.69
        },
        {
          "material": "Silica",
          "amount": 32.69
        },
        {
          "material": "Whiting",
          "amount": 15.38
        },
        {
          "material": "EP Kaolin",
          "amount": 9.62
        },
        {
          "material": "Kentucky OM #4 Ball Clay",
          "amount": 9.62
        }
      ],
      "additionals": [
        {
          "material": "Red Iron Oxide",
          "amount": 8.0
        },
        {
          "material": "Cobalt Carbonate",
          "amount": 3.8
        }
      ],
      "description": "The only black I see in Coleman's recipe book that mentions breaking blue ^8-10 reduction Shiny jet black with a slight metallic surface. If it is used thinly over a light colored stoneware or porcelain it will tend to break blue over edges. It will shift slightly at cone 10. joyce lee, jim lee",
      "createdBy": "Glazy Admin",
      "source": "glazy.org",
      "url": "https://glazy.org/recipes/408"
    },
    {
      "id": 43550,
      "code": "GLAZY-43550",
      "name": "Tom Coleman Blackjack",
      "cone": "9 - 11",
      "surface": "",
      "transparency": "",
      "atmosphere": "",
      "subtype": "Glaze - Black",
      "ingredients": [
        {
          "material": "Custer Feldspar",
          "amount": 60.0
        },
        {
          "material": "Whiting",
          "amount": 17.0
        },
        {
          "material": "Silica",
          "amount": 13.0
        },
        {
          "material": "EP Kaolin",
          "amount": 10.0
        }
      ],
      "additionals": [
        {
          "material": "Red Iron Oxide",
          "amount": 4.0
        },
        {
          "material": "Cobalt Carbonate",
          "amount": 3.0
        },
        {
          "material": "Manganese Carbonate",
          "amount": 3.0
        },
        {
          "material": "Iron chromate",
          "amount": 2.0
        }
      ],
      "description": "From Virginia Scotchie's Clay and Glaze Compendium",
      "createdBy": "Glazy Admin",
      "source": "glazy.org",
      "url": "https://glazy.org/recipes/43550"
    },
    {
      "id": 43742,
      "code": "GLAZY-43742",
      "name": "Tom Coleman Brown Matte Black",
      "cone": "8 - 10",
      "surface": "Matte",
      "transparency": "",
      "atmosphere": "Reduction",
      "subtype": "Glaze - Black",
      "ingredients": [
        {
          "material": "Custer Feldspar",
          "amount": 49.48
        },
        {
          "material": "Whiting",
          "amount": 26.51
        },
        {
          "material": "Calcined Kaolin",
          "amount": 19.44
        },
        {
          "material": "EP Kaolin",
          "amount": 4.57
        }
      ],
      "additionals": [
        {
          "material": "Red Iron Oxide",
          "amount": 8.8
        }
      ],
      "description": "From Virginia Scotchie's Clay and Glaze Compendium",
      "createdBy": "Glazy Admin",
      "source": "glazy.org",
      "url": "https://glazy.org/recipes/43742"
    },
    {
      "id": 43408,
      "code": "GLAZY-43408",
      "name": "Tom Coleman Brushwork Alumina White",
      "cone": "9 - 11",
      "surface": "",
      "transparency": "",
      "atmosphere": "",
      "subtype": "Glaze - White, Off-White",
      "ingredients": [
        {
          "material": "Soda Feldspar",
          "amount": 32.24
        },
        {
          "material": "Custer Feldspar",
          "amount": 15.48
        },
        {
          "material": "Talc",
          "amount": 10.75
        },
        {
          "material": "Alumina Hydrate",
          "amount": 10.66
        },
        {
          "material": "Kentucky OM #4 Ball Clay",
          "amount": 9.47
        },
        {
          "material": "Zircopax",
          "amount": 9.11
        },
        {
          "material": "Whiting",
          "amount": 9.02
        },
        {
          "material": "Silica",
          "amount": 3.28
        }
      ],
      "description": "Very opaque satin matt. Brushwork decoration on the surface is colorful and very stable. From Virginia Scotchie's Clay and Glaze Compendium",
      "createdBy": "Glazy Admin",
      "source": "glazy.org",
      "url": "https://glazy.org/recipes/43408"
    },
    {
      "id": 43464,
      "code": "GLAZY-43464",
      "name": "Tom Coleman Bubble White",
      "cone": "8 - 10",
      "surface": "",
      "transparency": "",
      "atmosphere": "Reduction",
      "subtype": "Glaze - White, Off-White",
      "ingredients": [
        {
          "material": "Custer Feldspar",
          "amount": 45.18
        },
        {
          "material": "Silica",
          "amount": 25.91
        },
        {
          "material": "Whiting",
          "amount": 9.97
        },
        {
          "material": "Gerstley Borate",
          "amount": 4.98
        },
        {
          "material": "Barium Carbonate",
          "amount": 4.65
        },
        {
          "material": "Dolomite",
          "amount": 3.32
        },
        {
          "material": "EP Kaolin",
          "amount": 3.32
        },
        {
          "material": "Tin Oxide",
          "amount": 1.99
        },
        {
          "material": "Zinc Oxide",
          "amount": 0.66
        }
      ],
      "description": "From Virginia Scotchie's Clay and Glaze Compendium",
      "createdBy": "Glazy Admin",
      "source": "glazy.org",
      "url": "https://glazy.org/recipes/43464"
    },
    {
      "id": 224,
      "code": "GLAZY-224",
      "name": "Tom Coleman Celadon Revised",
      "cone": "10",
      "surface": "Glossy",
      "transparency": "",
      "atmosphere": "Reduction",
      "subtype": "Glaze - Iron - Celadon",
      "ingredients": [
        {
          "material": "G-200 Feldspar",
          "amount": 43.04
        },
        {
          "material": "Silica",
          "amount": 38.64
        },
        {
          "material": "Strontium Carbonate",
          "amount": 12.61
        },
        {
          "material": "EP Kaolin",
          "amount": 5.71
        }
      ],
      "additionals": [
        {
          "material": "Red Iron Oxide",
          "amount": 0.1
        }
      ],
      "description": "If we were to use Tom Coleman's recipe hereabouts we of necessity would use G200 feldspar (custer is hard to get). So, TC's RCP comes out like this: Firstly, as noted we'd use a different feldspar (still a K one tho') and we switch from barium carbonate to strontium carbonate since Fusion (Ontario Potters Assn) has a campaign going (launched by Ron Roy) to avoid the use of barium over 5% content in the glaze mix. I fully expect this version to perform like the original. Both might crackle on a tight porcelain. Should be fun trying the three. Cheers TomBuck submitted by: Tom Buck e-mail: hamilton.on.ca",
      "createdBy": "Glazy Admin",
      "source": "glazy.org",
      "url": "https://glazy.org/recipes/224"
    },
    {
      "id": 43292,
      "code": "GLAZY-43292",
      "name": "Tom Coleman Clear to Milky White",
      "cone": "8 - 10",
      "surface": "",
      "transparency": "",
      "atmosphere": "",
      "subtype": "Glaze - Clear",
      "ingredients": [
        {
          "material": "Soda Feldspar",
          "amount": 43.67
        },
        {
          "material": "Silica",
          "amount": 31.12
        },
        {
          "material": "Barium Carbonate",
          "amount": 13.63
        },
        {
          "material": "Whiting",
          "amount": 4.51
        },
        {
          "material": "EP Kaolin",
          "amount": 2.79
        },
        {
          "material": "Wood ash",
          "amount": 2.15
        },
        {
          "material": "Tin Oxide",
          "amount": 1.07
        },
        {
          "material": "Ferro Frit 3134",
          "amount": 0.54
        },
        {
          "material": "Zinc Oxide",
          "amount": 0.54
        }
      ],
      "description": "From Virginia Scotchie's Clay and Glaze Compendium",
      "createdBy": "Glazy Admin",
      "source": "glazy.org",
      "url": "https://glazy.org/recipes/43292"
    },
    {
      "id": 360,
      "code": "GLAZY-360",
      "name": "Tom Coleman Copper Red",
      "cone": "10",
      "surface": "Glossy",
      "transparency": "Semi-opaque",
      "atmosphere": "Reduction",
      "subtype": "Glaze - Red - Copper",
      "ingredients": [
        {
          "material": "Silica",
          "amount": 36.0
        },
        {
          "material": "Nepheline Syenite",
          "amount": 20.43
        },
        {
          "material": "Whiting",
          "amount": 15.73
        },
        {
          "material": "Custer Feldspar",
          "amount": 15.57
        },
        {
          "material": "Colemanite",
          "amount": 10.8
        },
        {
          "material": "EP Kaolin",
          "amount": 1.48
        }
      ],
      "additionals": [
        {
          "material": "Tin Oxide",
          "amount": 1.72
        },
        {
          "material": "Copper Carbonate",
          "amount": 0.43
        }
      ],
      "description": "Glaze Type: Copper red from David Cuzick- (Silica -the finer the better to reduce crazing) note the very small percentage of copper carb. this glaze does not need too much reduction, it is a purple red. The formulation may need adjusting for some clay bodies because of crazing. David Cuzick",
      "createdBy": "Glazy Admin",
      "source": "glazy.org",
      "url": "https://glazy.org/recipes/360"
    },
    {
      "id": 359,
      "code": "GLAZY-359",
      "name": "Tom Coleman Copper Red 3",
      "cone": "9",
      "surface": "",
      "transparency": "",
      "atmosphere": "Reduction",
      "subtype": "Glaze - Red - Copper",
      "ingredients": [
        {
          "material": "Nepheline Syenite",
          "amount": 42.35
        },
        {
          "material": "Silica",
          "amount": 22.7
        },
        {
          "material": "Gerstley Borate",
          "amount": 13.27
        },
        {
          "material": "Whiting",
          "amount": 10.46
        },
        {
          "material": "Potash Feldspar",
          "amount": 9.18
        },
        {
          "material": "Kaolin",
          "amount": 2.04
        }
      ],
      "additionals": [
        {
          "material": "Tin Oxide",
          "amount": 1.7
        },
        {
          "material": "Copper Carbonate",
          "amount": 0.26
        }
      ],
      "description": "One of the 'Copper Reds' that I have used most consistantly with good results, is one which from my reading seems to be credited to Both Tom Coleman and Brisson. I fire this glaze to cone 10 just tipping. If over-fired the red starts to burn out. The glaze is a strong RED, which under heavy reduction and where it is thick tends toward an oil spot effect. Be careful with thick pplication at the bottom of the piece, as there is a fine point at the end of the firing where the glaze tends to run. Presistance with this glaze is well worthwhile. submitted by: David Stuchbery. e-mail:",
      "createdBy": "Glazy Admin",
      "source": "glazy.org",
      "url": "https://glazy.org/recipes/359"
    },
    {
      "id": 43403,
      "code": "GLAZY-43403",
      "name": "Tom Coleman Cornwall Stone White",
      "cone": "10 - 11",
      "surface": "",
      "transparency": "",
      "atmosphere": "Reduction",
      "subtype": "Glaze - White, Off-White",
      "ingredients": [
        {
          "material": "Cornwall Stone",
          "amount": 73.0
        },
        {
          "material": "EP Kaolin",
          "amount": 10.5
        },
        {
          "material": "Whiting",
          "amount": 9.5
        },
        {
          "material": "Talc",
          "amount": 5.5
        },
        {
          "material": "Bone Ash",
          "amount": 1.5
        }
      ],
      "description": "From Virginia Scotchie's Clay and Glaze Compendium",
      "createdBy": "Glazy Admin",
      "source": "glazy.org",
      "url": "https://glazy.org/recipes/43403"
    },
    {
      "id": 43849,
      "code": "GLAZY-43849",
      "name": "Tom Coleman Dan's Copper Teal",
      "cone": "8 - 10",
      "surface": "",
      "transparency": "",
      "atmosphere": "Reduction",
      "subtype": "Glaze - Turquoise",
      "ingredients": [
        {
          "material": "Custer Feldspar",
          "amount": 47.3
        },
        {
          "material": "Whiting",
          "amount": 16.2
        },
        {
          "material": "Silica",
          "amount": 15.3
        },
        {
          "material": "Barium Carbonate",
          "amount": 9.0
        },
        {
          "material": "EP Kaolin",
          "amount": 7.7
        },
        {
          "material": "Gerstley Borate",
          "amount": 4.5
        }
      ],
      "additionals": [
        {
          "material": "Copper Carbonate",
          "amount": 6.3
        },
        {
          "material": "Cobalt Carbonate",
          "amount": 0.5
        }
      ],
      "description": "From Virginia Scotchie's Clay and Glaze Compendium",
      "createdBy": "Glazy Admin",
      "source": "glazy.org",
      "url": "https://glazy.org/recipes/43849"
    },
    {
      "id": 43465,
      "code": "GLAZY-43465",
      "name": "Tom Coleman Decoration White",
      "cone": "8 - 10",
      "surface": "",
      "transparency": "",
      "atmosphere": "Reduction",
      "subtype": "Glaze - White, Off-White",
      "ingredients": [
        {
          "material": "Custer Feldspar",
          "amount": 42.19
        },
        {
          "material": "Silica",
          "amount": 26.85
        },
        {
          "material": "Whiting",
          "amount": 15.96
        },
        {
          "material": "EP Kaolin",
          "amount": 10.83
        },
        {
          "material": "Zinc Oxide",
          "amount": 2.16
        },
        {
          "material": "Tin Oxide",
          "amount": 2.01
        }
      ],
      "description": "From Virginia Scotchie's Clay and Glaze Compendium",
      "createdBy": "Glazy Admin",
      "source": "glazy.org",
      "url": "https://glazy.org/recipes/43465"
    },
    {
      "id": 44081,
      "code": "GLAZY-44081",
      "name": "Tom Coleman Don's Red",
      "cone": "9 - 10",
      "surface": "",
      "transparency": "",
      "atmosphere": "Reduction",
      "subtype": "Glaze - Red - Copper",
      "ingredients": [
        {
          "material": "Custer Feldspar",
          "amount": 43.92
        },
        {
          "material": "Silica",
          "amount": 19.01
        },
        {
          "material": "Gerstley Borate",
          "amount": 15.78
        },
        {
          "material": "Whiting",
          "amount": 12.17
        },
        {
          "material": "EP Kaolin",
          "amount": 6.27
        },
        {
          "material": "Tin Oxide",
          "amount": 2.85
        }
      ],
      "additionals": [
        {
          "material": "Copper Carbonate",
          "amount": 0.47
        },
        {
          "material": "Iron oxide",
          "amount": 0.47
        }
      ],
      "description": "From Virginia Scotchie's Clay and Glaze Compendium",
      "createdBy": "Glazy Admin",
      "source": "glazy.org",
      "url": "https://glazy.org/recipes/44081"
    },
    {
      "id": 43321,
      "code": "GLAZY-43321",
      "name": "Tom Coleman Elaine's Apple Green Celadon",
      "cone": "9 - 11",
      "surface": "",
      "transparency": "",
      "atmosphere": "",
      "subtype": "Glaze - Iron - Celadon",
      "ingredients": [
        {
          "material": "Silica",
          "amount": 33.28
        },
        {
          "material": "Potash Feldspar",
          "amount": 27.21
        },
        {
          "material": "EP Kaolin",
          "amount": 19.92
        },
        {
          "material": "Whiting",
          "amount": 19.58
        },
        {
          "material": "Yellow Iron Oxide",
          "amount": 1.5
        },
        {
          "material": "Chrome Oxide",
          "amount": 0.1
        }
      ],
      "description": "From Virginia Scotchie's Clay and Glaze Compendium",
      "createdBy": "Glazy Admin",
      "source": "glazy.org",
      "url": "https://glazy.org/recipes/43321"
    },
    {
      "id": 43343,
      "code": "GLAZY-43343",
      "name": "Tom Coleman Elaine's Celadon Base",
      "cone": "8 - 10",
      "surface": "",
      "transparency": "",
      "atmosphere": "Reduction",
      "subtype": "Glaze - Iron - Celadon",
      "ingredients": [
        {
          "material": "Kona F-4 feldspar",
          "amount": 43.67
        },
        {
          "material": "Silica",
          "amount": 31.12
        },
        {
          "material": "Barium Carbonate",
          "amount": 13.63
        },
        {
          "material": "Whiting",
          "amount": 4.51
        },
        {
          "material": "EP Kaolin",
          "amount": 2.79
        },
        {
          "material": "Wood ash",
          "amount": 2.15
        },
        {
          "material": "Tin Oxide",
          "amount": 1.07
        },
        {
          "material": "Ferro Frit 3124",
          "amount": 0.54
        },
        {
          "material": "Zinc Oxide",
          "amount": 0.54
        }
      ],
      "description": "From Virginia Scotchie's Clay and Glaze Compendium",
      "createdBy": "Glazy Admin",
      "source": "glazy.org",
      "url": "https://glazy.org/recipes/43343"
    },
    {
      "id": 43847,
      "code": "GLAZY-43847",
      "name": "Tom Coleman Electric Chun Blue c810r",
      "cone": "",
      "surface": "",
      "transparency": "",
      "atmosphere": "",
      "subtype": "Glaze",
      "ingredients": [
        {
          "material": "Custer Feldspar",
          "amount": 51.02
        },
        {
          "material": "Silica",
          "amount": 23.47
        },
        {
          "material": "Whiting",
          "amount": 14.29
        },
        {
          "material": "Zinc Oxide",
          "amount": 11.22
        }
      ],
      "description": "",
      "createdBy": "Glazy Admin",
      "source": "glazy.org",
      "url": "https://glazy.org/recipes/43847"
    },
    {
      "id": 43743,
      "code": "GLAZY-43743",
      "name": "Tom Coleman F. Black",
      "cone": "8 - 10",
      "surface": "",
      "transparency": "",
      "atmosphere": "",
      "subtype": "Glaze - Black",
      "ingredients": [
        {
          "material": "Custer Feldspar",
          "amount": 32.69
        },
        {
          "material": "Silica",
          "amount": 32.69
        },
        {
          "material": "Whiting",
          "amount": 15.38
        },
        {
          "material": "EP Kaolin",
          "amount": 9.62
        },
        {
          "material": "Kentucky OM #4 Ball Clay",
          "amount": 9.62
        }
      ],
      "additionals": [
        {
          "material": "Red Iron Oxide",
          "amount": 8.0
        },
        {
          "material": "Cobalt Carbonate",
          "amount": 3.8
        }
      ],
      "description": "From Virginia Scotchie's Clay and Glaze Compendium",
      "createdBy": "Glazy Admin",
      "source": "glazy.org",
      "url": "https://glazy.org/recipes/43743"
    },
    {
      "id": 44040,
      "code": "GLAZY-44040",
      "name": "Tom Coleman Golden Brown",
      "cone": "9 - 10",
      "surface": "",
      "transparency": "",
      "atmosphere": "",
      "subtype": "Glaze - Iron",
      "ingredients": [
        {
          "material": "Custer Feldspar",
          "amount": 42.0
        },
        {
          "material": "Silica",
          "amount": 20.0
        },
        {
          "material": "Talc",
          "amount": 14.0
        },
        {
          "material": "Gerstley Borate",
          "amount": 12.0
        },
        {
          "material": "Dolomite",
          "amount": 8.0
        },
        {
          "material": "Kentucky OM #4 Ball Clay",
          "amount": 4.0
        }
      ],
      "additionals": [
        {
          "material": "Yellow Iron Oxide",
          "amount": 8.0
        },
        {
          "material": "Rutile",
          "amount": 4.0
        }
      ],
      "description": "From Virginia Scotchie's Clay and Glaze Compendium",
      "createdBy": "Glazy Admin",
      "source": "glazy.org",
      "url": "https://glazy.org/recipes/44040"
    },
    {
      "id": 430,
      "code": "GLAZY-430",
      "name": "Tom Coleman Green Apple (Revised)",
      "cone": "9 - 10",
      "surface": "Glossy",
      "transparency": "Transparent",
      "atmosphere": "Reduction",
      "subtype": "Glaze - Iron - Celadon",
      "ingredients": [
        {
          "material": "K-200 Feldspar",
          "amount": 44.0
        },
        {
          "material": "Silica",
          "amount": 28.0
        },
        {
