Repository: MrSeldon/argilev2

File: data/glazes/glazy.json (part 274 of 315)
{
          "material": "Whiting",
          "amount": 18.0
        },
        {
          "material": "EP Kaolin",
          "amount": 10.0
        }
      ],
      "additionals": [
        {
          "material": "Red Iron Oxide",
          "amount": 1.0
        }
      ],
      "description": "Glaze Type: Ca K Celadon 4-3-2-1 This is a 4,3,2,1, slightly revised. The original Tom Coleman Green had 0.25% Chrome oxide to get that green green celadon.",
      "createdBy": "Glazy Admin",
      "source": "glazy.org",
      "url": "https://glazy.org/recipes/430"
    },
    {
      "id": 43405,
      "code": "GLAZY-43405",
      "name": "Tom Coleman High-Alumina White",
      "cone": "9 - 11",
      "surface": "",
      "transparency": "",
      "atmosphere": "Reduction",
      "subtype": "Glaze - White, Off-White",
      "ingredients": [
        {
          "material": "Custer Feldspar",
          "amount": 20.1
        },
        {
          "material": "Silica",
          "amount": 20.1
        },
        {
          "material": "Calcined Kaolin",
          "amount": 17.09
        },
        {
          "material": "Talc",
          "amount": 11.16
        },
        {
          "material": "Whiting",
          "amount": 11.06
        },
        {
          "material": "Kentucky OM #4 Ball Clay",
          "amount": 6.03
        },
        {
          "material": "Zircopax",
          "amount": 5.43
        },
        {
          "material": "Bone Ash",
          "amount": 5.03
        },
        {
          "material": "Alumina Hydrate",
          "amount": 4.02
        }
      ],
      "description": "From Virginia Scotchie's Clay and Glaze Compendium",
      "createdBy": "Glazy Admin",
      "source": "glazy.org",
      "url": "https://glazy.org/recipes/43405"
    },
    {
      "id": 230,
      "code": "GLAZY-230",
      "name": "Tom Coleman Ice Blue Celadon",
      "cone": "10",
      "surface": "Glossy",
      "transparency": "",
      "atmosphere": "Reduction",
      "subtype": "Glaze - Iron - Celadon",
      "ingredients": [
        {
          "material": "Potash Feldspar",
          "amount": 46.0
        },
        {
          "material": "Silica",
          "amount": 32.0
        },
        {
          "material": "Barium Carbonate",
          "amount": 16.0
        },
        {
          "material": "Kaolin",
          "amount": 6.0
        }
      ],
      "additionals": [
        {
          "material": "Yellow Iron Oxide",
          "amount": 1.0
        }
      ],
      "description": "( I use EPK ) Note: A very nice glaze. Unfortunately, it crazed on two different porcelain bodies I tried it on. Another thing you might try is firing celadons in a saggar. Someone on the list correct me if I'm wrong, but didn't the Chinese fire celadons in saggars in a wood kiln. I've fired in saggars with no lids with good results. Good luck! Rafael Molina-Rodriguez",
      "createdBy": "Glazy Admin",
      "source": "glazy.org",
      "url": "https://glazy.org/recipes/230"
    },
    {
      "id": 44149,
      "code": "GLAZY-44149",
      "name": "Tom Coleman Ice Crack White",
      "cone": "8 - 10",
      "surface": "",
      "transparency": "",
      "atmosphere": "Reduction",
      "subtype": "Glaze - Specialty - Crackle",
      "ingredients": [
        {
          "material": "Nepheline Syenite",
          "amount": 81.73
        },
        {
          "material": "Ferro Frit 3124",
          "amount": 9.62
        },
        {
          "material": "Talc",
          "amount": 4.81
        },
        {
          "material": "Bentonite",
          "amount": 3.85
        }
      ],
      "description": "From Virginia Scotchie's Clay and Glaze Compendium",
      "createdBy": "Glazy Admin",
      "source": "glazy.org",
      "url": "https://glazy.org/recipes/44149"
    },
    {
      "id": 43322,
      "code": "GLAZY-43322",
      "name": "Tom Coleman Iron Blue Celadon #2",
      "cone": "9 - 11",
      "surface": "",
      "transparency": "",
      "atmosphere": "Reduction",
      "subtype": "Glaze - Iron - Celadon - Blue",
      "ingredients": [
        {
          "material": "Cornwall Stone",
          "amount": 40.0
        },
        {
          "material": "Silica",
          "amount": 30.0
        },
        {
          "material": "Dolomite",
          "amount": 10.0
        },
        {
          "material": "EP Kaolin",
          "amount": 10.0
        },
        {
          "material": "Barium Carbonate",
          "amount": 5.0
        },
        {
          "material": "Zinc Oxide",
          "amount": 5.0
        }
      ],
      "additionals": [
        {
          "material": "Yellow Iron Oxide",
          "amount": 2.0
        }
      ],
      "description": "From Virginia Scotchie's Clay and Glaze Compendium",
      "createdBy": "Glazy Admin",
      "source": "glazy.org",
      "url": "https://glazy.org/recipes/43322"
    },
    {
      "id": 247,
      "code": "GLAZY-247",
      "name": "Tom Coleman Iron Blue-Green Celadon",
      "cone": "9 - 11",
      "surface": "Glossy",
      "transparency": "Transparent",
      "atmosphere": "Reduction",
      "subtype": "Glaze - Iron - Celadon - Blue",
      "ingredients": [
        {
          "material": "Custer Feldspar",
          "amount": 46.13
        },
        {
          "material": "Silica",
          "amount": 31.89
        },
        {
          "material": "Barium Carbonate",
          "amount": 16.32
        },
        {
          "material": "EP Kaolin",
          "amount": 5.66
        }
      ],
      "additionals": [
        {
          "material": "Yellow Iron Oxide",
          "amount": 0.19
        }
      ],
      "description": "Glaze Type: Celadon Tom Coleman gave me this glaze recipe during a workshop at his studio in Nevada. I haven't tried it but Tom and his wife Elaine are famous for their Celadon glazed pottery. submitted by: Donna Potter e-mail:",
      "createdBy": "Glazy Admin",
      "source": "glazy.org",
      "url": "https://glazy.org/recipes/247"
    },
    {
      "id": 43850,
      "code": "GLAZY-43850",
      "name": "Tom Coleman J.A.C. Turquoise",
      "cone": "8 - 10",
      "surface": "",
      "transparency": "",
      "atmosphere": "Reduction",
      "subtype": "Glaze - Turquoise",
      "ingredients": [
        {
          "material": "Custer Feldspar",
          "amount": 53.33
        },
        {
          "material": "Barium Carbonate",
          "amount": 21.54
        },
        {
          "material": "Kentucky OM #4 Ball Clay",
          "amount": 10.26
        },
        {
          "material": "Whiting",
          "amount": 9.23
        },
        {
          "material": "Zinc Oxide",
          "amount": 5.64
        }
      ],
      "additionals": [
        {
          "material": "Copper Carbonate",
          "amount": 4.0
        },
        {
          "material": "Rutile",
          "amount": 4.0
        }
      ],
      "description": "From Virginia Scotchie's Clay and Glaze Compendium",
      "createdBy": "Glazy Admin",
      "source": "glazy.org",
      "url": "https://glazy.org/recipes/43850"
    },
    {
      "id": 19968,
      "code": "GLAZY-19968",
      "name": "Tom Coleman Lipstick Purple",
      "cone": "9 - 10",
      "surface": "Glossy",
      "transparency": "Translucent",
      "atmosphere": "Reduction, Salt & Soda",
      "subtype": "Glaze - Specialty",
      "ingredients": [
        {
          "material": "Custer Feldspar",
          "amount": 65.09
        },
        {
          "material": "Silica",
          "amount": 10.26
        },
        {
          "material": "Gerstley Borate",
          "amount": 9.74
        },
        {
          "material": "Whiting",
          "amount": 8.86
        },
        {
          "material": "Dolomite",
          "amount": 2.21
        },
        {
          "material": "Tin Oxide",
          "amount": 1.4
        },
        {
          "material": "Barium Carbonate",
          "amount": 1.11
        },
        {
          "material": "EP Kaolin",
          "amount": 0.89
        },
        {
          "material": "Zinc Oxide",
          "amount": 0.44
        }
      ],
      "additionals": [
        {
          "material": "Copper Carbonate",
          "amount": 0.3
        },
        {
          "material": "Red Iron Oxide",
          "amount": 0.2
        },
        {
          "material": "Rutile",
          "amount": 0.1
        }
      ],
      "description": "Hugely variable coloration. brown to blue to green to red",
      "createdBy": "Cecilia Secaira",
      "source": "glazy.org",
      "url": "https://glazy.org/recipes/19968"
    },
    {
      "id": 43407,
      "code": "GLAZY-43407",
      "name": "Tom Coleman Mottled White Matte",
      "cone": "9 - 11",
      "surface": "Matte",
      "transparency": "",
      "atmosphere": "",
      "subtype": "Glaze - White, Off-White",
      "ingredients": [
        {
          "material": "Custer Feldspar",
          "amount": 51.03
        },
        {
          "material": "Barium Carbonate",
          "amount": 20.63
        },
        {
          "material": "Kentucky OM #4 Ball Clay",
          "amount": 9.81
        },
        {
          "material": "Whiting",
          "amount": 8.7
        },
        {
          "material": "Zinc Oxide",
          "amount": 7.88
        },
        {
          "material": "Rutile",
          "amount": 1.96
        }
      ],
      "description": "This is a special glaze with mottled effects. It is dry at cone 9 and waxy when thick at cone 11. Best on porcelain. Will not shift or run at cone 10. From Virginia Scotchie's Clay and Glaze Compendium",
      "createdBy": "Glazy Admin",
      "source": "glazy.org",
      "url": "https://glazy.org/recipes/43407"
    },
    {
      "id": 43404,
      "code": "GLAZY-43404",
      "name": "Tom Coleman No-Craze White",
      "cone": "10 - 11",
      "surface": "",
      "transparency": "",
      "atmosphere": "Reduction",
      "subtype": "Glaze - White, Off-White",
      "ingredients": [
        {
          "material": "Custer Feldspar",
          "amount": 29.9
        },
        {
          "material": "EP Kaolin",
          "amount": 26.8
        },
        {
          "material": "Silica",
          "amount": 20.62
        },
        {
          "material": "Talc",
          "amount": 11.34
        },
        {
          "material": "Whiting",
          "amount": 11.34
        }
      ],
      "description": "From Virginia Scotchie's Clay and Glaze Compendium",
      "createdBy": "Glazy Admin",
      "source": "glazy.org",
      "url": "https://glazy.org/recipes/43404"
    },
    {
      "id": 43344,
      "code": "GLAZY-43344",
      "name": "Tom Coleman Non-Iron Blue Celadon",
      "cone": "8 - 10",
      "surface": "",
      "transparency": "",
      "atmosphere": "",
      "subtype": "Glaze - Iron - Celadon",
      "ingredients": [
        {
          "material": "Custer Feldspar",
          "amount": 27.26
        },
        {
          "material": "Silica",
          "amount": 27.26
        },
        {
          "material": "Whiting",
          "amount": 23.28
        },
        {
          "material": "EP Kaolin",
          "amount": 19.2
        },
        {
          "material": "Zinc Oxide",
          "amount": 3.01
        },
        {
          "material": "Stain",
          "amount": 1.9
        }
      ],
      "description": "Calls for Mason Stain #6390 From Virginia Scotchie's Clay and Glaze Compendium",
      "createdBy": "Glazy Admin",
      "source": "glazy.org",
      "url": "https://glazy.org/recipes/43344"
    },
    {
      "id": 44047,
      "code": "GLAZY-44047",
      "name": "Tom Coleman Oil Spot Brown Metallic",
      "cone": "8 - 10",
      "surface": "",
      "transparency": "",
      "atmosphere": "",
      "subtype": "Glaze - Specialty - Metallic",
      "ingredients": [
        {
          "material": "Custer Feldspar",
          "amount": 59.26
        },
        {
          "material": "Manganese Dioxide",
          "amount": 25.93
        },
        {
          "material": "Alberta Slip",
          "amount": 14.81
        }
      ],
      "description": "From Virginia Scotchie's Clay and Glaze Compendium",
      "createdBy": "Glazy Admin",
      "source": "glazy.org",
      "url": "https://glazy.org/recipes/44047"
    },
    {
      "id": 44110,
      "code": "GLAZY-44110",
      "name": "Tom Coleman Old Gold Oil Spot",
      "cone": "8 - 10",
      "surface": "",
      "transparency": "",
      "atmosphere": "Reduction",
      "subtype": "Glaze - Specialty - Metallic",
      "ingredients": [
        {
          "material": "Custer Feldspar",
          "amount": 80.0
        },
        {
          "material": "Alberta Slip",
          "amount": 20.0
        }
      ],
      "additionals": [
        {
          "material": "Manganese Dioxide",
          "amount": 35.0
        },
        {
          "material": "Copper Carbonate",
          "amount": 15.0
        }
      ],
      "description": "From Virginia Scotchie's Clay and Glaze Compendium",
      "createdBy": "Glazy Admin",
      "source": "glazy.org",
      "url": "https://glazy.org/recipes/44110"
    },
    {
      "id": 44077,
      "code": "GLAZY-44077",
      "name": "Tom Coleman Pete's Red",
      "cone": "9 - 10",
      "surface": "",
      "transparency": "",
      "atmosphere": "Reduction",
      "subtype": "Glaze - Red - Copper",
      "ingredients": [
        {
          "material": "Custer Feldspar",
          "amount": 70.96
        },
        {
          "material": "Whiting",
          "amount": 10.67
        },
        {
          "material": "Gerstley Borate",
          "amount": 9.81
        },
        {
          "material": "Silica",
          "amount": 4.71
        },
        {
          "material": "Bentonite",
          "amount": 2.88
        },
        {
          "material": "Tin Oxide",
          "amount": 0.96
        },
        {
          "material": "Copper Carbonate",
          "amount": 0.28
        }
      ],
      "description": "From Virginia Scotchie's Clay and Glaze Compendium",
      "createdBy": "Glazy Admin",
      "source": "glazy.org",
      "url": "https://glazy.org/recipes/44077"
    },
    {
      "id": 724,
      "code": "GLAZY-724",
      "name": "Tom Coleman Porcelain Slip",
      "cone": "8 - 10",
      "surface": "",
      "transparency": "Opaque",
      "atmosphere": "Oxidation, Reduction",
      "subtype": "Slip & Engobe - Slip",
      "ingredients": [
        {
          "material": "Custer Feldspar",
          "amount": 32.0
        },
        {
          "material": "Grolleg Kaolin",
          "amount": 32.0
        },
        {
          "material": "Silica",
          "amount": 24.0
        },
        {
          "material": "Ball Clay",
          "amount": 8.0
        },
        {
          "material": "Plastic Vitrox",
          "amount": 2.0
        },
        {
          "material": "Pyrax",
          "amount": 2.0
        }
      ],
      "additionals": [
        {
          "material": "CMC Gum",
          "amount": 2.0
        }
      ],
      "description": "Glaze Type: Slip + 2% bentonite for better plasticity + 5% borax for tougher dry state handling Colorants: Chrome oxide 1-8% = pale to dk. green Cobalt carbonate or oxide 0.5-8% pale to dk. blue Copper carbonate 2-8% = pinks to reds Copper oxide 1-5% Iron chromate 2-10% grays RIO 5-50% tan to saturated iron red-brown Rutile 4-10% tan. Good in salt - golds and blues. Manganese diox. 2-8% brown or purple, depending on glaze Nickel 1-10% gray to green gray Stains - start with about 10% From Susan Filley. CMC functions as a binder, thickener, and suspending agent. PV clay is a plasticizing feldspar for low shrinkage.",
      "createdBy": "Glazy Admin",
      "source": "glazy.org",
      "url": "https://glazy.org/recipes/724"
    },
    {
      "id": 569,
      "code": "GLAZY-569",
      "name": "Tom Coleman Purple",
      "cone": "10",
      "surface": "Glossy",
      "transparency": "Opaque",
      "atmosphere": "Oxidation, Reduction",
      "subtype": "Glaze - Red - Copper",
      "ingredients": [
        {
          "material": "Custer Feldspar",
          "amount": 49.8
        },
        {
          "material": "Silica",
          "amount": 24.9
        },
        {
          "material": "Whiting",
          "amount": 8.0
        },
        {
          "material": "Barium Carbonate",
          "amount": 5.0
        },
        {
          "material": "Dolomite",
          "amount": 5.0
        },
        {
          "material": "Gerstley Borate",
          "amount": 5.0
        },
        {
          "material": "Zinc Oxide",
          "amount": 2.5
        }
      ],
      "additionals": [
        {
          "material": "Copper Carbonate",
          "amount": 2.0
        },
        {
          "material": "Tin Oxide",
          "amount": 1.0
        },
        {
          "material": "Cobalt Carbonate",
          "amount": 0.2
        }
      ],
      "description": "Glaze Type: Copper red I've used the following Coleman Purple (Cone 10, reduction) with good results. It came from the September 1984 Ceramics Monthly. In addition to this glaze, there are other excellent glazes to experiment with. Try the Oxblood Red Glaze. submitted by: Randy Brodnax e-mail:",
      "createdBy": "Glazy Admin",
      "source": "glazy.org",
      "url": "https://glazy.org/recipes/569"
    },
    {
      "id": 43342,
      "code": "GLAZY-43342",
      "name": "Tom Coleman Racer Celadon",
      "cone": "9 - 10",
      "surface": "",
      "transparency": "",
      "atmosphere": "Reduction",
      "subtype": "Glaze - Iron - Celadon",
      "ingredients": [
        {
          "material": "Silica",
          "amount": 32.64
        },
        {
          "material": "Potash Feldspar",
          "amount": 22.06
        },
        {
          "material": "Soda Feldspar",
          "amount": 21.92
        },
        {
          "material": "Whiting",
          "amount": 11.03
        },
        {
          "material": "Barium Carbonate",
          "amount": 6.62
        },
        {
          "material": "Talc",
          "amount": 3.53
        },
        {
          "material": "Bentonite",
          "amount": 2.21
        },
        {
          "material": "Chrome Oxide",
          "amount": 0.055
        }
      ],
      "additionals": [
        {
          "material": "Yellow Iron Oxide",
          "amount": 1.0
        }
      ],
      "description": "From Virginia Scotchie's Clay and Glaze Compendium",
      "createdBy": "Glazy Admin",
      "source": "glazy.org",
      "url": "https://glazy.org/recipes/43342"
    },
    {
      "id": 43846,
      "code": "GLAZY-43846",
      "name": "Tom Coleman Reitz Green to Black",
      "cone": "8 - 10",
      "surface": "",
      "transparency": "",
      "atmosphere": "Reduction",
      "subtype": "Glaze - Green",
      "ingredients": [
        {
          "material": "Nepheline Syenite",
          "amount": 70.0
        },
        {
          "material": "Petalite",
          "amount": 15.0
        },
        {
          "material": "Kentucky OM #4 Ball Clay",
          "amount": 8.0
        },
        {
          "material": "Whiting",
          "amount": 5.0
        },
        {
          "material": "Gerstley Borate",
          "amount": 2.0
        }
      ],
      "additionals": [
        {
          "material": "Rutile",
          "amount": 2.0
        },
        {
          "material": "Cobalt Carbonate",
          "amount": 1.0
        }
      ],
      "description": "From Virginia Scotchie's Clay and Glaze Compendium",
      "createdBy": "Glazy Admin",
      "source": "glazy.org",
      "url": "https://glazy.org/recipes/43846"
    },
    {
      "id": 43373,
      "code": "GLAZY-43373",
      "name": "Tom Coleman Rust Black Tenmoku",
      "cone": "8 - 10",
      "surface": "",
      "transparency": "",
      "atmosphere": "",
      "subtype": "Glaze - Iron - Tenmoku",
      "ingredients": [
        {
          "material": "Custer Feldspar",
          "amount": 46.23
        },
        {
          "material": "Silica",
          "amount": 23.24
        },
        {
          "material": "Whiting",
          "amount": 17.4
        },
        {
          "material": "EP Kaolin",
          "amount": 10.86
        },
        {
          "material": "Zinc Oxide",
          "amount": 2.27
        }
      ],
      "additionals": [
        {
          "material": "Yellow Iron Oxide",
          "amount": 11.2
        }
      ],
      "description": "From Virginia Scotchie's Clay and Glaze Compendium",
      "createdBy": "Glazy Admin",
      "source": "glazy.org",
      "url": "https://glazy.org/recipes/43373"
    },
    {
      "id": 43548,
      "code": "GLAZY-43548",
      "name": "Tom Coleman S.J. Black",
      "cone": "9 - 11",
      "surface": "",
      "transparency": "",
      "atmosphere": "",
      "subtype": "Glaze - Black",
      "ingredients": [
        {
          "material": "Alberta Slip",
          "amount": 68.18
        },
        {
          "material": "Nepheline Syenite",
          "amount": 31.82
        }
      ],
      "additionals": [
        {
          "material": "Cobalt Carbonate",
          "amount": 4.5
        }
      ],
      "description": "From Virginia Scotchie's Clay and Glaze Compendium",
      "createdBy": "Glazy Admin",
      "source": "glazy.org",
      "url": "https://glazy.org/recipes/43548"
    },
    {
      "id": 43401,
      "code": "GLAZY-43401",
      "name": "Tom Coleman Satin White Matte",
      "cone": "10 - 11",
      "surface": "Satin",
      "transparency": "",
      "atmosphere": "",
      "subtype": "Glaze - White, Off-White",
      "ingredients": [
        {
          "material": "Soda Feldspar",
          "amount": 26.99
        },
        {
          "material": "Silica",
          "amount": 25.23
        },
        {
          "material": "Talc",
          "amount": 19.59
        },
        {
          "material": "Gerstley Borate",
          "amount": 11.94
        },
        {
          "material": "Dolomite",
          "amount": 8.75
        },
        {
          "material": "Kentucky OM #4 Ball Clay",
          "amount": 7.5
        }
      ],
      "description": "From Virginia Scotchie's Clay and Glaze Compendium",
      "createdBy": "Glazy Admin",
      "source": "glazy.org",
      "url": "https://glazy.org/recipes/43401"
    },
    {
      "id": 688,
      "code": "GLAZY-688",
      "name": "Tom Coleman Shino P.D. Crack",
      "cone": "10",
      "surface": "Glossy",
      "transparency": "Opaque",
      "atmosphere": "Reduction",
      "subtype": "Glaze - Shino",
      "ingredients": [
        {
          "material": "Nepheline Syenite",
          "amount": 37.0
        },
        {
          "material": "EP Kaolin",
          "amount": 26.0
        },
        {
          "material": "Kentucky OM #4 Ball Clay",
          "amount": 11.0
        },
        {
          "material": "Spodumene",
          "amount": 11.0
        },
        {
          "material": "Custer Feldspar",
          "amount": 8.0
        },
        {
          "material": "Magnesium carbonate",
          "amount": 4.0
        },
        {
          "material": "Soda Ash",
          "amount": 3.0
        }
      ],
      "description": "Glaze Type: Shino \" Stiff surface if applied thickly; will crack apart and expose the surface beneath. Great over dark stoneware or over dark slips on porcelain. Will not shift or run at cone 10. Cone 9-10 reduction.\" Coleman recipe from David Beumee",
      "createdBy": "Glazy Admin",
      "source": "glazy.org",
      "url": "https://glazy.org/recipes/688"
    },
    {
      "id": 44148,
      "code": "GLAZY-44148",
      "name": "Tom Coleman Sperry's Mud Crack",
      "cone": "8 - 10",
      "surface": "",
      "transparency": "",
      "atmosphere": "Reduction",
      "subtype": "Glaze - Specialty",
      "ingredients": [
        {
          "material": "Magnesium carbonate",
          "amount": 50.0
        },
        {
          "material": "Nepheline Syenite",
          "amount": 50.0
        }
      ],
      "description": "From Virginia Scotchie's Clay and Glaze Compendium",
      "createdBy": "Glazy Admin",
      "source": "glazy.org",
      "url": "https://glazy.org/recipes/44148"
    },
    {
      "id": 43289,
      "code": "GLAZY-43289",
      "name": "Tom Coleman Standard Clear",
      "cone": "9 - 10",
      "surface": "",
      "transparency": "",
      "atmosphere": "Reduction",
      "subtype": "Glaze",
      "ingredients": [
        {
          "material": "Silica",
          "amount": 31.58
        },
        {
          "material": "Custer Feldspar",
          "amount": 26.32
        },
        {
          "material": "Grolleg Kaolin",
          "amount": 21.05
        },
        {
          "material": "Whiting",
          "amount": 21.05
        }
      ],
      "description": "From Virginia Scotchie's Clay and Glaze Compendium",
      "createdBy": "Glazy Admin",
      "source": "glazy.org",
      "url": "https://glazy.org/recipes/43289"
    },
    {
      "id": 43291,
      "code": "GLAZY-43291",
      "name": "Tom Coleman Standard Clear",
      "cone": "8 - 10",
      "surface": "",
      "transparency": "",
      "atmosphere": "Reduction",
      "subtype": "Glaze - Clear",
      "ingredients": [
        {
          "material": "Silica",
          "amount": 32.67
        },
        {
          "material": "Soda Feldspar",
          "amount": 22.08
        },
        {
          "material": "Custer Feldspar",
          "amount": 21.85
        },
        {
          "material": "Whiting",
          "amount": 11.04
        },
        {
          "material": "Barium Carbonate",
          "amount": 6.62
        },
        {
          "material": "Talc",
          "amount": 3.53
        },
        {
          "material": "Bentonite",
          "amount": 2.21
        }
      ],
      "description": "From Virginia Scotchie's Clay and Glaze Compendium",
      "createdBy": "Glazy Admin",
      "source": "glazy.org",
      "url": "https://glazy.org/recipes/43291"
    },
    {
      "id": 43406,
      "code": "GLAZY-43406",
      "name": "Tom Coleman Standard Matte White",
      "cone": "9 - 11",
      "surface": "Matte",
      "transparency": "",
      "atmosphere": "",
      "subtype": "Glaze - White, Off-White",
      "ingredients": [
        {
          "material": "Custer Feldspar",
          "amount": 50.81
        },
        {
          "material": "Barium Carbonate",
          "amount": 19.63
        },
        {
          "material": "Kentucky OM #4 Ball Clay",
          "amount": 9.24
        },
        {
          "material": "Zircopax",
          "amount": 9.24
        },
        {
          "material": "Whiting",
          "amount": 7.39
        },
        {
          "material": "Zinc Oxide",
          "amount": 3.7
        }
      ],
      "description": "From Virginia Scotchie's Clay and Glaze Compendium",
      "createdBy": "Glazy Admin",
      "source": "glazy.org",
      "url": "https://glazy.org/recipes/43406"
    },
    {
      "id": 43445,
      "code": "GLAZY-43445",
      "name": "Tom Coleman Standard White",
      "cone": "9 - 10",
      "surface": "",
      "transparency": "",
      "atmosphere": "",
      "subtype": "Glaze - White, Off-White",
      "ingredients": [
        {
          "material": "Custer Feldspar",
          "amount": 30.43
        },
        {
          "material": "EP Kaolin",
          "amount": 24.4
        },
        {
          "material": "Whiting",
          "amount": 16.43
        },
        {
          "material": "Silica",
          "amount": 12.8
        },
        {
          "material": "Talc",
          "amount": 12.08
        },
        {
          "material": "Tin Oxide",
          "amount": 3.86
        }
      ],
      "description": "From Virginia Scotchie's Clay and Glaze Compendium",
      "createdBy": "Glazy Admin",
      "source": "glazy.org",
      "url": "https://glazy.org/recipes/43445"
    },
    {
      "id": 43434,
      "code": "GLAZY-43434",
      "name": "Tom Coleman Stone White",
      "cone": "9 - 10",
      "surface": "Stony Matte",
      "transparency": "",
      "atmosphere": "",
      "subtype": "Glaze - White, Off-White",
      "ingredients": [
        {
          "material": "Custer Feldspar",
          "amount": 49.26
        },
        {
          "material": "EP Kaolin",
          "amount": 22.71
        },
        {
          "material": "Dolomite",
          "amount": 16.22
        },
        {
          "material": "Talc",
          "amount": 8.85
        },
        {
          "material": "Whiting",
          "amount": 2.95
        }
      ],
      "description": "From Virginia Scotchie's Clay and Glaze Compendium",
      "createdBy": "Glazy Admin",
      "source": "glazy.org",
      "url": "https://glazy.org/recipes/43434"
    },
    {
      "id": 43402,
      "code": "GLAZY-43402",
      "name": "Tom Coleman Super Matte White",
      "cone": "10 - 11",
      "surface": "Matte",
      "transparency": "",
      "atmosphere": "",
      "subtype": "Glaze - White, Off-White",
      "ingredients": [
        {
          "material": "Custer Feldspar",
          "amount": 54.0
        },
        {
          "material": "EP Kaolin",
          "amount": 25.0
        },
        {
          "material": "Dolomite",
          "amount": 18.0
        },
        {
          "material": "Whiting",
          "amount": 3.0
        }
      ],
      "description": "From Virginia Scotchie's Clay and Glaze Compendium",
      "createdBy": "Glazy Admin",
      "source": "glazy.org",
      "url": "https://glazy.org/recipes/43402"
    },
    {
      "id": 43549,
      "code": "GLAZY-43549",
      "name": "Tom Coleman Teadust Black",
      "cone": "9 - 11",
      "surface": "",
      "transparency": "",
      "atmosphere": "",
      "subtype": "Glaze - Black",
      "ingredients": [
        {
          "material": "Custer Feldspar",
          "amount": 39.81
        },
        {
          "material": "Silica",
          "amount": 25.0
        },
        {
          "material": "Whiting",
          "amount": 15.74
        },
        {
          "material": "Kentucky OM #4 Ball Clay",
          "amount": 12.04
        },
        {
          "material": "Talc",
          "amount": 7.41
        }
      ],
      "additionals": [
        {
          "material": "Red Iron Oxide",
          "amount": 9.3
        }
      ],
      "description": "From Virginia Scotchie's Clay and Glaze Compendium",
      "createdBy": "Glazy Admin",
      "source": "glazy.org",
      "url": "https://glazy.org/recipes/43549"
    },
    {
      "id": 796,
      "code": "GLAZY-796",
      "name": "Tom Coleman Tomato Red",
      "cone": "8 - 10",
      "surface": "Glossy",
      "transparency": "",
      "atmosphere": "",
      "subtype": "Glaze - Iron - Kaki, Tomato Red",
      "ingredients": [
        {
          "material": "G-200 Feldspar",
          "amount": 48.7
        },
        {
          "material": "Silica",
          "amount": 16.12
        },
        {
          "material": "Bone Ash",
          "amount": 11.84
        },
        {
          "material": "Talc",
          "amount": 9.24
        },
        {
          "material": "Whiting",
          "amount": 7.44
        },
        {
          "material": "EP Kaolin",
          "amount": 6.65
        }
      ],
      "additionals": [
        {
          "material": "Red Iron Oxide",
          "amount": 11.72
        }
      ],
      "description": "Tom Coleman handed out some of his glaze formulas at a FUSION conference in Ottawa a couple of years ago. Included was one for TOMATO IRON RED cone 8-10 in reduction. I have not tried it, but he had examples of it there. A bright orange red, gloss. Ask him about it at NCECA. Liz Willoughby R.R. 1 Grafton. Ontario Canada. K0K 2G0",
      "createdBy": "Glazy Admin",
      "source": "glazy.org",
      "url": "https://glazy.org/recipes/796"
    },
    {
      "id": 43435,
      "code": "GLAZY-43435",
      "name": "Tom Coleman Wax Matte White",
      "cone": "9 - 10",
      "surface": "Matte",
      "transparency": "",
      "atmosphere": "Oxidation, Reduction",
      "subtype": "Glaze - White, Off-White",
      "ingredients": [
        {
          "material": "Custer Feldspar",
          "amount": 41.0
        },
        {
          "material": "Silica",
          "amount": 20.0
        },
        {
          "material": "Talc",
          "amount": 15.0
        },
        {
          "material": "Gerstley Borate",
          "amount": 12.0
        },
        {
          "material": "Dolomite",
          "amount": 7.0
        },
        {
          "material": "EP Kaolin",
          "amount": 5.0
        }
      ],
      "description": "From Virginia Scotchie's Clay and Glaze Compendium",
      "createdBy": "Glazy Admin",
      "source": "glazy.org",
      "url": "https://glazy.org/recipes/43435"
    },
    {
      "id": 44145,
      "code": "GLAZY-44145",
      "name": "Tom Coleman's B's Shino",
      "cone": "9 - 10",
      "surface": "",
      "transparency": "",
      "atmosphere": "Reduction",
      "subtype": "Glaze - Shino",
      "ingredients": [
        {
          "material": "Custer Feldspar",
          "amount": 30.0
        },
        {
          "material": "Kentucky OM #4 Ball Clay",
          "amount": 25.0
        },
        {
          "material": "Spodumene",
          "amount": 25.0
        },
        {
          "material": "Nepheline Syenite",
          "amount": 8.0
        },
        {
          "material": "Soda Ash",
          "amount": 7.0
        },
        {
          "material": "EP Kaolin",
          "amount": 5.0
        }
      ],
      "description": "From Virginia Scotchie's Clay and Glaze Compendium",
      "createdBy": "Glazy Admin",
      "source": "glazy.org",
      "url": "https://glazy.org/recipes/44145"
    },
    {
      "id": 32318,
      "code": "GLAZY-32318",
      "name": "Tom Turner Celadon Glaze",
      "cone": "10",
      "surface": "",
      "transparency": "",
      "atmosphere": "Reduction",
      "subtype": "Glaze - Iron - Celadon",
      "ingredients": [
        {
          "material": "Kona F-4 feldspar",
          "amount": 37.04
        },
        {
          "material": "Silica",
          "amount": 27.41
        },
        {
          "material": "Kentucky OM #4 Ball Clay",
          "amount": 20.74
        },
        {
          "material": "Whiting",
          "amount": 14.81
        }
      ],
      "additionals": [
        {
          "material": "Red Iron Oxide",
          "amount": 1.93
        }
      ],
      "description": "\"Tom Turner\", Ceramics Monthly, March 1982.",
      "createdBy": "Glazy Admin",
      "source": "glazy.org",
      "url": "https://glazy.org/recipes/32318"
    },
    {
      "id": 32320,
      "code": "GLAZY-32320",
      "name": "Tom Turner Iron Blue Crackle Glaze",
      "cone": "10",
      "surface": "",
      "transparency": "",
      "atmosphere": "Reduction",
      "subtype": "Glaze - Iron - Celadon - Blue",
      "ingredients": [
        {
          "material": "Kingman Feldspar",
          "amount": 49.7
        },
        {
          "material": "Silica",
          "amount": 23.53
        },
        {
          "material": "Barium Carbonate",
          "amount": 16.23
        },
        {
          "material": "Whiting",
          "amount": 6.08
        },
        {
          "material": "Kaolin",
          "amount": 4.46
        }
      ],
      "additionals": [
        {
          "material": "Red Iron Oxide",
          "amount": 2.84
        }
      ],
      "description": "\"Tom Turner\", Ceramics Monthly, March 1982.",
      "createdBy": "Glazy Admin",
      "source": "glazy.org",
      "url": "https://glazy.org/recipes/32320"
    },
    {
      "id": 141928,
      "code": "GLAZY-141928",
      "name": "Tom Turner\u2019s Non Running Crystalline Glaze",
      "cone": "9 - 10",
      "surface": "",
      "transparency": "",
      "atmosphere": "",
      "subtype": "Glaze - Crystalline",
      "ingredients": [
        {
          "material": "Kona A-3 Feldspar",
          "amount": 51.93
        },
        {
          "material": "Zinc Oxide",
          "amount": 24.04
        },
        {
          "material": "Silica",
          "amount": 15.38
        },
        {
          "material": "Whiting",
          "amount": 5.77
        },
        {
          "material": "Bentonite",
          "amount": 1.92
        },
        {
          "material": "Titanium Dioxide",
          "amount": 0.96
        }
      ],
      "description": "I have not tested this glaze but this article was recently released on Tom\u2019s website: \u201cI see and feel that my making days are over and have decided to publish my non-running crystalline glaze. Realize that I had my chemicals, my porcelain, my kiln, and my firing schedule. My glaze was formulated with Kona A-3 feldspar, long not available, and a recent test with Custer ran some. If you choose to try this I am sure some reformulation will be necessary. Glazes react differently on different bodies and certainly in different firing schedules. My glaze is an adjusted glaze from Ralph Bacerra, our countries foremost Ceramic Art Genius. Here are three glazes Ralph gave out in 1976 at an ACC-SE workshop in Mississippi. I was teaching at Clemson and my graduate student talked to Ralph as he wanted to pursue crystalline glazes. I chose to go with the feldspar based one, #3, 30 some years later.\u201d https://tomturnergallery.com/tom-turners-non-running-zinc-titanium-glaze/?fbclid=IwAR0NdgSYHafkiZ8Mh19ZLplg9UDzekbdEpafPLEc8zGY1oVslkpb7QJ4JNw",
      "createdBy": "Nick",
      "source": "glazy.org",
      "url": "https://glazy.org/recipes/141928"
    },
    {
      "id": 85770,
      "code": "GLAZY-85770",
      "name": "Tom White Engobe",
      "cone": "06 - 12",
      "surface": "",
      "transparency": "",
      "atmosphere": "Oxidation, Reduction",
      "subtype": "Slip & Engobe - Engobe",
      "ingredients": [
        {
          "material": "Helmer Kaolin",
          "amount": 60.0
        },
        {
          "material": "Grolleg Kaolin",
          "amount": 25.0
        },
        {
          "material": "Nepheline Syenite",
          "amount": 15.0
        }
      ],
      "description": "From 2011 PPP Sourcebook, \"Using Decorative Engobes\" http://digital.bnpmedia.com/publication/?i=62074&p=10&pp=1&view=issueViewer",
      "createdBy": "Glazy Admin",
      "source": "glazy.org",
      "url": "https://glazy.org/recipes/85770"
    },
    {
      "id": 43516,
      "code": "GLAZY-43516",
      "name": "Tom's Cement",
      "cone": "4",
      "surface": "",
      "transparency": "",
      "atmosphere": "Oxidation",
      "subtype": "Glaze - White, Off-White",
      "ingredients": [
        {
          "material": "EP Kaolin",
          "amount": 35.7
        },
        {
          "material": "Gerstley Borate",
          "amount": 35.7
        },
        {
          "material": "Silica",
          "amount": 28.6
        }
      ],
      "additionals": [
        {
          "material": "Bentonite",
          "amount": 2.0
        }
      ],
      "description": "From Virginia Scotchie's Clay and Glaze Compendium",
      "createdBy": "Glazy Admin",
      "source": "glazy.org",
      "url": "https://glazy.org/recipes/43516"
    },
    {
      "id": 43518,
      "code": "GLAZY-43518",
      "name": "Tom's Cement Variation",
      "cone": "4",
      "surface": "",
      "transparency": "",
      "atmosphere": "Oxidation",
      "subtype": "Glaze - White, Off-White",
      "ingredients": [
        {
