Repository: MrSeldon/argilev2

File: data/glazes/glazy.json (part 275 of 315)
{
          "material": "Gerstley Borate",
          "amount": 42.8
        },
        {
          "material": "EP Kaolin",
          "amount": 35.7
        },
        {
          "material": "Silica",
          "amount": 28.6
        },
        {
          "material": "Bentonite",
          "amount": 2.0
        }
      ],
      "description": "From Virginia Scotchie's Clay and Glaze Compendium",
      "createdBy": "Glazy Admin",
      "source": "glazy.org",
      "url": "https://glazy.org/recipes/43518"
    },
    {
      "id": 43827,
      "code": "GLAZY-43827",
      "name": "Tom's Green (Accent Glaze)",
      "cone": "10",
      "surface": "",
      "transparency": "",
      "atmosphere": "",
      "subtype": "Glaze - Green - Copper",
      "ingredients": [
        {
          "material": "Cornwall Stone",
          "amount": 37.1
        },
        {
          "material": "Whiting",
          "amount": 13.8
        },
        {
          "material": "Barium Carbonate",
          "amount": 11.4
        },
        {
          "material": "Custer Feldspar",
          "amount": 10.4
        },
        {
          "material": "Kona F-4 feldspar",
          "amount": 9.0
        },
        {
          "material": "Silica",
          "amount": 7.8
        },
        {
          "material": "Kentucky OM #4 Ball Clay",
          "amount": 5.0
        },
        {
          "material": "Dolomite",
          "amount": 3.0
        },
        {
          "material": "Gerstley Borate",
          "amount": 2.5
        }
      ],
      "additionals": [
        {
          "material": "Copper Carbonate",
          "amount": 8.0
        },
        {
          "material": "Bentonite",
          "amount": 4.5
        },
        {
          "material": "Ultrox",
          "amount": 4.0
        }
      ],
      "description": "From Virginia Scotchie's Clay and Glaze Compendium",
      "createdBy": "Glazy Admin",
      "source": "glazy.org",
      "url": "https://glazy.org/recipes/43827"
    },
    {
      "id": 198102,
      "code": "GLAZY-198102",
      "name": "Tomato Dolomite",
      "cone": "6 - 10",
      "surface": "Glossy",
      "transparency": "Opaque",
      "atmosphere": "Oxidation",
      "subtype": "Glaze - Iron",
      "ingredients": [
        {
          "material": "Mahavir Potash Feldspar",
          "amount": 37.64
        },
        {
          "material": "Red Iron Oxide",
          "amount": 16.31
        },
        {
          "material": "Silica",
          "amount": 16.1
        },
        {
          "material": "Dolomite",
          "amount": 12.46
        },
        {
          "material": "Bone Ash",
          "amount": 9.83
        },
        {
          "material": "EP Kaolin",
          "amount": 7.66
        }
      ],
      "description": "",
      "createdBy": "Jeff Szarzi",
      "source": "glazy.org",
      "url": "https://glazy.org/recipes/198102"
    },
    {
      "id": 13160,
      "code": "GLAZY-13160",
      "name": "Tomato Iron Red",
      "cone": "9 - 11",
      "surface": "",
      "transparency": "",
      "atmosphere": "Reduction",
      "subtype": "Glaze - Iron - Kaki, Tomato Red",
      "ingredients": [
        {
          "material": "Custer Feldspar",
          "amount": 47.95
        },
        {
          "material": "Silica",
          "amount": 15.87
        },
        {
          "material": "Bone Ash",
          "amount": 11.65
        },
        {
          "material": "Talc",
          "amount": 9.1
        },
        {
          "material": "Whiting",
          "amount": 8.88
        },
        {
          "material": "EP Kaolin",
          "amount": 6.55
        }
      ],
      "additionals": [
        {
          "material": "Red Iron Oxide",
          "amount": 11.5
        }
      ],
      "description": "From Tom Coleman",
      "createdBy": "Derek Au",
      "source": "glazy.org",
      "url": "https://glazy.org/recipes/13160"
    },
    {
      "id": 789,
      "code": "GLAZY-789",
      "name": "Tomato Pete's Tasty",
      "cone": "9 - 11",
      "surface": "Semi-glossy",
      "transparency": "Opaque",
      "atmosphere": "Reduction",
      "subtype": "Glaze - Iron - Kaki, Tomato Red",
      "ingredients": [
        {
          "material": "Custer Feldspar",
          "amount": 44.2
        },
        {
          "material": "Silica",
          "amount": 22.1
        },
        {
          "material": "Magnesium carbonate",
          "amount": 12.9
        },
        {
          "material": "Bone Ash",
          "amount": 10.8
        },
        {
          "material": "EP Kaolin",
          "amount": 10.0
        }
      ],
      "additionals": [
        {
          "material": "Red Iron Oxide",
          "amount": 8.0
        },
        {
          "material": "Bentonite",
          "amount": 2.0
        }
      ],
      "description": "Glaze Type: Iron Saturate From Pete Pinnell. Clay Times article on tomato reds May/Jn '08 p23. Apply medium thickness. Cool slowly for best rust color.",
      "createdBy": "Glazy Admin",
      "source": "glazy.org",
      "url": "https://glazy.org/recipes/789"
    },
    {
      "id": 791,
      "code": "GLAZY-791",
      "name": "Tomato Red",
      "cone": "8 - 10",
      "surface": "",
      "transparency": "",
      "atmosphere": "",
      "subtype": "Glaze - Iron - Kaki, Tomato Red",
      "ingredients": [
        {
          "material": "Potash Feldspar",
          "amount": 50.0
        },
        {
          "material": "Silica",
          "amount": 22.7
        },
        {
          "material": "Bone Ash",
          "amount": 9.1
        },
        {
          "material": "Dolomite",
          "amount": 9.1
        },
        {
          "material": "Kaolin",
          "amount": 9.1
        }
      ],
      "additionals": [
        {
          "material": "Red Iron Oxide",
          "amount": 9.1
        },
        {
          "material": "Bentonite",
          "amount": 1.8
        }
      ],
      "description": "I have a Tomato Red that I use quite a lot. It has a very good maturing range. From cone 8-10. I trust that all the ingredients are the same in the U.S.A. as in Oz. submitted by: Russell and Lorraine Klopper e-mail:",
      "createdBy": "Glazy Admin",
      "source": "glazy.org",
      "url": "https://glazy.org/recipes/791"
    },
    {
      "id": 792,
      "code": "GLAZY-792",
      "name": "Tomato Red",
      "cone": "10",
      "surface": "",
      "transparency": "",
      "atmosphere": "",
      "subtype": "Glaze - Iron - Kaki, Tomato Red",
      "ingredients": [
        {
          "material": "Kona F-4 feldspar",
          "amount": 48.3
        },
        {
          "material": "Silica",
          "amount": 25.9
        },
        {
          "material": "Bone Ash",
          "amount": 11.6
        },
        {
          "material": "Georgia Kaolin",
          "amount": 7.1
        },
        {
          "material": "Magnesium carbonate",
          "amount": 7.1
        }
      ],
      "additionals": [
        {
          "material": "Red Iron Oxide",
          "amount": 7.1
        },
        {
          "material": "Bentonite",
          "amount": 1.3
        }
      ],
      "description": "Here's a Tomato Red recipe I have that was from Ceramics Monthly about 10 years submitted by: Shelley S. source for original recipe: Ceramics Monthly e-mail:",
      "createdBy": "Glazy Admin",
      "source": "glazy.org",
      "url": "https://glazy.org/recipes/792"
    },
    {
      "id": 793,
      "code": "GLAZY-793",
      "name": "Tomato Red",
      "cone": "10",
      "surface": "",
      "transparency": "",
      "atmosphere": "",
      "subtype": "Glaze - Iron - Kaki, Tomato Red",
      "ingredients": [
        {
          "material": "Kona F-4 feldspar",
          "amount": 48.2
        },
        {
          "material": "Silica",
          "amount": 25.9
        },
        {
          "material": "Bone Ash",
          "amount": 11.6
        },
        {
          "material": "EP Kaolin",
          "amount": 7.1
        },
        {
          "material": "Magnesium carbonate",
          "amount": 7.1
        }
      ],
      "additionals": [
        {
          "material": "Red Iron Oxide",
          "amount": 7.1
        }
      ],
      "description": "I took a pottery course at McHenry County College, in Crystal Lake, IL a few years ago. We had a wonderful cone 10, reduction fired Tomato Red glaze as above. This is a very nice rusty, orangey/golden red. Good Luck. submitted by: Kurt Unterschuetz e-mail: , http://www.mc.net/schatzi",
      "createdBy": "Glazy Admin",
      "source": "glazy.org",
      "url": "https://glazy.org/recipes/793"
    },
    {
      "id": 794,
      "code": "GLAZY-794",
      "name": "Tomato Red",
      "cone": "8 - 10",
      "surface": "",
      "transparency": "",
      "atmosphere": "Oxidation, Reduction",
      "subtype": "Glaze - Iron - Kaki, Tomato Red",
      "ingredients": [
        {
          "material": "Potash Feldspar",
          "amount": 50.0
        },
        {
          "material": "Silica",
          "amount": 22.7
        },
        {
          "material": "Bone Ash",
          "amount": 9.1
        },
        {
          "material": "Dolomite",
          "amount": 9.1
        },
        {
          "material": "Kaolin",
          "amount": 9.1
        }
      ],
      "additionals": [
        {
          "material": "Red Iron Oxide",
          "amount": 9.1
        },
        {
          "material": "Bentonite",
          "amount": 2.0
        }
      ],
      "description": "I have a Tomato Red that I use quite a lot. It has a very good maturing range. From cone 8-10. I trust that all the ingredients are the same in the U.S.A. as in Oz. submitted by: Russell and Lorraine Klopper e-mail:",
      "createdBy": "Glazy Admin",
      "source": "glazy.org",
      "url": "https://glazy.org/recipes/794"
    },
    {
      "id": 2331,
      "code": "GLAZY-2331",
      "name": "Tomato Red",
      "cone": "08",
      "surface": "Glossy",
      "transparency": "",
      "atmosphere": "Raku",
      "subtype": "Glaze - Raku",
      "ingredients": [
        {
          "material": "Borax",
          "amount": 25.0
        },
        {
          "material": "Gerstley Borate",
          "amount": 25.0
        }
      ],
      "additionals": [
        {
          "material": "Black Copper Oxide",
          "amount": 10.0
        },
        {
          "material": "Red Iron Oxide",
          "amount": 2.5
        }
      ],
      "description": "Glaze Type: Raku > ClayArt Listserv recipe &lt; If you find this glaze useful, please consider submitting it to the GlazeBase project with full documentation. Use one of the GlazeBase submission formats available on the CeramicsWeb web page. comments: for a blue variation.... copper oxide 3% cobalt oxide 3% instead of the previous colorants. submitted by: John Michael Davis source for original recipe: Carol Townsend i think??? e-mail:",
      "createdBy": "Glazy Admin",
      "source": "glazy.org",
      "url": "https://glazy.org/recipes/2331"
    },
    {
      "id": 29181,
      "code": "GLAZY-29181",
      "name": "Tomato Red",
      "cone": "10",
      "surface": "",
      "transparency": "",
      "atmosphere": "Reduction, Oxidation",
      "subtype": "Glaze - Iron - Kaki, Tomato Red",
      "ingredients": [
        {
          "material": "Kona F-4 feldspar",
          "amount": 54.0
        },
        {
          "material": "Silica",
          "amount": 29.0
        },
        {
          "material": "Bone Ash",
          "amount": 13.0
        },
        {
          "material": "EP Kaolin",
          "amount": 8.0
        },
        {
          "material": "Magnesium carbonate",
          "amount": 8.0
        },
        {
          "material": "Red Iron Oxide",
          "amount": 8.0
        },
        {
          "material": "Bentonite",
          "amount": 2.0
        }
      ],
      "description": "From the Kansas City Art Institute Ceramic Department (KCAI), Glaze Formulas, 15 February 1990. http://www.brackers.com/wp-content/uploads/2015/02/KCAI-Glaze-Recpies.pdf",
      "createdBy": "Glazy Admin",
      "source": "glazy.org",
      "url": "https://glazy.org/recipes/29181"
    },
    {
      "id": 31668,
      "code": "GLAZY-31668",
      "name": "Tomato Red",
      "cone": "10",
      "surface": "Glossy",
      "transparency": "",
      "atmosphere": "Oxidation, Reduction",
      "subtype": "Glaze - Red",
      "ingredients": [
        {
          "material": "Minspar 200",
          "amount": 45.0
        },
        {
          "material": "Silica",
          "amount": 24.0
        },
        {
          "material": "Bone Ash",
          "amount": 11.0
        },
        {
          "material": "Grolleg Kaolin",
          "amount": 7.0
        },
        {
          "material": "Whiting",
          "amount": 7.0
        },
        {
          "material": "Manganese Carbonate",
          "amount": 6.0
        }
      ],
      "additionals": [
        {
          "material": "Red Iron Oxide",
          "amount": 8.0
        },
        {
          "material": "Bentonite",
          "amount": 2.0
        }
      ],
      "description": "",
      "createdBy": "Alfred Grinding Room - Glazes",
      "source": "glazy.org",
      "url": "https://glazy.org/recipes/31668"
    },
    {
      "id": 32350,
      "code": "GLAZY-32350",
      "name": "Tomato Red",
      "cone": "10",
      "surface": "",
      "transparency": "",
      "atmosphere": "Reduction",
      "subtype": "Glaze - Iron - Kaki, Tomato Red",
      "ingredients": [
        {
          "material": "Kona F-4 feldspar",
          "amount": 48.3
        },
        {
          "material": "Silica",
          "amount": 25.9
        },
        {
          "material": "Bone Ash",
          "amount": 11.6
        },
        {
          "material": "Kaolin",
          "amount": 7.1
        },
        {
          "material": "Magnesium carbonate",
          "amount": 7.1
        }
      ],
      "additionals": [
        {
          "material": "Red Iron Oxide",
          "amount": 7.1
        },
        {
          "material": "Bentonite",
          "amount": 1.3
        }
      ],
      "description": "From Ceramics Monthly, May 1987 Adapted from Ken Ferguson",
      "createdBy": "Glazy Admin",
      "source": "glazy.org",
      "url": "https://glazy.org/recipes/32350"
    },
    {
      "id": 44067,
      "code": "GLAZY-44067",
      "name": "Tomato Red",
      "cone": "10",
      "surface": "",
      "transparency": "",
      "atmosphere": "",
      "subtype": "Glaze - Iron - Kaki, Tomato Red",
      "ingredients": [
        {
          "material": "Custer Feldspar",
          "amount": 54.0
        },
        {
          "material": "Silica",
          "amount": 29.0
        },
        {
          "material": "Bone Ash",
          "amount": 13.0
        },
        {
          "material": "EP Kaolin",
          "amount": 8.0
        },
        {
          "material": "Red Iron Oxide",
          "amount": 8.0
        },
        {
          "material": "Whiting",
          "amount": 8.0
        },
        {
          "material": "Magnesium carbonate",
          "amount": 7.0
        },
        {
          "material": "Bentonite",
          "amount": 1.5
        }
      ],
      "description": "From Virginia Scotchie's Clay and Glaze Compendium",
      "createdBy": "Glazy Admin",
      "source": "glazy.org",
      "url": "https://glazy.org/recipes/44067"
    },
    {
      "id": 3215,
      "code": "GLAZY-3215",
      "name": "Tomato Red #13",
      "cone": "6",
      "surface": "Matte",
      "transparency": "Opaque",
      "atmosphere": "Oxidation",
      "subtype": "Glaze - Red",
      "ingredients": [
        {
          "material": "Nepheline Syenite",
          "amount": 23.1
        },
        {
          "material": "Silica",
          "amount": 21.2
        },
        {
          "material": "EP Kaolin",
          "amount": 21.0
        },
        {
          "material": "Ferro Frit 3134",
          "amount": 10.8
        },
        {
          "material": "Bone Ash",
          "amount": 10.0
        },
        {
          "material": "Whiting",
          "amount": 7.7
        },
        {
          "material": "Magnesium carbonate",
          "amount": 6.2
        }
      ],
      "additionals": [
        {
          "material": "Red Iron Oxide",
          "amount": 10.0
        },
        {
          "material": "Bentonite",
          "amount": 2.0
        }
      ],
      "description": "Western Pennsylvania Potters Community http://wpapotters.blogspot.com/2012/04/links-to-cone-6-oxidation-glaze-tests.html http://www.wpapotters.blogspot.com/2010/11/cone-6-oxidation-results-group-1.html",
      "createdBy": "Terry Rorison",
      "source": "glazy.org",
      "url": "https://glazy.org/recipes/3215"
    },
    {
      "id": 3217,
      "code": "GLAZY-3217",
      "name": "Tomato Red #13 with spodumene",
      "cone": "6",
      "surface": "Matte",
      "transparency": "Opaque",
      "atmosphere": "Oxidation",
      "subtype": "Glaze - Red",
      "ingredients": [
        {
          "material": "Silica",
          "amount": 21.7
        },
        {
          "material": "EP Kaolin",
          "amount": 21.6
        },
        {
          "material": "Nepheline Syenite",
          "amount": 11.8
        },
        {
          "material": "Spodumene",
          "amount": 11.2
        },
        {
          "material": "Ferro Frit 3134",
          "amount": 11.0
        },
        {
          "material": "Bone Ash",
          "amount": 7.9
        },
        {
          "material": "Whiting",
          "amount": 7.9
        },
        {
          "material": "Magnesium carbonate",
          "amount": 6.3
        }
      ],
      "additionals": [
        {
          "material": "Red Iron Oxide",
          "amount": 10.0
        },
        {
          "material": "Bentonite",
          "amount": 2.0
        }
      ],
      "description": "Western Pennsylvania Potters Community http://wpapotters.blogspot.com/2012/04/links-to-cone-6-oxidation-glaze-tests.html http://www.wpapotters.blogspot.com/2010/11/cone-6-oxidation-results-group-1.html",
      "createdBy": "Terry Rorison",
      "source": "glazy.org",
      "url": "https://glazy.org/recipes/3217"
    },
    {
      "id": 1570,
      "code": "GLAZY-1570",
      "name": "Tomato Red #3 Pete Pinnell",
      "cone": "6",
      "surface": "Glossy",
      "transparency": "Opaque",
      "atmosphere": "Oxidation",
      "subtype": "Glaze - Iron - Kaki, Tomato Red",
      "ingredients": [
        {
          "material": "Kona F-4 feldspar",
          "amount": 33.6
        },
        {
          "material": "Silica",
          "amount": 23.7
        },
        {
          "material": "EP Kaolin",
          "amount": 12.5
        },
        {
          "material": "Bone Ash",
          "amount": 10.7
        },
        {
          "material": "Ferro Frit 3134",
          "amount": 9.8
        },
        {
          "material": "Magnesium carbonate",
          "amount": 5.9
        },
        {
          "material": "Whiting",
          "amount": 3.8
        }
      ],
      "additionals": [
        {
          "material": "Red Iron Oxide",
          "amount": 10.0
        }
      ],
      "description": "Glaze Type: Iron Saturate RIO 10-12% works well. Must have adequate thickness and slow cooling to get good color development. Shinier than John Post's Tomato Red. +2% rutile for pumpkin orange 12% gives bigger crystals. Pete Pinnell in Clay Times. May/Jn 2009, p.21.Shinier than Tomato Red John Post",
      "createdBy": "Glazy Admin",
      "source": "glazy.org",
      "url": "https://glazy.org/recipes/1570"
    },
    {
      "id": 41501,
      "code": "GLAZY-41501",
      "name": "Tomato Red (Romero House)",
      "cone": "10",
      "surface": "",
      "transparency": "",
      "atmosphere": "Reduction",
      "subtype": "Glaze - Red",
      "ingredients": [
        {
          "material": "Minspar 200",
          "amount": 54.0
        },
        {
          "material": "Silica",
          "amount": 29.0
        },
        {
          "material": "Bone Ash",
          "amount": 13.0
        },
        {
          "material": "EP Kaolin",
          "amount": 8.0
        },
        {
          "material": "Magnesium carbonate",
          "amount": 8.0
        },
        {
          "material": "Red Iron Oxide",
          "amount": 8.0
        }
      ],
      "description": "",
      "createdBy": "KBangs",
      "source": "glazy.org",
      "url": "https://glazy.org/recipes/41501"
    },
    {
      "id": 5091,
      "code": "GLAZY-5091",
      "name": "Tomato Red II Light Reduction",
      "cone": "10",
      "surface": "",
      "transparency": "",
      "atmosphere": "Oxidation, Reduction",
      "subtype": "Glaze - Iron - Kaki, Tomato Red",
      "ingredients": [
        {
          "material": "Custer Feldspar (1989)",
          "amount": 42.53
        },
        {
          "material": "Silica",
          "amount": 19.54
        },
        {
          "material": "Dolomite",
          "amount": 11.49
        },
        {
          "material": "Bone Ash",
          "amount": 8.05
        },
        {
          "material": "Red Iron Oxide",
          "amount": 8.05
        },
        {
          "material": "Kaolin",
          "amount": 6.9
        },
        {
          "material": "Whiting",
          "amount": 2.3
        },
        {
          "material": "Bentonite",
          "amount": 1.15
        }
      ],
      "description": "This recipe was imported from Louis Katz's Hyperglaze database available on his website: http://falcon.tamucc.edu/lkatz/allglazes.txt More information about Louis Katz can be found on his website, http://www.louiskatz.net/ Louis Katz Notes: I am not a safety expert and any information contained in this file about safety should be ignored in favor of advice from experts. All of the materials in all glazes are potentially hazardous. All of these glaze recipes are given without any representation of accuracy or safety. They may work, they may not. They may be safe when fired or they may not. All of the materials used in them have hazards associated with them. You must be have sufficient training in the hazards before you use the the materials. You will have to determine the suitability and safety for your use. Do not assume that a lack of a warning about a material means that it is safe. Cone: 10 Color: Opaque Red Surface texture: ? Firing: Ox. or Red. Glaze type: iron red Recipe: Percent Batch Silica 19.54 425 Whiting 2.30 50 Kaolin 6.90 150 Custer Feldspar 42.53 925 Dolomite 11.49 250 Bone Ash 8.05 175 RIO 8.05 175 Bentonite 1.15 25 Totals: 100.00 % 2175 gm",
      "createdBy": "Glazy Admin",
      "source": "glazy.org",
      "url": "https://glazy.org/recipes/5091"
    },
    {
      "id": 795,
      "code": "GLAZY-795",
      "name": "Tomato Red K.C.",
      "cone": "10",
      "surface": "Glossy",
      "transparency": "",
      "atmosphere": "Oxidation, Reduction",
      "subtype": "Glaze - Iron - Kaki, Tomato Red",
      "ingredients": [
        {
          "material": "Kona F-4 feldspar",
          "amount": 45.38
        },
        {
          "material": "Silica",
          "amount": 24.36
        },
        {
          "material": "Bone Ash",
          "amount": 10.93
        },
        {
          "material": "Kaolin",
          "amount": 6.72
        },
        {
          "material": "Whiting",
          "amount": 6.72
        },
        {
          "material": "Magnesium carbonate",
          "amount": 5.88
        }
      ],
      "additionals": [
        {
          "material": "Red Iron Oxide",
          "amount": 6.72
        }
      ],
      "description": "I believe that this is the Tomato Red used by my fellow students in Kansas city in the late seventies. louis howard katz Possible Health Hazards: Flint: free silica-wear a NIOSH approved dust mask when handling dry material Louis Katz",
      "createdBy": "Glazy Admin",
      "source": "glazy.org",
      "url": "https://glazy.org/recipes/795"
    },
    {
      "id": 5092,
      "code": "GLAZY-5092",
      "name": "Tomato Red K.C.",
      "cone": "10",
      "surface": "Glossy",
      "transparency": "",
      "atmosphere": "Oxidation, Reduction",
      "subtype": "Glaze - Iron - Kaki, Tomato Red",
      "ingredients": [
        {
          "material": "Kona F-4 feldspar",
          "amount": 42.52
        },
        {
          "material": "Silica",
          "amount": 22.83
        },
        {
          "material": "Bone Ash",
          "amount": 10.24
        },
        {
          "material": "Kaolin",
          "amount": 6.3
        },
        {
          "material": "Red Iron Oxide",
          "amount": 6.3
        },
        {
          "material": "Whiting",
          "amount": 6.3
        },
        {
          "material": "Magnesium carbonate",
          "amount": 5.51
        }
      ],
      "description": "This recipe was imported from Louis Katz's Hyperglaze database available on his website: http://falcon.tamucc.edu/lkatz/allglazes.txt More information about Louis Katz can be found on his website, http://www.louiskatz.net/ Louis Katz Notes: I am not a safety expert and any information contained in this file about safety should be ignored in favor of advice from experts. All of the materials in all glazes are potentially hazardous. All of these glaze recipes are given without any representation of accuracy or safety. They may work, they may not. They may be safe when fired or they may not. All of the materials used in them have hazards associated with them. You must be have sufficient training in the hazards before you use the the materials. You will have to determine the suitability and safety for your use. Do not assume that a lack of a warning about a material means that it is safe. Cone: 10 Color: red Surface texture: shiny glossy Firing: Ox. or Red. Glaze type: Iron Red Recipe: Percent Batch Bone Ash 10.24 102.4 F-4 42.52 425.2 Flint 22.83 228.3 Kaolin 6.30 63.0 Magnesium Carbonate 5.51 55.1 Whiting 6.30 63.0 RIO 6.30 63.0 Totals: 100.00 % 1000.0 Gm Comments:",
      "createdBy": "Glazy Admin",
      "source": "glazy.org",
      "url": "https://glazy.org/recipes/5092"
    },
    {
      "id": 22641,
      "code": "GLAZY-22641",
      "name": "Tome Celadon",
      "cone": "10",
      "surface": "Glossy",
      "transparency": "Translucent",
      "atmosphere": "Reduction",
      "subtype": "Glaze - Iron - Celadon",
      "ingredients": [
        {
          "material": "Custer Feldspar",
          "amount": 40.0
        },
        {
          "material": "Silica",
          "amount": 25.0
        },
        {
          "material": "Whiting",
          "amount": 20.0
        },
        {
          "material": "Grolleg Kaolin",
          "amount": 10.0
        },
        {
          "material": "Talc",
          "amount": 5.0
        }
      ],
      "additionals": [
        {
          "material": "Macaloid",
          "amount": 1.0
        },
        {
          "material": "Red Iron Oxide",
          "amount": 1.0
        }
      ],
      "description": "I love the chun effect that occurs where the glaze pooled on the bottom. There are some suspension issues, which can either be corrected with bentonite, macaloid or cmc. One of my favorite things about this glaze is the pristine, glassy surface.",
      "createdBy": "Sid Henderson",
      "source": "glazy.org",
      "url": "https://glazy.org/recipes/22641"
    },
    {
      "id": 22643,
      "code": "GLAZY-22643",
      "name": "Tome Strontium Celadon Base",
      "cone": "9 - 11",
      "surface": "Glossy",
      "transparency": "Transparent",
      "atmosphere": "Reduction",
      "subtype": "Glaze - Clear",
      "ingredients": [
        {
          "material": "Custer Feldspar",
          "amount": 36.4
        },
        {
          "material": "Strontium Carbonate",
          "amount": 27.3
        },
        {
          "material": "Silica",
          "amount": 22.6
        },
        {
          "material": "Grolleg Kaolin",
          "amount": 9.1
        },
        {
          "material": "Talc",
          "amount": 4.6
        }
      ],
      "additionals": [
        {
          "material": "Bentonite",
          "amount": 2.0
        },
        {
          "material": "Iron oxide",
          "amount": 1.0
        }
      ],
      "description": "Without a doubt my favorite iron blue celadon to date. I'll use this on sculptures and on the outside of functional ware, and on the inside of functional ware if it isn't used for food storage. ------Original Notes ------ Reformulated from bible celadaon, using equal molar amounts of strontium. Colorants as tested in reduction 1% RIO = blue w/ tint of green 1% Nickel Carbonate = green gray",
      "createdBy": "Sid Henderson",
      "source": "glazy.org",
      "url": "https://glazy.org/recipes/22643"
    },
    {
      "id": 17334,
      "code": "GLAZY-17334",
      "name": "Tommy's Base #3 Revised",
      "cone": "1",
      "surface": "Glossy",
      "transparency": "Transparent",
      "atmosphere": "Oxidation",
      "subtype": "Glaze - Clear",
      "ingredients": [
        {
          "material": "Ferro Frit 3110",
          "amount": 35.0
        },
        {
          "material": "EP Kaolin",
          "amount": 30.0
        },
        {
          "material": "Gerstley Borate",
          "amount": 25.0
        },
        {
          "material": "Silica",
          "amount": 7.0
        },
        {
          "material": "Alumina Hydrate",
          "amount": 3.0
        }
      ],
      "description": "Clear base glaze to be fired at ^1. I only tested it at ^1 so I don't know how flexible it is. It was also fired on a low fire terra cotta. The picture is not this iteration of the glaze, but close enough.",
      "createdBy": "Tommy Dragna",
      "source": "glazy.org",
      "url": "https://glazy.org/recipes/17334"
    },
    {
      "id": 17337,
      "code": "GLAZY-17337",
      "name": "Tommy's Green",
      "cone": "1",
      "surface": "Satin-matte",
      "transparency": "Opaque",
      "atmosphere": "Oxidation",
      "subtype": "Glaze - Green - Chrome",
      "ingredients": [
        {
          "material": "Ferro Frit 3110",
          "amount": 35.0
        },
        {
          "material": "EP Kaolin",
          "amount": 30.0
        },
        {
          "material": "Gerstley Borate",
          "amount": 25.0
        },
        {
          "material": "Silica",
          "amount": 7.0
        },
        {
          "material": "Alumina Hydrate",
          "amount": 3.0
        }
      ],
      "additionals": [
        {
          "material": "Tin Oxide",
          "amount": 2.0
        },
        {
          "material": "Chrome Oxide",
          "amount": 1.0
        }
      ],
      "description": "(I lost my old sketch book and got this from a picture I took. After looking at the other option, I am almost positive that is this one.) A nice satin matte green glaze, fired here on true terra cotta to ^1. A nice thick green glaze with a nice flat finish.",
      "createdBy": "Tommy Dragna",
      "source": "glazy.org",
      "url": "https://glazy.org/recipes/17337"
    },
    {
      "id": 17340,
      "code": "GLAZY-17340",
      "name": "Tommy's Mottled Green",
      "cone": "1",
      "surface": "Smooth Matte",
      "transparency": "Opaque",
      "atmosphere": "Oxidation",
      "subtype": "Glaze - Green - Chrome",
      "ingredients": [
        {
          "material": "Ferro Frit 3110",
          "amount": 35.0
        },
        {
          "material": "EP Kaolin",
          "amount": 30.0
        },
        {
          "material": "Gerstley Borate",
          "amount": 25.0
        },
        {
          "material": "Silica",
          "amount": 7.0
        },
        {
          "material": "Alumina Hydrate",
          "amount": 3.0
        }
      ],
      "additionals": [
        {
          "material": "Chrome Oxide",
          "amount": 4.0
        },
        {
          "material": "Titanium Dioxide",
          "amount": 4.0
        }
      ],
      "description": "Fired to ^1, a very dull green with a couple blue spots, not sure where those came from.",
      "createdBy": "Tommy Dragna",
      "source": "glazy.org",
      "url": "https://glazy.org/recipes/17340"
    },
    {
      "id": 17339,
      "code": "GLAZY-17339",
      "name": "Tommy's Random Glaze",
      "cone": "1",
      "surface": "Glossy",
      "transparency": "Translucent",
      "atmosphere": "Oxidation",
      "subtype": "Glaze - Iron",
      "ingredients": [
        {
          "material": "Ferro Frit 3110",
          "amount": 35.0
        },
        {
          "material": "EP Kaolin",
          "amount": 30.0
        },
        {
          "material": "Gerstley Borate",
          "amount": 25.0
        },
        {
          "material": "Silica",
          "amount": 7.0
        },
        {
          "material": "Alumina Hydrate",
          "amount": 3.0
        }
      ],
      "additionals": [
        {
          "material": "Iron Chromate",
          "amount": 2.0
        },
        {
          "material": "Zinc Oxide",
          "amount": 1.0
        }
      ],
      "description": "I hope the picture attached is the glaze this goes with. I lost my sketch book with all my recipies in it. I found a picture with recipies on it and this picture is the only one that doesn't fit with the other glazes.",
      "createdBy": "Tommy Dragna",
      "source": "glazy.org",
      "url": "https://glazy.org/recipes/17339"
    },
    {
      "id": 19759,
      "code": "GLAZY-19759",
      "name": "Toms basic celadon 3",
      "cone": "6 - 8",
      "surface": "",
      "transparency": "",
      "atmosphere": "Reduction, Oxidation",
      "subtype": "Glaze - Clear",
      "ingredients": [
        {
          "material": "Silica",
          "amount": 30.0
        },
        {
          "material": "BPS potash feldspar",
          "amount": 30.0
        },
        {
          "material": "Gillespie Borate",
          "amount": 15.0
        },
        {
          "material": "Whiting",
          "amount": 15.0
        },
        {
          "material": "Devon China Clay",
          "amount": 10.0
        }
      ],
      "additionals": [
        {
          "material": "Strontium Carbonate",
          "amount": 2.0
        },
        {
          "material": "Red Iron Oxide",
          "amount": 1.0
        },
        {
          "material": "Tin Oxide",
          "amount": 1.0
        }
      ],
      "description": "",
      "createdBy": "Tom Demeranville",
      "source": "glazy.org",
      "url": "https://glazy.org/recipes/19759"
    },
    {
      "id": 19762,
      "code": "GLAZY-19762",
      "name": "Toms basic celadon 35",
      "cone": "6 - 8",
      "surface": "",
      "transparency": "",
      "atmosphere": "Reduction, Oxidation",
      "subtype": "Glaze - Clear",
      "ingredients": [
        {
          "material": "Silica",
          "amount": 27.5
        },
        {
          "material": "BPS potash feldspar",
          "amount": 25.0
        },
        {
          "material": "Devon China Clay",
          "amount": 17.5
        },
        {
          "material": "Gillespie Borate",
          "amount": 15.0
        },
        {
          "material": "Whiting",
          "amount": 15.0
        }
      ],
      "additionals": [
        {
          "material": "Strontium Carbonate",
          "amount": 2.0
        },
        {
          "material": "Red Iron Oxide",
          "amount": 1.0
        },
        {
          "material": "Tin Oxide",
          "amount": 1.0
        }
      ],
      "description": "",
      "createdBy": "Tom Demeranville",
      "source": "glazy.org",
      "url": "https://glazy.org/recipes/19762"
    },
    {
      "id": 19987,
      "code": "GLAZY-19987",
      "name": "Toms basic celadon 35L",
      "cone": "8",
      "surface": "",
      "transparency": "",
      "atmosphere": "Reduction",
      "subtype": "Glaze - Iron - Celadon - Blue",
      "ingredients": [
        {
          "material": "Silica",
          "amount": 29.0
        },
        {
          "material": "BPS potash feldspar",
          "amount": 27.666
        },
        {
          "material": "Whiting",
          "amount": 16.666
        },
        {
          "material": "Devon China Clay",
          "amount": 16.666
        },
        {
          "material": "Gillespie Borate",
          "amount": 10.0
        }
      ],
      "additionals": [
        {
          "material": "Strontium Carbonate",
          "amount": 2.0
        },
        {
          "material": "Red Iron Oxide",
          "amount": 1.0
        }
      ],
      "description": "So this looked great in my testing, but on actual pots it crawled, crazed and was generally awful :( I think it's underfired, so will add an extra GB to the bucket in an attempt to save it: https://glazy.org/recipes/20162",
      "createdBy": "Tom Demeranville",
      "source": "glazy.org",
      "url": "https://glazy.org/recipes/19987"
    },
    {
      "id": 19761,
      "code": "GLAZY-19761",
      "name": "Toms basic celadon 5",
      "cone": "6 - 8",
      "surface": "",
      "transparency": "",
      "atmosphere": "Reduction, Oxidation",
      "subtype": "Glaze - Clear",
      "ingredients": [
        {
          "material": "Silica",
          "amount": 25.0
        },
        {
          "material": "Devon China Clay",
          "amount": 25.0
        },
        {
          "material": "BPS potash feldspar",
          "amount": 20.0
        },
        {
          "material": "Gillespie Borate",
          "amount": 15.0
        },
        {
          "material": "Whiting",
          "amount": 15.0
        }
      ],
      "additionals": [
        {
          "material": "Strontium Carbonate",
          "amount": 2.0
        },
        {
          "material": "Red Iron Oxide",
          "amount": 1.0
        },
        {
          "material": "Tin Oxide",
          "amount": 1.0
        }
      ],
      "description": "",
      "createdBy": "Tom Demeranville",
      "source": "glazy.org",
      "url": "https://glazy.org/recipes/19761"
    },
    {
      "id": 13177,
      "code": "GLAZY-13177",
      "name": "Toms Burnt Nutmeg",
      "cone": "6 - 8",
      "surface": "Satin-matte",
      "transparency": "Opaque",
      "atmosphere": "Oxidation",
      "subtype": "Glaze - Iron",
      "ingredients": [
        {
          "material": "BPS Soda feldspar",
          "amount": 30.0
        },
        {
          "material": "Spodumene",
          "amount": 25.0
        },
        {
          "material": "Dolomite",
          "amount": 12.5
        },
        {
          "material": "Gillespie Borate",
          "amount": 12.5
        },
        {
          "material": "Devon China Clay",
          "amount": 10.0
        },
        {
          "material": "Silica",
          "amount": 2.5
        },
        {
          "material": "Talc",
          "amount": 2.5
        }
      ],
      "additionals": [
        {
          "material": "Tin Oxide",
          "amount": 4.25
        },
        {
          "material": "Red Iron Oxide",
          "amount": 2.5
        }
      ],
      "description": "A real winner. Sort of a mix of walter heath's shino 3 and Sue Hills Eggshell.",
      "createdBy": "Tom Demeranville",
      "source": "glazy.org",
      "url": "https://glazy.org/recipes/13177"
    },
    {
      "id": 13245,
      "code": "GLAZY-13245",
      "name": "Toms Burnt Nutmeg (40/60 variation)",
      "cone": "6 - 8",
