Repository: MrSeldon/argilev2

File: data/glazes/glazy.json (part 276 of 315)
{
      "surface": "Satin-matte",
      "transparency": "Opaque",
      "atmosphere": "Oxidation",
      "subtype": "Glaze - Iron",
      "ingredients": [
        {
          "material": "BPS Soda feldspar",
          "amount": 34.66
        },
        {
          "material": "Spodumene",
          "amount": 25.33
        },
        {
          "material": "Dolomite",
          "amount": 15.33
        },
        {
          "material": "Gillespie Borate",
          "amount": 11.33
        },
        {
          "material": "Devon China Clay",
          "amount": 9.34
        },
        {
          "material": "Silica",
          "amount": 2.0
        },
        {
          "material": "Talc",
          "amount": 2.0
        }
      ],
      "additionals": [
        {
          "material": "Tin Oxide",
          "amount": 4.74
        },
        {
          "material": "Red Iron Oxide",
          "amount": 2.22
        }
      ],
      "description": "The retest looked nothing like the original :( This may be closer. Maybe not. This version has 40/60 split. More shino 2 in it. (the other will have more eggshell) Eggshell fail: Spodumene - Australian 30 BPS Soda feldspar 20 Gillespie Borate 20 Devon China Clay 15 Dolomite 5 Talc (Theoretical) 5 Silica 5 Red iron oxide 4 Tin Oxide 3.5 Nutmeg shino 2 Spodumene (Theoretical) 22.22 BPS Soda feldspar 44.44 Gillespie Borate 5.56 Devon China Clay 5.56 Dolomite 22.22 Red iron oxide 1.11 Tin Oxide 5.56 50/50 = spod 26.11 soda 32.22 gb 12.78 clay 10.28 dol 13.61 talc 2.5 silica 2.5 iron 2.55 tin 4.03 60 egg /40 nut spod 26.89 soda 29.78 gb 14.22 clay 11.22 dol 11.89 talc 3 silica 3 iron 2.84 tin 4.32 40 egg /60 nut spod 25.33 soda 34.66 gb 11.33 clay 9.34 dol 15.33 talc 2 silica 2 iron 2.27 tin 4.74",
      "createdBy": "Tom Demeranville",
      "source": "glazy.org",
      "url": "https://glazy.org/recipes/13245"
    },
    {
      "id": 13118,
      "code": "GLAZY-13118",
      "name": "Toms crack bubble white",
      "cone": "6 - 8",
      "surface": "Semi-glossy",
      "transparency": "Opaque",
      "atmosphere": "Oxidation",
      "subtype": "Glaze - White, Off-White",
      "ingredients": [
        {
          "material": "Nepheline Syenite Norwegian",
          "amount": 44.5
        },
        {
          "material": "BPS potash feldspar",
          "amount": 44.5
        },
        {
          "material": "Talc",
          "amount": 4.0
        },
        {
          "material": "Whiting",
          "amount": 3.0
        },
        {
          "material": "Strontium Carbonate",
          "amount": 2.5
        },
        {
          "material": "Gillespie Borate",
          "amount": 1.5
        }
      ],
      "description": "A high feldspar glaze with a little bit of a few different fluxes. Lumpy but melted. Next time I'll try 3 of each flux and 44 of each feldspar.",
      "createdBy": "Tom Demeranville",
      "source": "glazy.org",
      "url": "https://glazy.org/recipes/13118"
    },
    {
      "id": 239065,
      "code": "GLAZY-239065",
      "name": "Toms Crackle Kuan",
      "cone": "9 - 10",
      "surface": "Glossy",
      "transparency": "Transparent",
      "atmosphere": "Oxidation, Reduction",
      "subtype": "Glaze - Specialty - Crackle",
      "ingredients": [
        {
          "material": "Nepheline Syenite",
          "amount": 60.0
        },
        {
          "material": "BPS potash feldspar",
          "amount": 18.0
        },
        {
          "material": "Whiting",
          "amount": 12.0
        },
        {
          "material": "Silica",
          "amount": 10.0
        }
      ],
      "additionals": [
        {
          "material": "Bentonite",
          "amount": 4.0
        },
        {
          "material": "Red Iron Oxide",
          "amount": 2.0
        }
      ],
      "description": "A modification of the usual kuan snowflake to improve flow. Just an extra 2% whiting and 4% bentonite reduces the snowflake effect but results in a brilliant gloss crackle glaze that doesn't settle like concrete in the bucket.",
      "createdBy": "Tom Demeranville",
      "source": "glazy.org",
      "url": "https://glazy.org/recipes/239065"
    },
    {
      "id": 321068,
      "code": "GLAZY-321068",
      "name": "Toms Fish Scale Chun",
      "cone": "9 - 10",
      "surface": "Glossy",
      "transparency": "Opaque",
      "atmosphere": "Reduction",
      "subtype": "Glaze - Iron - Celadon - Chun",
      "ingredients": [
        {
          "material": "BPS potash feldspar",
          "amount": 46.0
        },
        {
          "material": "Silica",
          "amount": 20.0
        },
        {
          "material": "Gillespie Borate",
          "amount": 13.5
        },
        {
          "material": "Whiting",
          "amount": 8.0
        },
        {
          "material": "Dolomite",
          "amount": 6.0
        },
        {
          "material": "Zinc Oxide",
          "amount": 4.0
        },
        {
          "material": "Devon China Clay",
          "amount": 2.5
        }
      ],
      "additionals": [
        {
          "material": "Bentonite",
          "amount": 2.0
        },
        {
          "material": "Red Iron Oxide",
          "amount": 0.5
        }
      ],
      "description": "A chun-like glaze based on fisher purple. Works great on light or dark bodies and doesn't flake off the pot on the way to the kiln like 'proper' chuns tend to do. Apply a bit thicker than you think, but not too thick. I'm using 0.5 red iron, but I suspect it would look good with 1.5 red iron too. Latest batch I ran out of potash feldspar so going to find out if soda feldspar makes a difference!",
      "createdBy": "Tom Demeranville",
      "source": "glazy.org",
      "url": "https://glazy.org/recipes/321068"
    },
    {
      "id": 10482,
      "code": "GLAZY-10482",
      "name": "Toms Johns Mino with tin & talc",
      "cone": "5 - 7",
      "surface": "Satin",
      "transparency": "Semi-opaque",
      "atmosphere": "Oxidation, Reduction",
      "subtype": "Glaze - Shino",
      "ingredients": [
        {
          "material": "Nepheline Syenite",
          "amount": 52.0
        },
        {
          "material": "Spodumene - Australian",
          "amount": 22.5
        },
        {
          "material": "Devon China Clay",
          "amount": 9.0
        },
        {
          "material": "Talc",
          "amount": 8.5
        },
        {
          "material": "Gillespie Borate",
          "amount": 4.0
        },
        {
          "material": "Soda Ash",
          "amount": 4.0
        }
      ],
      "additionals": [
        {
          "material": "Tin Oxide",
          "amount": 4.0
        },
        {
          "material": "Bentonite",
          "amount": 2.0
        },
        {
          "material": "Red Iron Oxide",
          "amount": 0.5
        }
      ],
      "description": "Based on Johns Mino. Different materials, similar formula. A lovely looking glaze in oxidation that breaks well. Doesn't craze on my body. Terrible photo of the test tile, sorry :D",
      "createdBy": "Tom Demeranville",
      "source": "glazy.org",
      "url": "https://glazy.org/recipes/10482"
    },
    {
      "id": 12997,
      "code": "GLAZY-12997",
      "name": "Toms Not Beads",
      "cone": "6",
      "surface": "Glossy",
      "transparency": "Opaque",
      "atmosphere": "Oxidation",
      "subtype": "Glaze - White, Off-White",
      "ingredients": [
        {
          "material": "Nepheline Syenite",
          "amount": 55.0
        },
        {
          "material": "Dolomite",
          "amount": 15.0
        },
        {
          "material": "Talc",
          "amount": 15.0
        },
        {
          "material": "Devon China Clay",
          "amount": 15.0
        }
      ],
      "additionals": [
        {
          "material": "Zinc Oxide",
          "amount": 2.0
        }
      ],
      "description": "Cone 6 beads recipe. Without the beads. Quite like it!",
      "createdBy": "Tom Demeranville",
      "source": "glazy.org",
      "url": "https://glazy.org/recipes/12997"
    },
    {
      "id": 10404,
      "code": "GLAZY-10404",
      "name": "Toms Nuka 3",
      "cone": "6 - 8",
      "surface": "",
      "transparency": "",
      "atmosphere": "Oxidation",
      "subtype": "Glaze - Ash - Nuka",
      "ingredients": [
        {
          "material": "Mixed wood ash",
          "amount": 1.0
        },
        {
          "material": "Cornwall Stone",
          "amount": 1.0
        },
        {
          "material": "Silica",
          "amount": 1.0
        },
        {
          "material": "Gillespie Borate",
          "amount": 0.5
        }
      ],
      "description": "Tiles were made using parts by volume: 1 ash 1 cornish stone 1 silica 1/2 gb",
      "createdBy": "Tom Demeranville",
      "source": "glazy.org",
      "url": "https://glazy.org/recipes/10404"
    },
    {
      "id": 13137,
      "code": "GLAZY-13137",
      "name": "Toms Nutmeg 'shino' 2",
      "cone": "6 - 7",
      "surface": "Satin",
      "transparency": "Opaque",
      "atmosphere": "Oxidation",
      "subtype": "Glaze - Shino",
      "ingredients": [
        {
          "material": "BPS Soda feldspar",
          "amount": 44.44
        },
        {
          "material": "Dolomite",
          "amount": 22.22
        },
        {
          "material": "Spodumene",
          "amount": 22.22
        },
        {
          "material": "Gillespie Borate",
          "amount": 5.56
        },
        {
          "material": "Devon China Clay",
          "amount": 5.56
        }
      ],
      "additionals": [
        {
          "material": "Tin Oxide",
          "amount": 5.56
        },
        {
          "material": "Red Iron Oxide",
          "amount": 1.11
        }
      ],
      "description": "Attempt to make a more matte nutmeg fake shino. Replaced silica with soda spar to increase alumina and soda. Left out 10 kaolin when testing, but it turned out well I think. Runs a bit. Worth trying again with 15 Kaolin.",
      "createdBy": "Tom Demeranville",
      "source": "glazy.org",
      "url": "https://glazy.org/recipes/13137"
    },
    {
      "id": 13246,
      "code": "GLAZY-13246",
      "name": "Toms Nutmeg 'Shino' 3",
      "cone": "6 - 7",
      "surface": "Satin",
      "transparency": "Opaque",
      "atmosphere": "Oxidation",
      "subtype": "Glaze - Shino",
      "ingredients": [
        {
          "material": "BPS Soda feldspar",
          "amount": 40.0
        },
        {
          "material": "Dolomite",
          "amount": 20.0
        },
        {
          "material": "Spodumene",
          "amount": 20.0
        },
        {
          "material": "Devon China Clay",
          "amount": 15.0
        },
        {
          "material": "Gillespie Borate",
          "amount": 5.0
        }
      ],
      "additionals": [
        {
          "material": "Tin Oxide",
          "amount": 4.0
        },
        {
          "material": "Red Iron Oxide",
          "amount": 2.5
        }
      ],
      "description": "My shino 2, mixed properly with 15 Kaolin! Doesn't run.",
      "createdBy": "Tom Demeranville",
      "source": "glazy.org",
      "url": "https://glazy.org/recipes/13246"
    },
    {
      "id": 20085,
      "code": "GLAZY-20085",
      "name": "Toms Redcurrant Jelly",
      "cone": "8",
      "surface": "",
      "transparency": "",
      "atmosphere": "Reduction",
      "subtype": "Glaze - Red - Copper - Oxblood",
      "ingredients": [
        {
          "material": "Nepheline Syenite",
          "amount": 38.0
        },
        {
          "material": "Silica",
          "amount": 30.0
        },
        {
          "material": "Gillespie Borate",
          "amount": 18.5
        },
        {
          "material": "Dolomite",
          "amount": 6.75
        },
        {
          "material": "Whiting",
          "amount": 6.75
        }
      ],
      "additionals": [
        {
          "material": "Bentonite",
          "amount": 2.0
        },
        {
          "material": "Tin Oxide",
          "amount": 1.0
        },
        {
          "material": "Copper Carbonate",
          "amount": 0.4
        },
        {
          "material": "Yellow Iron Oxide",
          "amount": 0.3
        }
      ],
      "description": "Same as https://glazy.org/recipes/19989 , subbing half the whiting for dolomite",
      "createdBy": "Tom Demeranville",
      "source": "glazy.org",
      "url": "https://glazy.org/recipes/20085"
    },
    {
      "id": 18964,
      "code": "GLAZY-18964",
      "name": "Toms Shino #10",
      "cone": "7 - 13",
      "surface": "",
      "transparency": "",
      "atmosphere": "Reduction",
      "subtype": "Glaze - Shino",
      "ingredients": [
        {
          "material": "Nepheline Syenite",
          "amount": 55.0
        },
        {
          "material": "Devon China Clay",
          "amount": 25.0
        },
        {
          "material": "Spodumene - Australian",
          "amount": 20.0
        },
        {
          "material": "Salt",
          "amount": 3.0
        }
      ],
      "description": "Similar to hanks Shino, rounded and using UK materials. Also similar to Phillip Schmidts shino: https://glazy.org/recipes/6385 Salt makes these little dark spots, increases gloss and increases crazing. Without salt, the glaze is more satin and seems craze free! TODO: make a version with soda feldspar to see difference. Line blend.",
      "createdBy": "Tom Demeranville",
      "source": "glazy.org",
      "url": "https://glazy.org/recipes/18964"
    },
    {
      "id": 18154,
      "code": "GLAZY-18154",
      "name": "Toms Shino 3 - Al's Shino / Kennedy's Shino",
      "cone": "6 - 8",
      "surface": "",
      "transparency": "",
      "atmosphere": "Reduction",
      "subtype": "Glaze - Shino",
      "ingredients": [
        {
          "material": "Nepheline Syenite",
          "amount": 39.5
        },
        {
          "material": "Spodumene",
          "amount": 30.5
        },
        {
          "material": "Devon China Clay",
          "amount": 17.0
        },
        {
          "material": "Soda Ash",
          "amount": 8.0
        },
        {
          "material": "Hyplas 71 Ball clay",
          "amount": 5.0
        }
      ],
      "description": "Found at http://kazegamas.com/shinos3.htm Watch simon leach mix this up at https://www.youtube.com/watch?v=o9YFZve2n94 Try with rutile for blues: http://mikepottery.blogspot.com/2014/06/shino-glazes.html will try with a bit 2-3% of red clay added to see what happens. June perry talks about it here, but with the Kaolin and ball clay reversed: http://www.potters.org/subject17745.htm . States \"I have found that I can still get the good deep red orange starting in the 1450f range in my Geil kiln. \" For reference, these tests are reduced from 850c onwards.",
      "createdBy": "Tom Demeranville",
      "source": "glazy.org",
      "url": "https://glazy.org/recipes/18154"
    },
    {
      "id": 11146,
      "code": "GLAZY-11146",
      "name": "Toms Snowflake",
      "cone": "6 - 7",
      "surface": "Semi-glossy",
      "transparency": "Translucent",
      "atmosphere": "Oxidation",
      "subtype": "Glaze - Specialty - Crackle",
      "ingredients": [
        {
          "material": "Nepheline Syenite",
          "amount": 89.0
        },
        {
          "material": "Talc",
          "amount": 8.0
        },
        {
          "material": "Gillespie Borate",
          "amount": 3.0
        }
      ],
      "additionals": [
        {
          "material": "Bentonite",
          "amount": 2.0
        },
        {
          "material": "Copper Carbonate",
          "amount": 0.2
        }
      ],
      "description": "Inspired by the great examples here: https://www.facebook.com/photo.php?fbid=882085121834205&set=a.726729667369752.1073741842.100000981773743&type=3&theater The white tile was a double dip in a thick glaze and worked well, the toasted bowl was irrugular and too thin in places. Tip from facebook is SG 160 and then dip two coats holding each one for a 2-3 second count. Anyway, I've found one that works for me!",
      "createdBy": "Tom Demeranville",
      "source": "glazy.org",
      "url": "https://glazy.org/recipes/11146"
    },
    {
      "id": 11296,
      "code": "GLAZY-11296",
      "name": "Toms spodumene Gold",
      "cone": "6",
      "surface": "Glossy",
      "transparency": "",
      "atmosphere": "Oxidation",
      "subtype": "Glaze - Iron - Tenmoku",
      "ingredients": [
        {
          "material": "BPS Soda feldspar",
          "amount": 35.0
        },
        {
          "material": "Silica",
          "amount": 23.0
        },
        {
          "material": "Spodumene - Australian",
          "amount": 20.0
        },
        {
          "material": "Dolomite",
          "amount": 12.0
        },
        {
          "material": "Gillespie Borate",
          "amount": 6.0
        },
        {
          "material": "Whiting",
          "amount": 4.0
        }
      ],
      "additionals": [
        {
          "material": "Red Iron Oxide",
          "amount": 10.0
        }
      ],
      "description": "I got sick of all those little lithium crystals forming in my glaze when it gets cold. This is the result. A very rich tenmoku, without speckles. You get speckles if you spray it with nuka glaze.",
      "createdBy": "Tom Demeranville",
      "source": "glazy.org",
      "url": "https://glazy.org/recipes/11296"
    },
    {
      "id": 11669,
      "code": "GLAZY-11669",
      "name": "Toms spodumene Gold 2",
      "cone": "6",
      "surface": "Glossy",
      "transparency": "",
      "atmosphere": "Oxidation",
      "subtype": "Glaze - Iron - Tenmoku",
      "ingredients": [
        {
          "material": "BPS Soda feldspar",
          "amount": 30.0
        },
        {
          "material": "Silica",
          "amount": 25.0
        },
        {
          "material": "Spodumene - Australian",
          "amount": 25.0
        },
        {
          "material": "Dolomite",
          "amount": 12.0
        },
        {
          "material": "Gillespie Borate",
          "amount": 4.0
        },
        {
          "material": "Whiting",
          "amount": 4.0
        }
      ],
      "additionals": [
        {
          "material": "Red Iron Oxide",
          "amount": 10.0
        }
      ],
      "description": "A slight alteration from my first attempt at making tenmoku gold using spodumene - more spod, less soda. Much darker than regular tenmoku gold. In fact it's almost black on it's own. Looks amazing on everything I've tried it on. Quite similar composition to https://glazy.org/recipes/10023 but with boron from GB instead of P2O5 from Bone ash.",
      "createdBy": "Tom Demeranville",
      "source": "glazy.org",
      "url": "https://glazy.org/recipes/11669"
    },
    {
      "id": 22417,
      "code": "GLAZY-22417",
      "name": "Toms super easy cornish celadon",
      "cone": "6 - 8",
      "surface": "Glossy",
      "transparency": "Transparent",
      "atmosphere": "Oxidation, Reduction",
      "subtype": "Glaze",
      "ingredients": [
        {
          "material": "Cornwall Stone",
          "amount": 66.0
        },
        {
          "material": "Gillespie Borate",
          "amount": 33.0
        }
      ],
      "additionals": [
        {
          "material": "Tin Oxide",
          "amount": 1.0
        },
        {
          "material": "Red Iron Oxide",
          "amount": 0.5
        }
      ],
      "description": "Derived from cornish white https://glazy.org/recipes/11307 and WCAC clear https://glazy.org/recipes/20547",
      "createdBy": "Tom Demeranville",
      "source": "glazy.org",
      "url": "https://glazy.org/recipes/22417"
    },
    {
      "id": 13119,
      "code": "GLAZY-13119",
      "name": "Toms turquoise matte",
      "cone": "6 - 7",
      "surface": "Satin-matte",
      "transparency": "Opaque",
      "atmosphere": "Oxidation",
      "subtype": "Glaze - Blue - Strontium",
      "ingredients": [
        {
          "material": "Strontium Carbonate",
          "amount": 27.5
        },
        {
          "material": "BPS Soda feldspar",
          "amount": 27.0
        },
        {
          "material": "Nepheline Syenite Norwegian",
          "amount": 26.5
        },
        {
          "material": "Hyplas 71 Ball clay",
          "amount": 7.5
        },
        {
          "material": "Devon China Clay",
          "amount": 6.0
        },
        {
          "material": "Gillespie Borate",
          "amount": 4.5
        },
        {
          "material": "Whiting",
          "amount": 1.0
        }
      ],
      "additionals": [
        {
          "material": "Copper Carbonate",
          "amount": 4.65
        },
        {
          "material": "Titanium Dioxide",
          "amount": 2.5
        }
      ],
      "description": "A lithium free strontium matte, for a brighter turquoise, omit the titanium. For green add 5 titanium. Horrible recipe as it's a blend of two different glazes.",
      "createdBy": "Tom Demeranville",
      "source": "glazy.org",
      "url": "https://glazy.org/recipes/13119"
    },
    {
      "id": 71595,
      "code": "GLAZY-71595",
      "name": "Tomso Glossy Base for Stoneware Cone 6",
      "cone": "6 - 7",
      "surface": "",
      "transparency": "Transparent",
      "atmosphere": "Oxidation, Neutral",
      "subtype": "Glaze",
      "ingredients": [
        {
          "material": "Mahavir Potash Feldspar",
          "amount": 32.578
        },
        {
          "material": "Silica",
          "amount": 24.748
        },
        {
          "material": "Ferro Frit 3134",
          "amount": 16.527
        },
        {
          "material": "Wollastonite",
          "amount": 13.003
        },
        {
          "material": "EP Kaolin",
          "amount": 10.6
        },
        {
          "material": "Talc",
          "amount": 2.544
        }
      ],
      "description": "",
      "createdBy": "Greg Tomso",
      "source": "glazy.org",
      "url": "https://glazy.org/recipes/71595"
    },
    {
      "id": 147380,
      "code": "GLAZY-147380",
      "name": "Tomso Satin Matte for Stoneware Cone 6",
      "cone": "6 - 7",
      "surface": "Satin",
      "transparency": "Translucent",
      "atmosphere": "Oxidation, Neutral",
      "subtype": "Glaze",
      "ingredients": [
        {
          "material": "Mahavir Potash Feldspar",
          "amount": 36.91
        },
        {
          "material": "EP Kaolin",
          "amount": 27.87
        },
        {
          "material": "Ferro Frit 3134",
          "amount": 17.61
        },
        {
          "material": "Wollastonite",
          "amount": 14.73
        },
        {
          "material": "Talc",
          "amount": 2.88
        }
      ],
      "description": "This is a super-stable, no-fuss base glaze that takes colorants well and also works great as a clear liner glaze. It is specifically designed for light/buff stoneware bodies, but can perform well on darker stoneware bodies, too. It is a \u201csatin\u201d glaze, meaning it has a gentle touch of shine but also has a enough crystal growth to give a semi-matte surface. The best words to describe it are soft, luscious, and creamy.",
      "createdBy": "Greg Tomso",
      "source": "glazy.org",
      "url": "https://glazy.org/recipes/147380"
    },
    {
      "id": 7540,
      "code": "GLAZY-7540",
      "name": "Toni Martens Ultra Clear",
      "cone": "6",
      "surface": "Glossy",
      "transparency": "Translucent",
      "atmosphere": "Oxidation",
      "subtype": "Glaze - Clear",
      "ingredients": [
        {
          "material": "Johnson Matthey Frit 169",
          "amount": 30.0
        },
        {
          "material": "EP Kaolin",
          "amount": 25.0
        },
        {
          "material": "C-6 Feldspar",
          "amount": 20.0
        },
        {
          "material": "Silica",
          "amount": 15.0
        },
        {
          "material": "Wollastonite",
          "amount": 10.0
        }
      ],
      "additionals": [
        {
          "material": "Manganese Dioxide",
          "amount": 3.0
        }
      ],
      "description": "",
      "createdBy": "Alisa Liskin Clausen",
      "source": "glazy.org",
      "url": "https://glazy.org/recipes/7540"
    },
    {
      "id": 76068,
      "code": "GLAZY-76068",
      "name": "Tony Clear",
      "cone": "4 - 7",
      "surface": "Glossy",
      "transparency": "Transparent",
      "atmosphere": "Neutral",
      "subtype": "Glaze",
      "ingredients": [
        {
          "material": "China-Clay Grolleg 1319 Carl J\u00e4ger",
          "amount": 22.15
        },
        {
          "material": "Ferro Frit 3134",
          "amount": 18.33
        },
        {
          "material": "Kali-Feldspat K 2/75 Carl J\u00e4ger",
          "amount": 15.28
        },
        {
          "material": "Wollastonit MM 81",
          "amount": 12.4
        },
        {
          "material": "Quarzmehl W 10 Carl J\u00e4ger",
          "amount": 12.22
        },
        {
          "material": "Natronfeldspat Carl J\u00e4ger LF 90",
          "amount": 10.69
        },
        {
          "material": "Kreide 190/ Carl J\u00e4ger CaO = 56,3% / CaCO3 = 98,2%",
          "amount": 5.95
        },
        {
          "material": "Portabor A Carl J\u00e4ger",
          "amount": 2.98
        }
      ],
      "description": "Schr\u00fch: 930\u00b0C zu viel Bor (keine haltbare Glasur)",
      "createdBy": "Feli Hager",
      "source": "glazy.org",
      "url": "https://glazy.org/recipes/76068"
    },
    {
      "id": 8238,
      "code": "GLAZY-8238",
      "name": "Tony Hansen 20 x 5 base ^6 ox.",
      "cone": "6",
      "surface": "Glossy",
      "transparency": "Translucent",
      "atmosphere": "Oxidation",
      "subtype": "Glaze - Clear",
      "ingredients": [
        {
          "material": "Calcined Kaolin",
          "amount": 20.0
        },
        {
          "material": "Custer Feldspar",
          "amount": 20.0
        },
        {
          "material": "Ferro Frit 3134",
          "amount": 20.0
        },
        {
          "material": "Silica",
          "amount": 20.0
        },
        {
          "material": "Wollastonite",
          "amount": 20.0
        }
      ],
      "description": "for white ADD 10 Zircopax",
      "createdBy": "Alisa Liskin Clausen",
      "source": "glazy.org",
      "url": "https://glazy.org/recipes/8238"
    },
    {
      "id": 7994,
      "code": "GLAZY-7994",
      "name": "Tony Hansen 20 x 5, ^6 ox. Teal Glaze",
      "cone": "6",
      "surface": "Glossy",
      "transparency": "Translucent",
      "atmosphere": "Oxidation",
      "subtype": "Glaze",
      "ingredients": [
        {
          "material": "Calcined Kaolin",
          "amount": 20.0
        },
        {
          "material": "Custer Feldspar",
          "amount": 20.0
        },
        {
          "material": "Ferro Frit 3134",
          "amount": 20.0
        },
        {
          "material": "Silica",
          "amount": 20.0
        },
        {
          "material": "Wollastonite",
          "amount": 20.0
        }
      ],
      "additionals": [
        {
          "material": "Cobalt Carbonate",
          "amount": 1.0
        },
        {
          "material": "Chrome Oxide",
          "amount": 0.5
        }
      ],
      "description": "",
      "createdBy": "Alisa Liskin Clausen",
      "source": "glazy.org",
      "url": "https://glazy.org/recipes/7994"
    },
    {
      "id": 18705,
      "code": "GLAZY-18705",
      "name": "Tony Hansen 20x5",
      "cone": "6",
      "surface": "Glossy",
      "transparency": "Transparent",
      "atmosphere": "Oxidation",
      "subtype": "Glaze - Clear",
      "ingredients": [
        {
          "material": "Custer Feldspar",
          "amount": 20.0
        },
        {
          "material": "EP Kaolin",
          "amount": 20.0
        },
        {
          "material": "Ferro Frit 3134",
          "amount": 20.0
        },
        {
          "material": "Silica",
          "amount": 20.0
        },
        {
          "material": "Wollastonite",
          "amount": 20.0
        }
      ],
      "additionals": [
        {
          "material": "Stain",
          "amount": 5.0
        }
      ],
      "description": "Tony Hansen 20x5 with various mason stains. Here is the link to info on this glaze. https://digitalfire.com/4sight/recipes/originalcone6baseglossyglaze37.html Here is a link to my website page about this glaze: https://www.jakecorboy.com/GlazeRecipe/Hansen-20x5",
      "createdBy": "Jake Glaze",
      "source": "glazy.org",
      "url": "https://glazy.org/recipes/18705"
    },
    {
      "id": 8685,
      "code": "GLAZY-8685",
      "name": "Tony mag revised DB 3.0",
      "cone": "10 - 11",
      "surface": "Smooth Matte",
      "transparency": "Transparent",
      "atmosphere": "Oxidation, Neutral, Reduction",
      "subtype": "Glaze - Clear",
      "ingredients": [
        {
          "material": "Custer Feldspar",
          "amount": 45.7
        },
        {
          "material": "EP Kaolin",
          "amount": 26.36
        },
        {
          "material": "Whiting",
          "amount": 14.62
        },
        {
          "material": "Dolomite",
          "amount": 10.97
        },
        {
          "material": "Silica",
          "amount": 2.35
        }
      ],
      "description": "Glaze revised Original: epk 32 Silica 22 Dolomite 10 Waiting 8 Talc 7 Bent 2",
      "createdBy": "Daniel Bare",
      "source": "glazy.org",
      "url": "https://glazy.org/recipes/8685"
    },
    {
      "id": 8686,
      "code": "GLAZY-8686",
      "name": "Tony mag revised DB 3.0 (variation)",
      "cone": "10 - 11",
      "surface": "Matte",
      "transparency": "Transparent",
      "atmosphere": "Oxidation, Neutral, Reduction",
      "subtype": "Glaze - Clear",
      "ingredients": [
        {
          "material": "G200 HP Feldspar, G200HP",
          "amount": 45.7
        },
        {
          "material": "Grolleg Kaolin",
          "amount": 26.36
        },
        {
          "material": "Whiting",
          "amount": 14.62
        },
        {
          "material": "Dolomite",
          "amount": 10.97
        },
        {
          "material": "Silica",
          "amount": 2.35
        }
      ],
      "description": "Glaze revised Original: epk 32 Silica 22 Dolomite 10 Waiting 8 Talc 7 Bent 2",
      "createdBy": "Daniel Bare",
      "source": "glazy.org",
      "url": "https://glazy.org/recipes/8686"
    },
    {
      "id": 7368,
      "code": "GLAZY-7368",
      "name": "Tony's Mag Matte",
      "cone": "9 - 10",
      "surface": "Matte",
      "transparency": "Opaque",
      "atmosphere": "Oxidation, Reduction",
      "subtype": "Glaze - White, Off-White",
      "ingredients": [
        {
          "material": "EP Kaolin",
          "amount": 32.0
        },
        {
          "material": "Silica",
          "amount": 22.0
        },
        {
          "material": "Custer Feldspar",
          "amount": 18.0
        },
        {
          "material": "Whiting",
          "amount": 16.0
        },
        {
          "material": "Dolomite",
          "amount": 12.0
        }
      ],
      "description": "From Emily Schroeder Willis after Tony Flynn",
      "createdBy": "Daniel Bare",
      "source": "glazy.org",
      "url": "https://glazy.org/recipes/7368"
    },
    {
      "id": 196866,
      "code": "GLAZY-196866",
      "name": "Tonya Basalto A088",
      "cone": "4 - 5 1/2",
      "surface": "Satin",
      "transparency": "Opaque",
      "atmosphere": "Oxidation",
      "subtype": "Glaze - Iron - Kaki, Tomato Red",
      "ingredients": [
        {
          "material": "Basalto Tob\u00edas Ober\u00e1 - Misiones Arg.",
          "amount": 70.0
        },
        {
          "material": "Tricalcium Phosphate, Synthetic Bone Ash",
          "amount": 9.0
        },
        {
          "material": "Tinkar Z",
          "amount": 9.0
        },
        {
          "material": "Silica",
          "amount": 6.0
        },
        {
          "material": "Dolomite",
          "amount": 3.5
        },
        {
          "material": "Talc",
          "amount": 3.5
        }
      ],
      "additionals": [
        {
          "material": "Bentonite",
          "amount": 2.0
        }
      ],
      "description": "Intento de formacion de rojo de hierro. Cono 4, enfriamiento controlado, meseta 50' a 950\u00baC Una capa delgada hace buen rojo, dos capas empieza a desarrollar cristales azul-verde topo.",
      "createdBy": "Mart\u00edn Rolando",
      "source": "glazy.org",
      "url": "https://glazy.org/recipes/196866"
    },
    {
      "id": 217891,
      "code": "GLAZY-217891",
      "name": "Topaz Glaze",
      "cone": "6 - 8",
      "surface": "",
      "transparency": "",
      "atmosphere": "Oxidation",
      "subtype": "Glaze - Purple",
      "ingredients": [
        {
          "material": "Custer Feldspar",
          "amount": 50.5
        },
        {
          "material": "Silica",
          "amount": 28.4
        },
        {
          "material": "Gerstley Borate",
          "amount": 14.6
        },
        {
          "material": "Barium Carbonate",
          "amount": 3.7
        },
        {
          "material": "Whiting",
          "amount": 1.7
        },
        {
          "material": "EP Kaolin",
          "amount": 1.1
        }
      ],
      "additionals": [
        {
          "material": "Zinc Oxide",
          "amount": 3.7
        },
        {
          "material": "Manganese Dioxide",
          "amount": 2.3
        },
        {
          "material": "Red Iron Oxide",
          "amount": 2.3
        },
        {
          "material": "Rutile",
          "amount": 1.2
        }
      ],
      "description": "University of Maryland Glazes by Harold J. McWhinnie, Ceramics Monthly, February 1980 \"The following glaze recipes are intended for use at the Cone 6 range in an oxidizing atmosphere on stoneware clay bodies.\" This translucent, glossy glaze is purple to pink, with blue and brown speckles.",
      "createdBy": "Glazy Admin",
      "source": "glazy.org",
      "url": "https://glazy.org/recipes/217891"
    },
    {
      "id": 23791,
      "code": "GLAZY-23791",
      "name": "Torah Celadon-Chun",
      "cone": "8 - 11",
      "surface": "Semi-glossy",
      "transparency": "Semi-opaque",
      "atmosphere": "Reduction",
      "subtype": "Glaze - Iron - Celadon - Chun",
      "ingredients": [
        {
          "material": "Custer Feldspar",
          "amount": 41.4
        },
        {
          "material": "Silica",
          "amount": 25.9
        },
        {
          "material": "Whiting",
          "amount": 20.7
        },
        {
          "material": "EP Kaolin",
          "amount": 6.9
        },
        {
          "material": "Amtalc-C98 Talc",
          "amount": 5.2
        },
        {
          "material": "Red Iron Oxide",
          "amount": 1.0
        }
      ],
      "description": "A variation of Bible Celadon with reduced clay, this brings the color more towards the soft blues of chuns, without quite being one. This glaze looks awesome and really develops the Chun milkyness with about 2% Bone Ash added. Traditonal Chuns like heat and this one is no exception; it may be a little stony if underfired",
      "createdBy": "Alexander Kuttel",
      "source": "glazy.org",
      "url": "https://glazy.org/recipes/23791"
    },
    {
      "id": 2846,
      "code": "GLAZY-2846",
      "name": "Toshika Green",
      "cone": "6",
      "surface": "Semi-matte",
      "transparency": "",
      "atmosphere": "",
      "subtype": "Glaze - Green - Copper",
      "ingredients": [
        {
          "material": "Potash Feldspar",
          "amount": 34.5
        },
        {
          "material": "Whiting",
          "amount": 21.6
        },
        {
          "material": "Cornwall Stone",
          "amount": 17.2
        },
        {
          "material": "EP Kaolin",
          "amount": 13.0
        },
        {
          "material": "Zinc Oxide",
          "amount": 10.3
        }
      ],
      "additionals": [
        {
          "material": "Bentonite",
          "amount": 1.7
        },
        {
          "material": "Copper Carbonate",
          "amount": 1.7
        }
      ],
      "description": "Source/Alternate names: Frank Giorgini Handmade Tiles pg.138 Notes: Diane Winters: breaks considerably from cool green to dark brown, depending on thickness and underlying texture. Notes: John Hesselberth: You can suck the colour right out of it in 2 hours or less with a juicy slice of lemon. I use it to demonstrate how unstable some of the glazes in the published literature are and how functional potters need to be careful with what they use. It makes a great workshop demonstration.",
      "createdBy": "Glazy Admin",
      "source": "glazy.org",
      "url": "https://glazy.org/recipes/2846"
    },
    {
      "id": 43741,
      "code": "GLAZY-43741",
      "name": "Toshiko Black",
      "cone": "9 - 10",
      "surface": "",
      "transparency": "",
      "atmosphere": "Reduction",
      "subtype": "Glaze - Black",
      "ingredients": [
        {
          "material": "Custer Feldspar",
          "amount": 67.0
        },
        {
          "material": "Silica",
          "amount": 17.0
        },
        {
          "material": "Whiting",
          "amount": 6.0
        },
        {
          "material": "Dolomite",
          "amount": 5.0
        },
        {
          "material": "EP Kaolin",
          "amount": 5.0
        }
      ],
      "additionals": [
        {
          "material": "Black Iron Oxide",
          "amount": 6.0
        },
        {
          "material": "Cobalt Carbonate",
          "amount": 2.0
        }
      ],
      "description": "From Virginia Scotchie's Clay and Glaze Compendium",
      "createdBy": "Glazy Admin",
      "source": "glazy.org",
      "url": "https://glazy.org/recipes/43741"
    },
    {
      "id": 5412,
      "code": "GLAZY-5412",
      "name": "Toshiko Black Matte",
      "cone": "9",
      "surface": "Matte",
      "transparency": "Opaque",
      "atmosphere": "Reduction",
      "subtype": "Glaze - Black",
      "ingredients": [
        {
          "material": "Oxford Feldspar",
          "amount": 32.52
        },
        {
          "material": "Cornwall Stone",
          "amount": 16.26
        },
        {
          "material": "EP Kaolin",
          "amount": 16.26
        },
        {
          "material": "Whiting",
          "amount": 16.26
        },
        {
          "material": "Red Iron Oxide",
          "amount": 8.13
        },
        {
          "material": "Zinc Oxide",
          "amount": 5.69
        },
        {
          "material": "Cobalt Carbonate",
          "amount": 2.44
        },
        {
          "material": "Bentonite",
          "amount": 1.63
        },
        {
          "material": "Manganese Carbonate",
          "amount": 0.81
        }
      ],
