Repository: MrSeldon/argilev2

File: data/glazes/glazy.json (part 277 of 315)
{
      "description": "This recipe was imported from Louis Katz's Hyperglaze database available on his website: http://falcon.tamucc.edu/lkatz/allglazes.txt More information about Louis Katz can be found on his website, http://www.louiskatz.net/ Louis Katz Notes: I am not a safety expert and any information contained in this file about safety should be ignored in favor of advice from experts. All of the materials in all glazes are potentially hazardous. All of these glaze recipes are given without any representation of accuracy or safety. They may work, they may not. They may be safe when fired or they may not. All of the materials used in them have hazards associated with them. You must be have sufficient training in the hazards before you use the the materials. You will have to determine the suitability and safety for your use. Do not assume that a lack of a warning about a material means that it is safe. Cone: 9 Color: black Surface texture: matte Firing: Reduction Recipe: Percent Batch Oxford 32.52 12.00 Whiting 16.26 6.00 EPK 16.26 6.00 Cornwall Stone 16.26 6.00 Zinc Oxide 5.69 2.10 RIO 8.13 3.00 Cobalt Carbonate 2.44 0.90 Manganese Carbonate 0.81 0.30 Bentonite 1.63 0.60 Totals: 100.00 % 36.90 gm",
      "createdBy": "Glazy Admin",
      "source": "glazy.org",
      "url": "https://glazy.org/recipes/5412"
    },
    {
      "id": 43553,
      "code": "GLAZY-43553",
      "name": "Toshiko Matte Black",
      "cone": "10",
      "surface": "Matte",
      "transparency": "",
      "atmosphere": "",
      "subtype": "Glaze - Black",
      "ingredients": [
        {
          "material": "Kona F-4 feldspar",
          "amount": 40.0
        },
        {
          "material": "Red Iron Oxide",
          "amount": 21.4
        },
        {
          "material": "Cornwall Stone",
          "amount": 20.0
        },
        {
          "material": "EP Kaolin",
          "amount": 20.0
        },
        {
          "material": "Whiting",
          "amount": 20.0
        },
        {
          "material": "Zinc Oxide",
          "amount": 7.0
        },
        {
          "material": "Cobalt Carbonate",
          "amount": 5.3
        },
        {
          "material": "Manganese Dioxide",
          "amount": 1.1
        }
      ],
      "description": "From Virginia Scotchie's Clay and Glaze Compendium",
      "createdBy": "Glazy Admin",
      "source": "glazy.org",
      "url": "https://glazy.org/recipes/43553"
    },
    {
      "id": 5413,
      "code": "GLAZY-5413",
      "name": "Toshiko Orange",
      "cone": "9",
      "surface": "",
      "transparency": "",
      "atmosphere": "Reduction",
      "subtype": "Glaze",
      "ingredients": [
        {
          "material": "Nepheline Syenite",
          "amount": 24.84
        },
        {
          "material": "Rutile",
          "amount": 19.88
        },
        {
          "material": "Silica",
          "amount": 18.63
        },
        {
          "material": "Whiting",
          "amount": 18.63
        },
        {
          "material": "EP Kaolin",
          "amount": 9.32
        },
        {
          "material": "Zinc Oxide",
          "amount": 4.35
        },
        {
          "material": "Tin Oxide",
          "amount": 3.11
        },
        {
          "material": "Bentonite",
          "amount": 1.24
        }
      ],
      "description": "This recipe was imported from Louis Katz's Hyperglaze database available on his website: http://falcon.tamucc.edu/lkatz/allglazes.txt More information about Louis Katz can be found on his website, http://www.louiskatz.net/ Louis Katz Notes: I am not a safety expert and any information contained in this file about safety should be ignored in favor of advice from experts. All of the materials in all glazes are potentially hazardous. All of these glaze recipes are given without any representation of accuracy or safety. They may work, they may not. They may be safe when fired or they may not. All of the materials used in them have hazards associated with them. You must be have sufficient training in the hazards before you use the the materials. You will have to determine the suitability and safety for your use. Do not assume that a lack of a warning about a material means that it is safe. Cone: 9 Color: orange Firing: Reduction Recipe: Percent Batch Neph Sy 24.84 12.00 Flint 18.63 9.00 Whiting 18.63 9.00 EPK 9.32 4.50 Zinc Oxide 4.35 2.10 Tin Oxide 3.11 1.50 Bentonite 1.24 0.60 Rutile 19.88 9.60 Totals: 100.00 % 48.30 gm",
      "createdBy": "Glazy Admin",
      "source": "glazy.org",
      "url": "https://glazy.org/recipes/5413"
    },
    {
      "id": 49927,
      "code": "GLAZY-49927",
      "name": "Toshiko White (Minspar variant)",
      "cone": "6 - 10",
      "surface": "Matte",
      "transparency": "Opaque",
      "atmosphere": "Oxidation, Neutral, Reduction, Salt & Soda, Wood",
      "subtype": "Glaze - White, Off-White",
      "ingredients": [
        {
          "material": "Minspar 200",
          "amount": 35.0
        },
        {
          "material": "Whiting",
          "amount": 22.0
        },
        {
          "material": "Cornwall Stone",
          "amount": 18.0
        },
        {
          "material": "EP Kaolin",
          "amount": 13.0
        },
        {
          "material": "Zinc Oxide",
          "amount": 11.0
        }
      ],
      "description": "Matte white. This is a Minspar variant of the original Toshiko White that was made with Kona - F4. Toshiko White takes on vary nice speckling when over more interesting clay bodies.",
      "createdBy": "MAS",
      "source": "glazy.org",
      "url": "https://glazy.org/recipes/49927"
    },
    {
      "id": 29843,
      "code": "GLAZY-29843",
      "name": "Toubes Blue-Green Matt",
      "cone": "6",
      "surface": "Stony Matte",
      "transparency": "",
      "atmosphere": "Oxidation, Reduction",
      "subtype": "Glaze - Blue - Cobalt",
      "ingredients": [
        {
          "material": "Grolleg Kaolin",
          "amount": 45.0
        },
        {
          "material": "Whiting",
          "amount": 45.0
        },
        {
          "material": "Custer Feldspar",
          "amount": 10.0
        }
      ],
      "additionals": [
        {
          "material": "Cobalt Carbonate",
          "amount": 1.0
        },
        {
          "material": "Copper Carbonate",
          "amount": 1.0
        }
      ],
      "description": "",
      "createdBy": "Alfred Grinding Room - Glazes",
      "source": "glazy.org",
      "url": "https://glazy.org/recipes/29843"
    },
    {
      "id": 798,
      "code": "GLAZY-798",
      "name": "Touch of Moon",
      "cone": "10",
      "surface": "Semi-matte",
      "transparency": "",
      "atmosphere": "",
      "subtype": "Glaze - Green",
      "ingredients": [
        {
          "material": "Nepheline Syenite",
          "amount": 50.0
        },
        {
          "material": "Whiting",
          "amount": 30.0
        },
        {
          "material": "EP Kaolin",
          "amount": 20.0
        }
      ],
      "additionals": [
        {
          "material": "Chrome Oxide",
          "amount": 1.0
        },
        {
          "material": "Cobalt Carbonate",
          "amount": 1.0
        }
      ],
      "description": "Dark semi-matt jade/marble green. Looks like stone. ( I never understood this name) I use Dave's porcelain from Laguna. Dean McRaine on the north shore of Kauai",
      "createdBy": "Glazy Admin",
      "source": "glazy.org",
      "url": "https://glazy.org/recipes/798"
    },
    {
      "id": 2358,
      "code": "GLAZY-2358",
      "name": "Touchstone Base",
      "cone": "6",
      "surface": "Glossy",
      "transparency": "",
      "atmosphere": "Oxidation",
      "subtype": "Glaze - White, Off-White",
      "ingredients": [
        {
          "material": "Gerstley Borate",
          "amount": 32.0
        },
        {
          "material": "Silica",
          "amount": 30.0
        },
        {
          "material": "G-200 Feldspar",
          "amount": 20.0
        },
        {
          "material": "Talc",
          "amount": 15.0
        },
        {
          "material": "EP Kaolin",
          "amount": 5.0
        }
      ],
      "description": "Source/Alternate names: same oxides as Annie Tan, similar to Randy Blue, Rita Schiavones Periwinkle and Rhoades White Satin Matte Notes: Alisa Clausen: With 15 red iron oxide, gloss glaze with many colour nuances. Rust brown base with streaking in darker browns and slightly green browns. Edges have a bluer nuance. Some areas under surface are honey brown. Where very thick, the glaze ran in large drips. Moved and pooled where very thick, but otherwise stayed where dipped. With 5 red iron oxide, semi matte glaze that is yellowier where thicker, browner where thinner. Many nuances, did not move. With 10 ochre, overall yellowish glaze where thicker, shiny. Where thinner, browner and matter. Where very thick, it crazed. With 3 cobalt carbonate, lavender semi matte glaze where thickest, bluer where thinner. With 5 rutile plus 3 cobalt carbonate, medium green semi gloss base with bright, cornflower blue crystals where thicker. Lovely contrasts. With 5 rutile plus 5 red iron oxide plus 3 cobalt carbonate, similar to above, but some movement where the edges of glaze are dark blue. Glaze is more fluid, instead of distinct crystals like above, the lighter blue is in streaks.",
      "createdBy": "Glazy Admin",
      "source": "glazy.org",
      "url": "https://glazy.org/recipes/2358"
    },
    {
      "id": 51749,
      "code": "GLAZY-51749",
      "name": "Tove AA7C1L",
      "cone": "6",
      "surface": "Glossy",
      "transparency": "Opaque",
      "atmosphere": "Oxidation",
      "subtype": "Glaze - Crystalline",
      "ingredients": [
        {
          "material": "Forshammar Feldspar",
          "amount": 46.0
        },
        {
          "material": "Zinc Oxide",
          "amount": 28.0
        },
        {
          "material": "Silica",
          "amount": 16.0
        },
        {
          "material": "Whiting",
          "amount": 13.0
        },
        {
          "material": "Rutile",
          "amount": 5.0
        },
        {
          "material": "Lithium Carbonate",
          "amount": 1.0
        }
      ],
      "description": "This is a very stable crystaline glaze growing crystals without any hold in temperature on the way down. I alway fast fire to cone 6 and use natural cooling. The glaze is a white cream colour on white clay sometimes with a grey edge on the crystals. On a darker grey lava clay the crystals become more golden. Original the glaze is for cone 7 without lithium carb but I added 1% to lower the temp to cone 6. I think any frit would work as well instead of the very expensive lithium carb.",
      "createdBy": "Tove Jensen",
      "source": "glazy.org",
      "url": "https://glazy.org/recipes/51749"
    },
    {
      "id": 51748,
      "code": "GLAZY-51748",
      "name": "Tove AA7C1LG",
      "cone": "6",
      "surface": "Glossy",
      "transparency": "Opaque",
      "atmosphere": "",
      "subtype": "Glaze - Crystalline",
      "ingredients": [
        {
          "material": "Forshammar Feldspar",
          "amount": 46.0
        },
        {
          "material": "Zinc Oxide",
          "amount": 28.0
        },
        {
          "material": "Silica",
          "amount": 16.0
        },
        {
          "material": "Whiting",
          "amount": 13.0
        },
        {
          "material": "Rutile",
          "amount": 5.0
        },
        {
          "material": "Copper Carbonate",
          "amount": 1.75
        },
        {
          "material": "Lithium Carbonate",
          "amount": 1.0
        }
      ],
      "description": "This is a very stable crystaline glaze growing crystals without any hold in temperature on the way down. I alway fast fire to cone 6 and use natural cooling. The glaze is coloured green to look similar to John Britts Behren glaze using the same amount of copper carb. 1,75% Original the glaze is for cone 7 without lithium carb but I added 1% to lower the temp to cone 6. I think any frit would work as well instead of the very expensive lithium carb.",
      "createdBy": "Tove Jensen",
      "source": "glazy.org",
      "url": "https://glazy.org/recipes/51748"
    },
    {
      "id": 59396,
      "code": "GLAZY-59396",
      "name": "Tove AA7C1LG (Copy)",
      "cone": "6",
      "surface": "Glossy",
      "transparency": "Opaque",
      "atmosphere": "",
      "subtype": "Glaze - Crystalline",
      "ingredients": [
        {
          "material": "Forshammar Feldspar",
          "amount": 46.0
        },
        {
          "material": "Zinc Oxide",
          "amount": 28.0
        },
        {
          "material": "Silica",
          "amount": 16.0
        },
        {
          "material": "Whiting",
          "amount": 13.0
        },
        {
          "material": "Rutile",
          "amount": 5.0
        },
        {
          "material": "Copper Carbonate",
          "amount": 1.75
        },
        {
          "material": "Lithium Carbonate",
          "amount": 1.0
        }
      ],
      "description": "This is a very stable crystaline glaze growing crystals without any hold in temperature on the way down. I alway fast fire to cone 6 and use natural cooling. The glaze is coloured green to look similar to John Britts Behren glaze using the same amount of copper carb. 1,75% Original the glaze is for cone 7 without lithium carb but I added 1% to lower the temp to cone 6. I think any frit would work as well instead of the very expensive lithium carb.",
      "createdBy": "Asaf Miller",
      "source": "glazy.org",
      "url": "https://glazy.org/recipes/59396"
    },
    {
      "id": 72994,
      "code": "GLAZY-72994",
      "name": "Tove AA7C1LG (modified)",
      "cone": "6",
      "surface": "Glossy",
      "transparency": "Opaque",
      "atmosphere": "",
      "subtype": "Glaze - Crystalline",
      "ingredients": [
        {
          "material": "Custer Feldspar",
          "amount": 50.19
        },
        {
          "material": "Zinc Oxide",
          "amount": 18.18
        },
        {
          "material": "Silica",
          "amount": 17.45
        },
        {
          "material": "Whiting",
          "amount": 14.18
        }
      ],
      "additionals": [
        {
          "material": "Rutile",
          "amount": 5.0
        },
        {
          "material": "Copper Carbonate",
          "amount": 1.75
        }
      ],
      "description": "Based on https://glazy.org/recipes/51748. I updated to use ingredients I have access to. I also removed Li carb. I avoid using soluble materials. I love this glaze. Very reliable with respect to appearance. It always looks like the test tile, brushed, dipped, doesn't matter. A little thicker or thinner? Glaze still works. I fire with a slow cool cycle (E4 in John Britt's mid-range book). The glaze does not run at cone 6. It has low Si and Al (1.94, 0.19), and a Si:Al ratio of 10.31. The flux ratio is out of whack in the UMF but an acceptable 0.2:0.8 in extended UMF accounting for the Cu, Ti, and Fe. The glaze is fluxed primarily with Zn (0.48). It falls in the region of Stull that we would expect crystals and it is great at producing crystals.",
      "createdBy": "Eric P.",
      "source": "glazy.org",
      "url": "https://glazy.org/recipes/72994"
    },
    {
      "id": 51751,
      "code": "GLAZY-51751",
      "name": "Tove Cone 6 Pink",
      "cone": "6",
      "surface": "Glossy",
      "transparency": "Translucent",
      "atmosphere": "Oxidation",
      "subtype": "Glaze - Red - Pink",
      "ingredients": [
        {
          "material": "Wollastonite",
          "amount": 25.0
        },
        {
          "material": "Ball Clay",
          "amount": 20.0
        },
        {
          "material": "Silica",
          "amount": 20.0
        },
        {
          "material": "Johnson Matthey Frit 169",
          "amount": 20.0
        },
        {
          "material": "Forshammar Feldspar",
          "amount": 15.0
        },
        {
          "material": "Tin Oxide",
          "amount": 5.0
        },
        {
          "material": "Chrome Oxide",
          "amount": 0.03
        }
      ],
      "description": "In this version a few materiale are swapped 1:1 compared to the \"Cone 6 Pink\" I use Forshammer Feltspar insted of Custer FS, Ball Clay instead of EPK and Frit 169 instead of Frit 3134. I increased chrome ox from 0,02 to 0,03% only because it was a bit difficult to weigh the tiny amount for a 100 g test ;-) The original \"Cone 6 glossy pink\" glaze is based on a tweak of Tony Hansen's 20X5. Notice 0.03 chrome is not a mistake - it is 1/10 of the usual, already low, amount of chrome oxide in chrome tin pinks and reds.",
      "createdBy": "Tove Jensen",
      "source": "glazy.org",
      "url": "https://glazy.org/recipes/51751"
    },
    {
      "id": 43806,
      "code": "GLAZY-43806",
      "name": "Toxic Blue-Green Matte",
      "cone": "10",
      "surface": "Matte",
      "transparency": "",
      "atmosphere": "",
      "subtype": "Glaze - Turquoise",
      "ingredients": [
        {
          "material": "Barium Carbonate",
          "amount": 50.0
        },
        {
          "material": "Nepheline Syenite",
          "amount": 50.0
        }
      ],
      "additionals": [
        {
          "material": "Copper Carbonate",
          "amount": 8.0
        }
      ],
      "description": "From Virginia Scotchie's Clay and Glaze Compendium",
      "createdBy": "Glazy Admin",
      "source": "glazy.org",
      "url": "https://glazy.org/recipes/43806"
    },
    {
      "id": 237106,
      "code": "GLAZY-237106",
      "name": "TPS Hare's Fur",
      "cone": "6",
      "surface": "Glossy",
      "transparency": "Semi-opaque",
      "atmosphere": "Oxidation",
      "subtype": "Glaze - White, Off-White",
      "ingredients": [
        {
          "material": "Minspar 200",
          "amount": 45.0
        },
        {
          "material": "Silica",
          "amount": 21.0
        },
        {
          "material": "Gerstley Borate",
          "amount": 13.0
        },
        {
          "material": "Whiting",
          "amount": 10.0
        },
        {
          "material": "Light Rutile (Hitox)",
          "amount": 5.0
        },
        {
          "material": "Dolomite",
          "amount": 4.0
        },
        {
          "material": "Zinc Oxide",
          "amount": 4.0
        },
        {
          "material": "EP Kaolin",
          "amount": 3.0
        },
        {
          "material": "Bentonite",
          "amount": 2.0
        }
      ],
      "description": "",
      "createdBy": "Lisa (LJ) Cohen",
      "source": "glazy.org",
      "url": "https://glazy.org/recipes/237106"
    },
    {
      "id": 237108,
      "code": "GLAZY-237108",
      "name": "TPS Tom West Green",
      "cone": "6",
      "surface": "",
      "transparency": "",
      "atmosphere": "Oxidation",
      "subtype": "Glaze",
      "ingredients": [
        {
          "material": "Spodumene",
          "amount": 40.0
        },
        {
          "material": "Ferro Frit 3269",
          "amount": 27.0
        },
        {
          "material": "EP Kaolin",
          "amount": 18.0
        },
        {
          "material": "Gerstley Borate",
          "amount": 15.0
        },
        {
          "material": "Tin Oxide",
          "amount": 7.0
        },
        {
          "material": "Copper Carbonate",
          "amount": 5.0
        }
      ],
      "description": "Applied thinly, especially on dark clay, will fire almost brick red. More green on light/white clay. Thicker it will turn metallic green/black. Seems well behaved with a number of glaze combinations.",
      "createdBy": "Lisa (LJ) Cohen",
      "source": "glazy.org",
      "url": "https://glazy.org/recipes/237108"
    },
    {
      "id": 367407,
      "code": "GLAZY-367407",
      "name": "TR 1 EC 137",
      "cone": "6 - 7",
      "surface": "",
      "transparency": "",
      "atmosphere": "Neutral",
      "subtype": "Glaze",
      "ingredients": [
        {
          "material": "Feldespato Yurac COMACSA",
          "amount": 40.0
        },
        {
          "material": "Cuarzo Cer\u00e1mico 200",
          "amount": 26.0
        },
        {
          "material": "Arcilla Potter",
          "amount": 14.0
        },
        {
          "material": "Tiza Cisne COMACSA",
          "amount": 14.0
        },
        {
          "material": "Dolomita Blanca 325",
          "amount": 5.0
        },
        {
          "material": "Zinc Oxide",
          "amount": 1.0
        }
      ],
      "description": "",
      "createdBy": "Ignacio Guzman",
      "source": "glazy.org",
      "url": "https://glazy.org/recipes/367407"
    },
    {
      "id": 367408,
      "code": "GLAZY-367408",
      "name": "TR 3 EC 139",
      "cone": "6 - 7",
      "surface": "",
      "transparency": "",
      "atmosphere": "Neutral",
      "subtype": "Glaze",
      "ingredients": [
        {
          "material": "Feldespato Sip",
          "amount": 40.0
        },
        {
          "material": "Cuarzo Cer\u00e1mico 200",
          "amount": 20.0
        },
        {
          "material": "Tiza Cisne COMACSA",
          "amount": 15.0
        },
        {
          "material": "Zinc Oxide",
          "amount": 10.0
        },
        {
          "material": "Caolin PZ",
          "amount": 10.0
        },
        {
          "material": "Arcilla Potter",
          "amount": 5.0
        }
      ],
      "description": "",
      "createdBy": "Ignacio Guzman",
      "source": "glazy.org",
      "url": "https://glazy.org/recipes/367408"
    },
    {
      "id": 367412,
      "code": "GLAZY-367412",
      "name": "TR 7 EC 72 A",
      "cone": "6 - 7",
      "surface": "",
      "transparency": "",
      "atmosphere": "Neutral",
      "subtype": "Glaze",
      "ingredients": [
        {
          "material": "Talco Blanco Micronizado",
          "amount": 38.8
        },
        {
          "material": "Feldespato Sip",
          "amount": 33.7
        },
        {
          "material": "Tiza Cisne COMACSA",
          "amount": 23.7
        },
        {
          "material": "Lithium Carbonate",
          "amount": 3.8
        }
      ],
      "description": "",
      "createdBy": "Ignacio Guzman",
      "source": "glazy.org",
      "url": "https://glazy.org/recipes/367412"
    },
    {
      "id": 367411,
      "code": "GLAZY-367411",
      "name": "TR5 EC 70",
      "cone": "6 - 7",
      "surface": "",
      "transparency": "",
      "atmosphere": "Neutral",
      "subtype": "Glaze",
      "ingredients": [
        {
          "material": "Feldespato Sip",
          "amount": 45.0
        },
        {
          "material": "Caolin PZ",
          "amount": 20.0
        },
        {
          "material": "Tiza Cisne COMACSA",
          "amount": 20.0
        },
        {
          "material": "Zinc Oxide",
          "amount": 10.0
        },
        {
          "material": "Cuarzo Cer\u00e1mico 200",
          "amount": 5.0
        }
      ],
      "description": "",
      "createdBy": "Ignacio Guzman",
      "source": "glazy.org",
      "url": "https://glazy.org/recipes/367411"
    },
    {
      "id": 89667,
      "code": "GLAZY-89667",
      "name": "Tracey's Gillespie Arrowmont",
      "cone": "6 - 7",
      "surface": "Matte",
      "transparency": "",
      "atmosphere": "Oxidation",
      "subtype": "Glaze",
      "ingredients": [
        {
          "material": "Nepheline Syenite",
          "amount": 43.6
        },
        {
          "material": "Silica",
          "amount": 14.05
        },
        {
          "material": "EP Kaolin",
          "amount": 13.8
        },
        {
          "material": "Gillespie Borate",
          "amount": 12.1
        },
        {
          "material": "Whiting",
          "amount": 9.8
        },
        {
          "material": "Lithium Carbonate",
          "amount": 6.7
        },
        {
          "material": "Titanium Dioxide",
          "amount": 6.2
        },
        {
          "material": "Bentonite",
          "amount": 2.0
        },
        {
          "material": "Cobalt Oxide",
          "amount": 0.65
        }
      ],
      "description": "#Reformulated arrowmont from John Britt's cone 6 book ##Uses Gillespie Borate instead of Gerstley Borate Note use of cobalt oxide instead of carbonate, as that's what I've got. Use more (approx 1%) if carbonate. Note also that I tend to do a slight slow cool from top temp down to 1080C at 150C per hour.",
      "createdBy": "@pottlemuddery (Tracey Parsons)",
      "source": "glazy.org",
      "url": "https://glazy.org/recipes/89667"
    },
    {
      "id": 5414,
      "code": "GLAZY-5414",
      "name": "Tracy's Matt Cream",
      "cone": "9",
      "surface": "Matte",
      "transparency": "Opaque",
      "atmosphere": "Oxidation, Reduction",
      "subtype": "Glaze - White, Off-White",
      "ingredients": [
        {
          "material": "Kingman Feldspar",
          "amount": 57.58
        },
        {
          "material": "Whiting",
          "amount": 17.68
        },
        {
          "material": "EP Kaolin",
          "amount": 15.15
        },
        {
          "material": "Rutile",
          "amount": 9.6
        }
      ],
      "description": "This recipe was imported from Louis Katz's Hyperglaze database available on his website: http://falcon.tamucc.edu/lkatz/allglazes.txt More information about Louis Katz can be found on his website, http://www.louiskatz.net/ Louis Katz Notes: I am not a safety expert and any information contained in this file about safety should be ignored in favor of advice from experts. All of the materials in all glazes are potentially hazardous. All of these glaze recipes are given without any representation of accuracy or safety. They may work, they may not. They may be safe when fired or they may not. All of the materials used in them have hazards associated with them. You must be have sufficient training in the hazards before you use the the materials. You will have to determine the suitability and safety for your use. Do not assume that a lack of a warning about a material means that it is safe. Cone: 9 Color: cream Surface texture: matte Firing: Ox. or Red. Recipe: Percent Batch Kingman Feldspar 57.58 11.40 EPK 15.15 3.00 Whiting 17.68 3.50 Rutile 9.60 1.90 Totals: 100.00 % 19.80 gm",
      "createdBy": "Glazy Admin",
      "source": "glazy.org",
      "url": "https://glazy.org/recipes/5414"
    },
    {
      "id": 8610,
      "code": "GLAZY-8610",
      "name": "Traditional Qingbai Glaze (Glaze Ash 20%)",
      "cone": "10 - 11",
      "surface": "Semi-glossy",
      "transparency": "Translucent",
      "atmosphere": "Reduction",
      "subtype": "Glaze - Iron - Celadon",
      "ingredients": [
        {
          "material": "Glaze Stone \u91c9\u679c 2015",
          "amount": 80.0
        },
        {
          "material": "Glaze Ash",
          "amount": 20.0
        }
      ],
      "description": "Qingbai: A \"two-component\" Glaze --- The combination of Yaoli Glaze Stone and Er hui glaze ash is pretty much as close as you can get to the original qingbai recipes. An example of \"\u4e8c\u5143\u914d\u65b9\"- \"two-component\" (or \"two-ingredient) recipes. While the recipe of only two ingredients may be quite simple, the ingredients themselves are quite complex and require very technical processing. This glaze must be fired very carefully or carbon-trapping may occur. #### Related Glazes --- Traditional Qingbai Glaze (Glaze Ash 25%) Similar mixture of Glaze Stone and Glaze Ash but with Glaze Ash at 25%. #### Quotes --- Nigel Wood (1999). Chinese Glazes. The Porcelain Glazes of Southern China: > In virtually all yingqing glazes the iron oxide colourants were natural impurities in the raw materials used to make the glazes, while their relatively high calcium oxide content encouraged a pronounced iron-blueness to develop when the glazes were fired in strong reduction. > This simple technology - where porcelain stone was mixed with glaze ash (calcium carbonate) - proved to be extraordinarily versatile. Every mixture between about 5% glaze ash and 95% glaze stone, and 40% glaze ash and 60% glaze stone, gave Jingdezhen porcelain glazes of high quality. As less glaze ash was used in the recipes, the porcelain glazes became progressively whiter, stiffer and more opaque. Rajbanul Akhond (2019). A Brief Recipe Book for Chinese Ceramics: > Qingbai wares (also called 'Yingqing') were made at Jingdezhen and at many other southern kilns from the time of the Northern Song dynasty until they were eclipsed in the 14th century by underglaze decorated blue and white wares. Qingbai in Chinese literally means \"clear blue white\". The qingbai glaze is a porcelain glaze, so called because it was made using pottery stone. The qingbai glaze is clear, but contains iron in small amounts. When applied over a white porcelain body the glaze produces a greenish blue color that gives the glaze its name. Some have carved or formed decorations. > In Jingdezhen, during the late Ming and early Qing dynasties, glazes used for blue-and-white ceramics were made with glaze ash, a material mostly composed of burned limestone with a few or less percent of botanic ash, mixed in various proportions with porcelain stone \u2013 or glaze stone, a refined grade of porcelain stone \u2013, the glaze ash content ranging typically from 10 to 20% which indicate the constant presence of variable amounts of calcium (4.3e9.1%, CaO). #### Further Reading: --- Wikipedia, Qingbai Ware. M. S. Tite, I. C. Freestone, M. Bimson (2007). A technological study of Chinese porcelain of the Yuan Dynasty. M. S. Tite, I. C. Freestone and N. Wood (2012). An investigation into the relationship between the raw materials used in the production of Chinese porcelain and stoneware bodies and the resulting microstructures.",
      "createdBy": "Derek Au",
      "source": "glazy.org",
      "url": "https://glazy.org/recipes/8610"
    },
    {
      "id": 10147,
      "code": "GLAZY-10147",
      "name": "Trans lime green",
      "cone": "8",
      "surface": "Glossy",
      "transparency": "",
      "atmosphere": "Oxidation",
      "subtype": "Glaze - Clear",
      "ingredients": [
        {
          "material": "Silica",
          "amount": 32.0
        },
        {
          "material": "Nepheline Syenite",
          "amount": 25.0
        },
        {
          "material": "Strontium Carbonate",
          "amount": 24.0
        },
        {
          "material": "Lithium Carbonate",
          "amount": 13.0
        },
        {
          "material": "Ball Clay",
          "amount": 3.0
        },
        {
          "material": "Bentonite",
          "amount": 3.0
        },
        {
          "material": "Whiting",
          "amount": 3.0
        },
        {
          "material": "Chrome Oxide",
          "amount": 0.5
        }
      ],
      "description": "Beautiful glaze with a crackle effect",
      "createdBy": "Daniel worley",
      "source": "glazy.org",
      "url": "https://glazy.org/recipes/10147"
    },
    {
      "id": 22865,
      "code": "GLAZY-22865",
      "name": "Trans lime green (Copy)",
      "cone": "8",
      "surface": "Glossy",
      "transparency": "",
      "atmosphere": "Oxidation",
      "subtype": "Glaze - Clear",
      "ingredients": [
        {
          "material": "Silica",
          "amount": 32.0
        },
        {
          "material": "Nepheline Syenite",
          "amount": 25.0
        },
        {
          "material": "Strontium Carbonate",
          "amount": 24.0
        },
        {
          "material": "Lithium Carbonate",
          "amount": 13.0
        },
        {
          "material": "Ball Clay",
          "amount": 3.0
        },
        {
          "material": "Bentonite",
          "amount": 3.0
        },
        {
          "material": "Whiting",
          "amount": 3.0
        },
        {
          "material": "Chrome Oxide",
          "amount": 0.5
        }
      ],
      "description": "Beautiful glaze with a crackle effect",
      "createdBy": "Frank Muci",
      "source": "glazy.org",
      "url": "https://glazy.org/recipes/22865"
    },
    {
      "id": 53217,
      "code": "GLAZY-53217",
      "name": "Trans yellow Gloss SG-193",
      "cone": "8 - 12",
      "surface": "Satin-matte",
      "transparency": "Translucent",
      "atmosphere": "",
      "subtype": "Glaze - Yellow",
      "ingredients": [
        {
          "material": "Volcanic Ash",
          "amount": 58.6
        },
        {
          "material": "Whiting",
          "amount": 28.0
        },
        {
          "material": "EP Kaolin",
          "amount": 8.2
        },
        {
          "material": "Magnesium carbonate",
          "amount": 3.2
        },
        {
          "material": "Bentonite",
          "amount": 2.0
        }
      ],
      "description": "This glaze was pulled from a book long ago in a library. I'm not sure of the author, but the letter/number code is from the book. This is a yellow/green glaze in wood/salt oxidation/reduction. Soda is more white with white on white crystals. Yellow color is only in oxidation. At cone 10-12 in reduction this glaze can go clear blue. Wood ash at this temp in reduction creates white crystals that are very beautiful. At cone 6-8 this glaze is a calcium matte glaze, still very beautiful. Runs more and more the hotter it gets.",
      "createdBy": "Matthew Hardwick",
      "source": "glazy.org",
      "url": "https://glazy.org/recipes/53217"
    },
    {
      "id": 5200,
      "code": "GLAZY-5200",
      "name": "Translucent",
      "cone": "5",
      "surface": "",
      "transparency": "Translucent",
      "atmosphere": "Oxidation, Reduction",
      "subtype": "Glaze - Clear",
      "ingredients": [
        {
          "material": "Ferro Frit 3134",
          "amount": 50.6
        },
        {
          "material": "Calcined Kaolin",
          "amount": 22.0
        },
        {
          "material": "Kaolin",
          "amount": 13.8
        },
        {
          "material": "Silica",
          "amount": 13.6
        }
      ],
      "description": "This recipe was imported from Louis Katz's Hyperglaze database available on his website: http://falcon.tamucc.edu/lkatz/allglazes.txt More information about Louis Katz can be found on his website, http://www.louiskatz.net/ Louis Katz Notes: I am not a safety expert and any information contained in this file about safety should be ignored in favor of advice from experts. All of the materials in all glazes are potentially hazardous. All of these glaze recipes are given without any representation of accuracy or safety. They may work, they may not. They may be safe when fired or they may not. All of the materials used in them have hazards associated with them. You must be have sufficient training in the hazards before you use the the materials. You will have to determine the suitability and safety for your use. Do not assume that a lack of a warning about a material means that it is safe. Cone: 5 Surface texture: ? Firing: Ox. or Red. Recipe: Percent Batch Ferro Frit 3134 50.60 50.60 Kaolin 13.80 13.80 Calcined Kaolin 22.00 22.00 Flint 13.60 13.60 Totals: 100.00 % 100.00 gm",
      "createdBy": "Glazy Admin",
      "source": "glazy.org",
      "url": "https://glazy.org/recipes/5200"
    },
    {
      "id": 29844,
      "code": "GLAZY-29844",
      "name": "Translucent Base",
      "cone": "5 - 6",
      "surface": "Semi-glossy",
      "transparency": "Translucent",
      "atmosphere": "Oxidation, Reduction",
      "subtype": "Glaze - Clear",
      "ingredients": [
        {
          "material": "Neph Sye A270",
          "amount": 44.0
        },
        {
          "material": "Silica",
          "amount": 28.0
        },
        {
          "material": "Zinc Oxide",
          "amount": 13.0
        },
        {
          "material": "EP Kaolin",
          "amount": 8.0
        },
        {
          "material": "Whiting",
          "amount": 7.0
        }
      ],
      "description": "",
      "createdBy": "Alfred Grinding Room - Glazes",
      "source": "glazy.org",
      "url": "https://glazy.org/recipes/29844"
    },
    {
      "id": 1573,
      "code": "GLAZY-1573",
      "name": "Translucent Base (Val Cushing V.C. Celadon)",
      "cone": "5 - 6",
      "surface": "Satin",
      "transparency": "Translucent",
      "atmosphere": "Oxidation",
      "subtype": "Glaze - Clear",
      "ingredients": [
        {
          "material": "Nepheline Syenite",
          "amount": 44.0
        },
        {
          "material": "Silica",
          "amount": 28.0
        },
        {
          "material": "Zinc Oxide",
          "amount": 13.0
        },
        {
          "material": "EP Kaolin",
          "amount": 8.0
        },
        {
          "material": "Whiting",
          "amount": 7.0
        }
      ],
      "description": "Glaze Type: Zn Ca Na",
      "createdBy": "Glazy Admin",
      "source": "glazy.org",
      "url": "https://glazy.org/recipes/1573"
    },
    {
      "id": 3213,
      "code": "GLAZY-3213",
      "name": "Translucent Base 2 (Val Cushing V.C. Celadon)",
      "cone": "5 - 6",
      "surface": "Satin",
      "transparency": "Translucent",
      "atmosphere": "Oxidation",
      "subtype": "Glaze - Clear",
      "ingredients": [
        {
          "material": "Nepheline Syenite",
          "amount": 44.0
        },
        {
          "material": "Silica",
          "amount": 28.0
        },
        {
          "material": "Zinc Oxide",
          "amount": 13.0
        },
        {
          "material": "EP Kaolin",
          "amount": 8.0
        },
        {
          "material": "Whiting",
          "amount": 7.0
        }
      ],
      "additionals": [
        {
          "material": "Red Iron Oxide",
          "amount": 4.0
        }
      ],
      "description": "",
      "createdBy": "Glazy Admin",
      "source": "glazy.org",
      "url": "https://glazy.org/recipes/3213"
    },
    {
      "id": 3212,
      "code": "GLAZY-3212",
      "name": "Translucent Base 3 (Val Cushing V.C. Celadon)",
      "cone": "5 - 6",
      "surface": "Satin",
      "transparency": "Translucent",
      "atmosphere": "Oxidation",
      "subtype": "Glaze - Clear",
      "ingredients": [
        {
          "material": "Nepheline Syenite",
          "amount": 44.0
        },
        {
          "material": "Silica",
          "amount": 28.0
        },
        {
          "material": "Zinc Oxide",
          "amount": 13.0
        },
        {
          "material": "EP Kaolin",
          "amount": 8.0
        },
        {
          "material": "Whiting",
          "amount": 7.0
        }
      ],
      "additionals": [
        {
          "material": "Rutile",
          "amount": 4.0
        }
      ],
      "description": "",
      "createdBy": "Glazy Admin",
      "source": "glazy.org",
      "url": "https://glazy.org/recipes/3212"
    },
    {
      "id": 3211,
      "code": "GLAZY-3211",
      "name": "Translucent Base 4 (Val Cushing V.C. Celadon)",
      "cone": "5 - 6",
      "surface": "Satin",
      "transparency": "Translucent",
      "atmosphere": "Oxidation",
      "subtype": "Glaze - Clear",
      "ingredients": [
        {
          "material": "Nepheline Syenite",
          "amount": 44.0
        },
        {
          "material": "Silica",
          "amount": 28.0
        },
        {
          "material": "Zinc Oxide",
          "amount": 13.0
        },
        {
          "material": "EP Kaolin",
          "amount": 8.0
