Repository: MrSeldon/argilev2

File: data/glazes/glazy.json (part 278 of 315)
{
        },
        {
          "material": "Whiting",
          "amount": 7.0
        }
      ],
      "additionals": [
        {
          "material": "Copper Carbonate",
          "amount": 3.0
        }
      ],
      "description": "",
      "createdBy": "Glazy Admin",
      "source": "glazy.org",
      "url": "https://glazy.org/recipes/3211"
    },
    {
      "id": 3210,
      "code": "GLAZY-3210",
      "name": "Translucent Base 5 (Val Cushing V.C. Celadon)",
      "cone": "5 - 6",
      "surface": "Satin",
      "transparency": "Translucent",
      "atmosphere": "Oxidation",
      "subtype": "Glaze - Clear",
      "ingredients": [
        {
          "material": "Nepheline Syenite",
          "amount": 44.0
        },
        {
          "material": "Silica",
          "amount": 28.0
        },
        {
          "material": "Zinc Oxide",
          "amount": 13.0
        },
        {
          "material": "EP Kaolin",
          "amount": 8.0
        },
        {
          "material": "Whiting",
          "amount": 7.0
        }
      ],
      "additionals": [
        {
          "material": "Cobalt Carbonate",
          "amount": 2.0
        }
      ],
      "description": "",
      "createdBy": "Glazy Admin",
      "source": "glazy.org",
      "url": "https://glazy.org/recipes/3210"
    },
    {
      "id": 3209,
      "code": "GLAZY-3209",
      "name": "Translucent Base 6 (Val Cushing V.C. Celadon)",
      "cone": "5 - 6",
      "surface": "Satin",
      "transparency": "Translucent",
      "atmosphere": "Oxidation",
      "subtype": "Glaze - Clear",
      "ingredients": [
        {
          "material": "Nepheline Syenite",
          "amount": 44.0
        },
        {
          "material": "Silica",
          "amount": 28.0
        },
        {
          "material": "Zinc Oxide",
          "amount": 13.0
        },
        {
          "material": "EP Kaolin",
          "amount": 8.0
        },
        {
          "material": "Whiting",
          "amount": 7.0
        }
      ],
      "additionals": [
        {
          "material": "Black Nickel Oxide",
          "amount": 2.0
        }
      ],
      "description": "",
      "createdBy": "Glazy Admin",
      "source": "glazy.org",
      "url": "https://glazy.org/recipes/3209"
    },
    {
      "id": 3208,
      "code": "GLAZY-3208",
      "name": "Translucent Base 7 (Val Cushing V.C. Celadon)",
      "cone": "5 - 6",
      "surface": "Satin",
      "transparency": "Translucent",
      "atmosphere": "Oxidation",
      "subtype": "Glaze - Clear",
      "ingredients": [
        {
          "material": "Nepheline Syenite",
          "amount": 44.0
        },
        {
          "material": "Silica",
          "amount": 28.0
        },
        {
          "material": "Zinc Oxide",
          "amount": 13.0
        },
        {
          "material": "EP Kaolin",
          "amount": 8.0
        },
        {
          "material": "Whiting",
          "amount": 7.0
        }
      ],
      "additionals": [
        {
          "material": "Chrome Oxide",
          "amount": 1.0
        }
      ],
      "description": "",
      "createdBy": "Glazy Admin",
      "source": "glazy.org",
      "url": "https://glazy.org/recipes/3208"
    },
    {
      "id": 3207,
      "code": "GLAZY-3207",
      "name": "Translucent Base 8 (Val Cushing V.C. Celadon)",
      "cone": "5 - 6",
      "surface": "Satin",
      "transparency": "Translucent",
      "atmosphere": "Oxidation",
      "subtype": "Glaze - Clear",
      "ingredients": [
        {
          "material": "Nepheline Syenite",
          "amount": 44.0
        },
        {
          "material": "Silica",
          "amount": 28.0
        },
        {
          "material": "Zinc Oxide",
          "amount": 13.0
        },
        {
          "material": "EP Kaolin",
          "amount": 8.0
        },
        {
          "material": "Whiting",
          "amount": 7.0
        }
      ],
      "additionals": [
        {
          "material": "Yellow stain",
          "amount": 10.0
        }
      ],
      "description": "Yellow Mason stain (Marigold) 10",
      "createdBy": "Glazy Admin",
      "source": "glazy.org",
      "url": "https://glazy.org/recipes/3207"
    },
    {
      "id": 37814,
      "code": "GLAZY-37814",
      "name": "Translucent Blue",
      "cone": "10",
      "surface": "Semi-glossy",
      "transparency": "Translucent",
      "atmosphere": "Reduction",
      "subtype": "Glaze - Blue - Strontium",
      "ingredients": [
        {
          "material": "Cornwall Stone",
          "amount": 34.6
        },
        {
          "material": "Custer Feldspar",
          "amount": 33.8
        },
        {
          "material": "Whiting",
          "amount": 15.1
        },
        {
          "material": "Dolomite",
          "amount": 7.0
        },
        {
          "material": "Strontium Carbonate",
          "amount": 5.5
        },
        {
          "material": "EP Kaolin",
          "amount": 4.0
        },
        {
          "material": "Copper Carbonate",
          "amount": 2.0
        },
        {
          "material": "Cobalt Oxide",
          "amount": 1.0
        }
      ],
      "description": "Orig: https://ceramicartsnetwork.org/daily/ceramic-glaze-recipes/glaze-chemistry/leaving-bariumville-replacing-barium-carbonate-in-cone-10-glazes/ [SG-262] I plan to refine this recipe as it runs a little at cone 10.",
      "createdBy": "Joyce Chin",
      "source": "glazy.org",
      "url": "https://glazy.org/recipes/37814"
    },
    {
      "id": 4745,
      "code": "GLAZY-4745",
      "name": "Translucent Bright",
      "cone": "5",
      "surface": "Glossy",
      "transparency": "Translucent",
      "atmosphere": "Oxidation, Reduction",
      "subtype": "Glaze - Clear",
      "ingredients": [
        {
          "material": "Silica",
          "amount": 46.9
        },
        {
          "material": "Sodium bicarbonate",
          "amount": 22.0
        },
        {
          "material": "Kaolin",
          "amount": 13.4
        },
        {
          "material": "Lithium Carbonate",
          "amount": 9.6
        },
        {
          "material": "Alumina Hydrate",
          "amount": 8.1
        }
      ],
      "additionals": [
        {
          "material": "Manganese Carbonate",
          "amount": 3.5
        }
      ],
      "description": "This recipe was imported from Louis Katz's Hyperglaze database available on his website: http://falcon.tamucc.edu/lkatz/allglazes.txt More information about Louis Katz can be found on his website, http://www.louiskatz.net/ Louis Katz Notes: I am not a safety expert and any information contained in this file about safety should be ignored in favor of advice from experts. All of the materials in all glazes are potentially hazardous. All of these glaze recipes are given without any representation of accuracy or safety. They may work, they may not. They may be safe when fired or they may not. All of the materials used in them have hazards associated with them. You must be have sufficient training in the hazards before you use the the materials. You will have to determine the suitability and safety for your use. Do not assume that a lack of a warning about a material means that it is safe. Cone: 05 Color: translucent Surface texture: Shiny or Glossy Firing: Ox. or Red. Recipe: Percent Batch Lithium Carbonate 9.60 9.60 Sodium Bicarbonate 22.00 22.00 Alumina Hydrate 8.10 8.10 Kaolin 13.40 13.40 Flint 46.90 46.90 Totals: 100.00 % 100.00 gm Also add: Manganese Carbonate 3.50 3.50",
      "createdBy": "Glazy Admin",
      "source": "glazy.org",
      "url": "https://glazy.org/recipes/4745"
    },
    {
      "id": 25675,
      "code": "GLAZY-25675",
      "name": "Translucent frost",
      "cone": "6",
      "surface": "Semi-matte",
      "transparency": "Semi-opaque",
      "atmosphere": "Oxidation",
      "subtype": "Glaze",
      "ingredients": [
        {
          "material": "Ferro Frit 3124",
          "amount": 20.0
        },
        {
          "material": "Nepheline Syenite",
          "amount": 20.0
        },
        {
          "material": "Silica",
          "amount": 20.0
        },
        {
          "material": "Calcined Talc, Magnesium Silicate",
          "amount": 20.0
        },
        {
          "material": "Grolleg Kaolin",
          "amount": 14.0
        },
        {
          "material": "Lithium Carbonate",
          "amount": 6.0
        }
      ],
      "description": "Translucent, semi matt",
      "createdBy": "Chase Buerck",
      "source": "glazy.org",
      "url": "https://glazy.org/recipes/25675"
    },
    {
      "id": 3608,
      "code": "GLAZY-3608",
      "name": "Translucent Satin Base",
      "cone": "6",
      "surface": "Glossy",
      "transparency": "Transparent",
      "atmosphere": "Oxidation, Neutral",
      "subtype": "Glaze - Clear",
      "ingredients": [
        {
          "material": "Nepheline Syenite",
          "amount": 30.0
        },
        {
          "material": "Silica",
          "amount": 30.0
        },
        {
          "material": "Gerstley Borate",
          "amount": 19.0
        },
        {
          "material": "Dolomite",
          "amount": 11.0
        },
        {
          "material": "Kaolin",
          "amount": 10.0
        }
      ],
      "description": "",
      "createdBy": "Tessa Eastman",
      "source": "glazy.org",
      "url": "https://glazy.org/recipes/3608"
    },
    {
      "id": 3611,
      "code": "GLAZY-3611",
      "name": "Translucent Satin Base with Cobalt addition",
      "cone": "6",
      "surface": "Glossy",
      "transparency": "Translucent",
      "atmosphere": "Oxidation, Neutral",
      "subtype": "Glaze - Blue - Cobalt",
      "ingredients": [
        {
          "material": "Nepheline Syenite",
          "amount": 30.0
        },
        {
          "material": "Silica",
          "amount": 30.0
        },
        {
          "material": "Gerstley Borate",
          "amount": 19.0
        },
        {
          "material": "Dolomite",
          "amount": 11.0
        },
        {
          "material": "Kaolin",
          "amount": 10.0
        }
      ],
      "additionals": [
        {
          "material": "Cobalt Carbonate",
          "amount": 0.5
        }
      ],
      "description": "",
      "createdBy": "Tessa Eastman",
      "source": "glazy.org",
      "url": "https://glazy.org/recipes/3611"
    },
    {
      "id": 3610,
      "code": "GLAZY-3610",
      "name": "Translucent Satin Base with Copper addition",
      "cone": "6",
      "surface": "Glossy",
      "transparency": "Translucent",
      "atmosphere": "Oxidation, Neutral",
      "subtype": "Glaze - Green - Copper",
      "ingredients": [
        {
          "material": "Nepheline Syenite",
          "amount": 30.0
        },
        {
          "material": "Silica",
          "amount": 30.0
        },
        {
          "material": "Gerstley Borate",
          "amount": 19.0
        },
        {
          "material": "Dolomite",
          "amount": 11.0
        },
        {
          "material": "Kaolin",
          "amount": 10.0
        }
      ],
      "additionals": [
        {
          "material": "Copper Carbonate",
          "amount": 4.0
        }
      ],
      "description": "",
      "createdBy": "Tessa Eastman",
      "source": "glazy.org",
      "url": "https://glazy.org/recipes/3610"
    },
    {
      "id": 3609,
      "code": "GLAZY-3609",
      "name": "Translucent Satin Base with Rutile addition",
      "cone": "6",
      "surface": "Glossy",
      "transparency": "Transparent",
      "atmosphere": "Oxidation, Neutral",
      "subtype": "Glaze - Clear",
      "ingredients": [
        {
          "material": "Nepheline Syenite",
          "amount": 30.0
        },
        {
          "material": "Silica",
          "amount": 30.0
        },
        {
          "material": "Gerstley Borate",
          "amount": 19.0
        },
        {
          "material": "Dolomite",
          "amount": 11.0
        },
        {
          "material": "Kaolin",
          "amount": 10.0
        }
      ],
      "additionals": [
        {
          "material": "Rutile",
          "amount": 4.0
        }
      ],
      "description": "",
      "createdBy": "Tessa Eastman",
      "source": "glazy.org",
      "url": "https://glazy.org/recipes/3609"
    },
    {
      "id": 5251,
      "code": "GLAZY-5251",
      "name": "Translucent Shino",
      "cone": "6",
      "surface": "",
      "transparency": "Translucent",
      "atmosphere": "Reduction",
      "subtype": "Glaze - Shino",
      "ingredients": [
        {
          "material": "Nepheline Syenite",
          "amount": 53.2
        },
        {
          "material": "Spodumene",
          "amount": 21.67
        },
        {
          "material": "Kentucky OM #4 Ball Clay",
          "amount": 14.78
        },
        {
          "material": "Gerstley Borate",
          "amount": 4.93
        },
        {
          "material": "Soda Ash",
          "amount": 3.94
        },
        {
          "material": "Bentonite",
          "amount": 1.48
        }
      ],
      "description": "This recipe was imported from Louis Katz's Hyperglaze database available on his website: http://falcon.tamucc.edu/lkatz/allglazes.txt More information about Louis Katz can be found on his website, http://www.louiskatz.net/ Louis Katz Notes: I am not a safety expert and any information contained in this file about safety should be ignored in favor of advice from experts. All of the materials in all glazes are potentially hazardous. All of these glaze recipes are given without any representation of accuracy or safety. They may work, they may not. They may be safe when fired or they may not. All of the materials used in them have hazards associated with them. You must be have sufficient training in the hazards before you use the the materials. You will have to determine the suitability and safety for your use. Do not assume that a lack of a warning about a material means that it is safe. Cone: 6 Firing: Reduction Recipe: Percent Batch Gertsley Borate 4.93 5.0 Soda Ash 3.94 4.0 Spodumene 21.67 22.0 Neph Sy 53.20 54.0 OM4 14.78 15.0 Bentonite 1.48 1.5 Totals: 100.00 % 101.5 gm",
      "createdBy": "Glazy Admin",
      "source": "glazy.org",
      "url": "https://glazy.org/recipes/5251"
    },
    {
      "id": 4724,
      "code": "GLAZY-4724",
      "name": "Translucent White Matte",
      "cone": "4",
      "surface": "Matte",
      "transparency": "Translucent",
      "atmosphere": "Oxidation, Reduction",
      "subtype": "Glaze - White, Off-White",
      "ingredients": [
        {
          "material": "Kona F-4 feldspar",
          "amount": 46.0
        },
        {
          "material": "Barium Carbonate",
          "amount": 13.0
        },
        {
          "material": "Whiting",
          "amount": 13.0
        },
        {
          "material": "Colemanite",
          "amount": 12.0
        },
        {
          "material": "Silica",
          "amount": 10.0
        },
        {
          "material": "Tin Oxide",
          "amount": 3.0
        },
        {
          "material": "Zinc Oxide",
          "amount": 3.0
        }
      ],
      "description": "This recipe was imported from Louis Katz's Hyperglaze database available on his website: http://falcon.tamucc.edu/lkatz/allglazes.txt More information about Louis Katz can be found on his website, http://www.louiskatz.net/ Louis Katz Notes: I am not a safety expert and any information contained in this file about safety should be ignored in favor of advice from experts. All of the materials in all glazes are potentially hazardous. All of these glaze recipes are given without any representation of accuracy or safety. They may work, they may not. They may be safe when fired or they may not. All of the materials used in them have hazards associated with them. You must be have sufficient training in the hazards before you use the the materials. You will have to determine the suitability and safety for your use. Do not assume that a lack of a warning about a material means that it is safe. Cone: 04 Color: Translucent White Surface texture: matte Firing: Ox. or Red. Recipe: Percent Batch F-4 46.00 46.00 Whiting 13.00 13.00 Barium Carbonate 13.00 13.00 Colemanite 12.00 12.00 Flint 10.00 10.00 Zinc Oxide 3.00 3.00 Tin Oxide 3.00 3.00 Totals: 100.00 % 100.00 gm",
      "createdBy": "Glazy Admin",
      "source": "glazy.org",
      "url": "https://glazy.org/recipes/4724"
    },
    {
      "id": 4664,
      "code": "GLAZY-4664",
      "name": "Translucent Wide Range",
      "cone": "014 - 012",
      "surface": "",
      "transparency": "",
      "atmosphere": "Oxidation, Reduction",
      "subtype": "Glaze",
      "ingredients": [
        {
          "material": "Silica",
          "amount": 34.1
        },
        {
          "material": "Pemco Frit P-25",
          "amount": 33.3
        },
        {
          "material": "Kaolin",
          "amount": 12.4
        },
        {
          "material": "Lithium Carbonate",
          "amount": 5.5
        },
        {
          "material": "Whiting",
          "amount": 4.8
        },
        {
          "material": "Strontium Carbonate",
          "amount": 4.4
        },
        {
          "material": "Colemanite",
          "amount": 3.1
        },
        {
          "material": "Zinc Oxide",
          "amount": 2.4
        }
      ],
      "description": "This recipe was imported from Louis Katz's Hyperglaze database available on his website: http://falcon.tamucc.edu/lkatz/allglazes.txt More information about Louis Katz can be found on his website, http://www.louiskatz.net/ Louis Katz Notes: I am not a safety expert and any information contained in this file about safety should be ignored in favor of advice from experts. All of the materials in all glazes are potentially hazardous. All of these glaze recipes are given without any representation of accuracy or safety. They may work, they may not. They may be safe when fired or they may not. All of the materials used in them have hazards associated with them. You must be have sufficient training in the hazards before you use the the materials. You will have to determine the suitability and safety for your use. Do not assume that a lack of a warning about a material means that it is safe. Cone: 012 on down Surface texture: ? Firing: Ox. or Red. Recipe: Percent Batch Colemanite 3.10 3.10 Lithium Carbonate 5.50 5.50 Strontium Carbonate 4.40 4.40 Whiting 4.80 4.80 Zinc Oxide 2.40 2.40 Pemco Frit 25 33.30 33.30 Kaolin 12.40 12.40 Flint 34.10 34.10 Totals: 100.00 % 100.00 gm",
      "createdBy": "Glazy Admin",
      "source": "glazy.org",
      "url": "https://glazy.org/recipes/4664"
    },
    {
      "id": 284893,
      "code": "GLAZY-284893",
      "name": "Transl\u00facido",
      "cone": "8",
      "surface": "Glossy",
      "transparency": "Translucent",
      "atmosphere": "Oxidation",
      "subtype": "Glaze - Clear",
      "ingredients": [
        {
          "material": "Silica #500",
          "amount": 32.0
        },
        {
          "material": "Ferro Frit 3134",
          "amount": 24.0
        },
        {
          "material": "Kaolin #400",
          "amount": 18.0
        },
        {
          "material": "0936_Nefelina AB",
          "amount": 17.0
        },
        {
          "material": "Wollastonite",
          "amount": 6.0
        },
        {
          "material": "Talc",
          "amount": 3.0
        }
      ],
      "additionals": [
        {
          "material": "Ultrox",
          "amount": 3.0
        },
        {
          "material": "Stain",
          "amount": 3.0
        },
        {
          "material": "Bentonite",
          "amount": 1.0
        }
      ],
      "description": "Foi feito com base no G2926B do Digitalfire. - Calculado com materiais brasileiros quase nas mesmas mol\u00e9culas do original e algum arredondamento. - Silica #500, caulim #400 e 3% de ultrox para evitar o craquelado e um melhor derretimento. O Ultrox tamb\u00e9m tem a fun\u00e7\u00e3o de acalmar alguns corantes para que n\u00e3o arrepiem, como por exemplo os vermelhos, amarelos e laranjas. - Muito bom para texturas, especialmente as de baixo relevo, em argila clara, de prefer\u00eancia branca, com 3% de corante. - Nesse caso o ideal para quem usa pincel \u00e9 usar com uma baixissima densidade (SG1,32 - 150% de \u00e1gua) e 4 camadas, mas para que tudo funcione bem o ideal \u00e9 empast\u00e1-lo. - Mancha muito em lisos chapados, deixando marcas, mesmo com SG de 1.32 e 4 camadas. - Com 8% de corante parece n\u00e3o derreter t\u00e3o bem (ainda n\u00e3o tenho certeza), mas quando usado em pinturas com sobreposi\u00e7\u00e3o como majolica funciona muito bem e derrete sim. - Nesse caso o ideal \u00e9 uma densidade bem alta e \u00e9 muito bom com gotas sobre Majolica ou tamb\u00e9m empastado para silkscreen. - Tamb\u00e9m funciona muito bem sem cor em v\u00e1rias argilas, n\u00e3o modificando em quase nada suas cores naturais, mesmo com os 3% de ultrox (que uso tamb\u00e9m para n\u00e3o craquelar) desde que respeitada a baixa densidade. - Em breve devo publicar outras linhas \u00e0 partir desse, com algumas altera\u00e7\u00f5es na base para um bom derretimento em conjunto com algumas adi\u00e7\u00f5es, que no momento est\u00e3o em testes e n\u00e3o translucidas.",
      "createdBy": "Marize Mello",
      "source": "glazy.org",
      "url": "https://glazy.org/recipes/284893"
    },
    {
      "id": 57091,
      "code": "GLAZY-57091",
      "name": "Transparant Basis",
      "cone": "6 - 7",
      "surface": "Glossy",
      "transparency": "Transparent",
      "atmosphere": "Oxidation",
      "subtype": "Glaze - Clear",
      "ingredients": [
        {
          "material": "Potash Feldspar",
          "amount": 30.0
        },
        {
          "material": "Petalite",
          "amount": 18.0
        },
        {
          "material": "Silica",
          "amount": 17.0
        },
        {
          "material": "Whiting",
          "amount": 14.0
        },
        {
          "material": "EP Kaolin",
          "amount": 6.0
        },
        {
          "material": "Zinc Oxide",
          "amount": 5.0
        }
      ],
      "description": "",
      "createdBy": "Atelier De Pottery",
      "source": "glazy.org",
      "url": "https://glazy.org/recipes/57091"
    },
    {
      "id": 19953,
      "code": "GLAZY-19953",
      "name": "Transparent",
      "cone": "10",
      "surface": "Glossy",
      "transparency": "Transparent",
      "atmosphere": "Reduction",
      "subtype": "Glaze - Clear",
      "ingredients": [
        {
          "material": "G-200 Feldspar",
          "amount": 35.1
        },
        {
          "material": "Silica",
          "amount": 28.9
        },
        {
          "material": "Wollastonite",
          "amount": 17.5
        },
        {
          "material": "Grolleg Kaolin",
          "amount": 14.4
        },
        {
          "material": "Dolomite",
          "amount": 4.1
        }
      ],
      "additionals": [
        {
          "material": "Bentonite",
          "amount": 2.0
        },
        {
          "material": "Epsom salts",
          "amount": 2.0
        }
      ],
      "description": "",
      "createdBy": "Cecilia Secaira",
      "source": "glazy.org",
      "url": "https://glazy.org/recipes/19953"
    },
    {
      "id": 43299,
      "code": "GLAZY-43299",
      "name": "Transparent",
      "cone": "6 - 7",
      "surface": "",
      "transparency": "",
      "atmosphere": "Oxidation, Reduction",
      "subtype": "Glaze",
      "ingredients": [
        {
          "material": "Kona F-4 feldspar",
          "amount": 48.0
        },
        {
          "material": "Silica",
          "amount": 21.0
        },
        {
          "material": "Grolleg Kaolin",
          "amount": 9.0
        },
        {
          "material": "Gerstley Borate",
          "amount": 8.0
        },
        {
          "material": "Whiting",
          "amount": 7.0
        },
        {
          "material": "Zinc Oxide",
          "amount": 5.0
        },
        {
          "material": "Talc",
          "amount": 2.0
        }
      ],
      "additionals": [
        {
          "material": "Bentonite",
          "amount": 3.0
        }
      ],
      "description": "From Virginia Scotchie's Clay and Glaze Compendium",
      "createdBy": "Glazy Admin",
      "source": "glazy.org",
      "url": "https://glazy.org/recipes/43299"
    },
    {
      "id": 131827,
      "code": "GLAZY-131827",
      "name": "Transparent #3 Gloss",
      "cone": "4 - 7",
      "surface": "Glossy",
      "transparency": "Transparent",
      "atmosphere": "Oxidation, Neutral, Reduction",
      "subtype": "Glaze - Clear",
      "ingredients": [
        {
          "material": "Custer Feldspar",
          "amount": 40.0
        },
        {
          "material": "Gerstley Borate",
          "amount": 18.0
        },
        {
          "material": "Silica",
          "amount": 16.0
        },
        {
          "material": "Whiting",
          "amount": 16.0
        },
        {
          "material": "EP Kaolin",
          "amount": 10.0
        }
      ],
      "description": "",
      "createdBy": "HP Bloomer IV",
      "source": "glazy.org",
      "url": "https://glazy.org/recipes/131827"
    },
    {
      "id": 3367,
      "code": "GLAZY-3367",
      "name": "Transparent - BG1 C/6 Gold/Brown",
      "cone": "6",
      "surface": "Glossy",
      "transparency": "Transparent",
      "atmosphere": "Oxidation",
      "subtype": "Glaze - Iron",
      "ingredients": [
        {
          "material": "Minspar 200",
          "amount": 45.0
        },
        {
          "material": "Silica",
          "amount": 25.0
        },
        {
          "material": "Whiting",
          "amount": 17.0
        },
        {
          "material": "EP Kaolin",
          "amount": 6.0
        },
        {
          "material": "Zinc Oxide",
          "amount": 5.0
        },
        {
          "material": "Bentonite",
          "amount": 2.0
        }
      ],
      "additionals": [
        {
          "material": "Dolomite",
          "amount": 12.5
        },
        {
          "material": "Red Iron Oxide",
          "amount": 8.0
        }
      ],
      "description": "Western Pennsylvania Potters Community http://wpapotters.blogspot.com/2012/04/links-to-cone-6-oxidation-glaze-tests.html http://www.wpapotters.blogspot.com/2010/11/cone-6-oxidation-results-group-3.html With natural cooling in an electric kiln",
      "createdBy": "Terry Rorison",
      "source": "glazy.org",
      "url": "https://glazy.org/recipes/3367"
    },
    {
      "id": 31536,
      "code": "GLAZY-31536",
      "name": "Transparent - NCMC",
      "cone": "6",
      "surface": "Semi-glossy",
      "transparency": "Transparent",
      "atmosphere": "",
      "subtype": "Glaze",
      "ingredients": [
        {
          "material": "Minspar 200",
          "amount": 46.0
        },
        {
          "material": "Gillespie Borate",
          "amount": 30.0
        },
        {
          "material": "EP Kaolin",
          "amount": 13.0
        },
        {
          "material": "Silica",
          "amount": 11.0
        },
        {
          "material": "Lithium Carbonate",
          "amount": 1.0
        }
      ],
      "description": "",
      "createdBy": "Stephen Stuchell",
      "source": "glazy.org",
      "url": "https://glazy.org/recipes/31536"
    },
    {
      "id": 3370,
      "code": "GLAZY-3370",
      "name": "Transparent - T12 C/6 Almost Black",
      "cone": "6",
      "surface": "Glossy",
      "transparency": "Transparent",
      "atmosphere": "Oxidation",
      "subtype": "Glaze - Iron",
      "ingredients": [
        {
          "material": "Potash Feldspar",
          "amount": 44.0
        },
        {
          "material": "Silica",
          "amount": 24.0
        },
        {
          "material": "Whiting",
          "amount": 14.0
        },
        {
          "material": "EP Kaolin",
          "amount": 6.0
        },
        {
          "material": "Zinc Oxide",
          "amount": 5.0
        },
        {
          "material": "Lithium Carbonate",
          "amount": 4.0
        }
      ],
      "additionals": [
        {
          "material": "Black Iron Oxide",
          "amount": 12.0
        },
        {
          "material": "Bentonite",
          "amount": 2.0
        }
      ],
      "description": "Western Pennsylvania Potters Community http://wpapotters.blogspot.com/2012/04/links-to-cone-6-oxidation-glaze-tests.html http://www.wpapotters.blogspot.com/2010/11/cone-6-oxidation-results-group-3.html With natural cooling in an electric kiln",
      "createdBy": "Terry Rorison",
      "source": "glazy.org",
      "url": "https://glazy.org/recipes/3370"
    },
    {
      "id": 3371,
      "code": "GLAZY-3371",
      "name": "Transparent - T12 C/6 Reddish Brown",
      "cone": "6",
      "surface": "Glossy",
      "transparency": "Transparent",
      "atmosphere": "Oxidation",
      "subtype": "Glaze - Iron",
      "ingredients": [
        {
          "material": "Potash Feldspar",
          "amount": 44.0
        },
        {
          "material": "Silica",
          "amount": 24.0
        },
        {
          "material": "Whiting",
          "amount": 14.0
        },
        {
          "material": "EP Kaolin",
          "amount": 6.0
        },
        {
          "material": "Zinc Oxide",
          "amount": 5.0
        },
        {
          "material": "Lithium Carbonate",
          "amount": 4.0
        }
      ],
      "additionals": [
        {
          "material": "Red Iron Oxide",
          "amount": 6.0
        },
        {
          "material": "Titanium Dioxide",
          "amount": 2.5
        },
        {
          "material": "Bentonite",
          "amount": 2.0
        }
      ],
      "description": "Western Pennsylvania Potters Community http://wpapotters.blogspot.com/2012/04/links-to-cone-6-oxidation-glaze-tests.html http://www.wpapotters.blogspot.com/2010/11/cone-6-oxidation-results-group-3.html With natural cooling in an electric kiln",
      "createdBy": "Terry Rorison",
      "source": "glazy.org",
      "url": "https://glazy.org/recipes/3371"
    },
    {
      "id": 3369,
      "code": "GLAZY-3369",
      "name": "Transparent - T12 C/6 Reddish Tan",
      "cone": "6",
      "surface": "Glossy",
      "transparency": "Transparent",
      "atmosphere": "Oxidation",
      "subtype": "Glaze - Iron",
      "ingredients": [
        {
          "material": "Potash Feldspar",
          "amount": 44.0
        },
        {
          "material": "Silica",
          "amount": 24.0
        },
        {
          "material": "Whiting",
          "amount": 14.0
        },
        {
          "material": "EP Kaolin",
          "amount": 6.0
        },
        {
          "material": "Zinc Oxide",
          "amount": 5.0
        },
        {
          "material": "Lithium Carbonate",
          "amount": 4.0
        }
      ],
      "additionals": [
        {
          "material": "Black Iron Oxide",
          "amount": 4.0
        },
        {
          "material": "Bentonite",
          "amount": 2.0
        }
      ],
      "description": "Western Pennsylvania Potters Community http://wpapotters.blogspot.com/2012/04/links-to-cone-6-oxidation-glaze-tests.html http://www.wpapotters.blogspot.com/2010/11/cone-6-oxidation-results-group-3.html With natural cooling in an electric kiln",
      "createdBy": "Terry Rorison",
      "source": "glazy.org",
      "url": "https://glazy.org/recipes/3369"
    },
    {
      "id": 3368,
      "code": "GLAZY-3368",
      "name": "Transparent - T12 C/6 Tan",
      "cone": "6",
      "surface": "Glossy",
      "transparency": "Transparent",
      "atmosphere": "Oxidation",
      "subtype": "Glaze - Iron",
      "ingredients": [
        {
          "material": "Potash Feldspar",
          "amount": 44.0
        },
        {
          "material": "Silica",
          "amount": 24.0
        },
        {
          "material": "Whiting",
          "amount": 14.0
        },
        {
          "material": "EP Kaolin",
          "amount": 6.0
        },
        {
          "material": "Zinc Oxide",
          "amount": 5.0
        },
        {
          "material": "Lithium Carbonate",
          "amount": 4.0
        }
      ],
      "additionals": [
        {
          "material": "Bentonite",
          "amount": 2.0
        },
        {
          "material": "Black Iron Oxide",
          "amount": 2.0
        }
      ],
      "description": "Western Pennsylvania Potters Community http://wpapotters.blogspot.com/2012/04/links-to-cone-6-oxidation-glaze-tests.html http://www.wpapotters.blogspot.com/2010/11/cone-6-oxidation-results-group-3.html With natural cooling in an electric kiln",
      "createdBy": "Terry Rorison",
      "source": "glazy.org",
      "url": "https://glazy.org/recipes/3368"
    },
    {
      "id": 3237,
      "code": "GLAZY-3237",
      "name": "Transparent - T5 Orange",
      "cone": "6",
      "surface": "Glossy",
      "transparency": "Transparent",
      "atmosphere": "Oxidation",
      "subtype": "Glaze - Clear",
      "ingredients": [
        {
          "material": "Minspar 200",
          "amount": 56.0
        },
        {
          "material": "Silica",
          "amount": 19.5
        },
        {
          "material": "Whiting",
          "amount": 8.2
        },
        {
          "material": "Dolomite",
          "amount": 6.5
        },
        {
          "material": "Zinc Oxide",
          "amount": 4.1
        },
        {
          "material": "Lithium Carbonate",
          "amount": 3.7
        },
        {
          "material": "Bentonite",
          "amount": 2.0
        }
      ],
      "additionals": [
        {
          "material": "Red stain",
          "amount": 6.0
        },
        {
          "material": "Yellow stain",
          "amount": 6.0
        }
      ],
      "description": "Western Pennsylvania Potters Community http://wpapotters.blogspot.com/2012/04/links-to-cone-6-oxidation-glaze-tests.html http://www.wpapotters.blogspot.com/2010/11/cone-6-oxidation-results-group-2.html With natural cooling in an electric kiln Used: Yellow Stain Standard's K83 Red Stain Standard's #487 Red",
      "createdBy": "Terry Rorison",
      "source": "glazy.org",
      "url": "https://glazy.org/recipes/3237"
    },
    {
      "id": 3238,
      "code": "GLAZY-3238",
      "name": "Transparent - T8 Yellow",
      "cone": "6",
      "surface": "Glossy",
      "transparency": "Transparent",
      "atmosphere": "Oxidation",
      "subtype": "Glaze - Clear",
      "ingredients": [
        {
          "material": "Minspar 200",
          "amount": 37.3
        },
        {
          "material": "Silica",
          "amount": 34.5
        },
        {
          "material": "Whiting",
          "amount": 11.8
        },
        {
          "material": "Dolomite",
          "amount": 6.6
        },
        {
          "material": "Zinc Oxide",
          "amount": 4.1
        },
        {
          "material": "Lithium Carbonate",
          "amount": 3.7
        },
        {
          "material": "Bentonite",
          "amount": 2.0
        }
      ],
      "additionals": [
        {
          "material": "Yellow stain",
          "amount": 10.0
        }
      ],
      "description": "Western Pennsylvania Potters Community http://wpapotters.blogspot.com/2012/04/links-to-cone-6-oxidation-glaze-tests.html http://www.wpapotters.blogspot.com/2010/11/cone-6-oxidation-results-group-2.html With natural cooling in an electric kiln Used: Yellow Stain Standard's K83 Red Stain Standard's #487 Red",
      "createdBy": "Terry Rorison",
      "source": "glazy.org",
      "url": "https://glazy.org/recipes/3238"
    },
    {
      "id": 1575,
      "code": "GLAZY-1575",
      "name": "Transparent 1",
      "cone": "5 - 6",
      "surface": "",
      "transparency": "",
      "atmosphere": "Oxidation, Reduction",
      "subtype": "Glaze - Clear",
      "ingredients": [
        {
          "material": "Nepheline Syenite",
          "amount": 44.45
        },
        {
          "material": "Silica",
          "amount": 18.58
        },
        {
          "material": "Whiting",
          "amount": 7.27
        },
        {
          "material": "EP Kaolin",
          "amount": 4.85
        },
        {
          "material": "Talc",
          "amount": 4.85
        }
      ],
      "description": "Glaze Type: Ca Na Other seven transparents are at end of file. Glaze Type: Ca Na . Opacity: Transparent. Firing type: Ox or Red .",
      "createdBy": "Glazy Admin",
      "source": "glazy.org",
      "url": "https://glazy.org/recipes/1575"
    },
    {
      "id": 4725,
      "code": "GLAZY-4725",
      "name": "Transparent 2",
      "cone": "4",
      "surface": "",
      "transparency": "",
      "atmosphere": "Oxidation, Reduction",
      "subtype": "Glaze",
      "ingredients": [
        {
          "material": "Lead Carbonate",
          "amount": 55.0
        },
        {
          "material": "Silica",
          "amount": 20.0
        },
        {
          "material": "Ball Clay",
          "amount": 10.0
        },
        {
          "material": "Feldspar",
          "amount": 10.0
        },
        {
          "material": "Borax",
          "amount": 5.0
        }
      ],
      "description": "This recipe was imported from Louis Katz's Hyperglaze database available on his website: http://falcon.tamucc.edu/lkatz/allglazes.txt More information about Louis Katz can be found on his website, http://www.louiskatz.net/ Louis Katz Notes: I am not a safety expert and any information contained in this file about safety should be ignored in favor of advice from experts. All of the materials in all glazes are potentially hazardous. All of these glaze recipes are given without any representation of accuracy or safety. They may work, they may not. They may be safe when fired or they may not. All of the materials used in them have hazards associated with them. You must be have sufficient training in the hazards before you use the the materials. You will have to determine the suitability and safety for your use. Do not assume that a lack of a warning about a material means that it is safe. Cone: 04 Color: Transparent Clear Surface texture: ? Firing: Ox. or Red. Recipe: Percent Batch White Lead 55.00 55.00 Borax 5.00 5.00 Ball Clay 10.00 10.00 Feldspar 10.00 10.00 Flint 20.00 20.00 Totals: 100.00 % 100.00 gm White Lead: HIGHLY TOXIC-avoid ingestion. NOT FOR USE WITH WARE INTENDED FOR FOOD.",
      "createdBy": "Glazy Admin",
      "source": "glazy.org",
      "url": "https://glazy.org/recipes/4725"
    },
    {
      "id": 1578,
      "code": "GLAZY-1578",
      "name": "Transparent 4",
      "cone": "5 - 6",
      "surface": "Glossy",
      "transparency": "Transparent",
      "atmosphere": "Oxidation, Reduction",
      "subtype": "Glaze - Clear",
      "ingredients": [
        {
          "material": "Cornwall Stone",
          "amount": 47.0
        },
        {
          "material": "Gerstley Borate",
          "amount": 47.0
        },
        {
          "material": "EP Kaolin",
          "amount": 4.0
        },
        {
          "material": "Bentonite",
          "amount": 2.0
        }
      ],
      "description": "Glaze Type: Ca Na B Shows no Boron streaking typical of high B2O3 glazes.",
      "createdBy": "Glazy Admin",
      "source": "glazy.org",
      "url": "https://glazy.org/recipes/1578"
    },
    {
      "id": 1580,
      "code": "GLAZY-1580",
      "name": "Transparent 6",
      "cone": "5 - 6",
