Repository: MrSeldon/argilev2

File: data/glazes/glazy.json (part 279 of 315)
{
      "surface": "",
      "transparency": "",
      "atmosphere": "Oxidation",
      "subtype": "Glaze - Clear",
      "ingredients": [
        {
          "material": "Silica",
          "amount": 23.2
        },
        {
          "material": "Lead Carbonate",
          "amount": 20.8
        },
        {
          "material": "Custer Feldspar",
          "amount": 18.4
        },
        {
          "material": "Whiting",
          "amount": 8.0
        },
        {
          "material": "Zinc Oxide",
          "amount": 4.8
        },
        {
          "material": "EP Kaolin",
          "amount": 4.0
        },
        {
          "material": "Talc",
          "amount": 0.8
        }
      ],
      "description": "Glaze Type: Ca Zn RawLead Safe Lead Glaze Glaze Type: Ca Zn RawLead. Opacity: Transparent. Firing type: Oxidation .",
      "createdBy": "Glazy Admin",
      "source": "glazy.org",
      "url": "https://glazy.org/recipes/1580"
    },
    {
      "id": 1581,
      "code": "GLAZY-1581",
      "name": "Transparent 7",
      "cone": "5 - 6",
      "surface": "Glossy",
      "transparency": "",
      "atmosphere": "Oxidation",
      "subtype": "Glaze - Clear",
      "ingredients": [
        {
          "material": "Ferro Frit 3124",
          "amount": 32.0
        },
        {
          "material": "Ferro Frit 3304",
          "amount": 28.0
        },
        {
          "material": "EP Kaolin",
          "amount": 12.0
        },
        {
          "material": "Zinc Oxide",
          "amount": 8.0
        }
      ],
      "description": "Glaze Type: Zn Ca Pb B FritLead Lead Boro-Silicate. Industrial China glaze. This glaze has a low expansion-- doesen't craze much. Glaze Type: Zn Ca Pb B FritLead. Opacity: Transparent. Firing type: Oxidation .",
      "createdBy": "Glazy Admin",
      "source": "glazy.org",
      "url": "https://glazy.org/recipes/1581"
    },
    {
      "id": 1582,
      "code": "GLAZY-1582",
      "name": "Transparent 8",
      "cone": "5 - 6",
      "surface": "",
      "transparency": "",
      "atmosphere": "Oxidation, Reduction",
      "subtype": "Glaze - Clear",
      "ingredients": [
        {
          "material": "Oxford Feldspar",
          "amount": 33.0
        },
        {
          "material": "Gerstley Borate",
          "amount": 23.0
        },
        {
          "material": "Silica",
          "amount": 18.0
        },
        {
          "material": "EP Kaolin",
          "amount": 10.0
        },
        {
          "material": "Barium Carbonate",
          "amount": 8.0
        },
        {
          "material": "Whiting",
          "amount": 8.0
        }
      ],
      "description": "Glaze Type: Ca B MidRoad Glaze Type: Ca B MidRoad. Opacity: Transparent. Firing type: Ox or Red .",
      "createdBy": "Glazy Admin",
      "source": "glazy.org",
      "url": "https://glazy.org/recipes/1582"
    },
    {
      "id": 1583,
      "code": "GLAZY-1583",
      "name": "Transparent Base Glaze Tipton",
      "cone": "6",
      "surface": "Glossy",
      "transparency": "Transparent",
      "atmosphere": "Oxidation",
      "subtype": "Glaze - Clear",
      "ingredients": [
        {
          "material": "Kona F-4 feldspar",
          "amount": 40.0
        },
        {
          "material": "Tile #6 Kaolin",
          "amount": 15.0
        },
        {
          "material": "Gerstley Borate",
          "amount": 15.0
        },
        {
          "material": "Silica",
          "amount": 15.0
        },
        {
          "material": "Whiting",
          "amount": 15.0
        }
      ],
      "description": "Clay Times Sept./Oct. 08. By Barbara Tipton.",
      "createdBy": "Glazy Admin",
      "source": "glazy.org",
      "url": "https://glazy.org/recipes/1583"
    },
    {
      "id": 5155,
      "code": "GLAZY-5155",
      "name": "Transparent Base with Colorants",
      "cone": "3 - 6",
      "surface": "",
      "transparency": "Transparent",
      "atmosphere": "Oxidation, Reduction",
      "subtype": "Glaze - Clear",
      "ingredients": [
        {
          "material": "Feldspar",
          "amount": 44.0
        },
        {
          "material": "Silica",
          "amount": 24.0
        },
        {
          "material": "Colemanite",
          "amount": 20.0
        },
        {
          "material": "Barium Carbonate",
          "amount": 6.0
        },
        {
          "material": "Zinc Oxide",
          "amount": 3.0
        },
        {
          "material": "Whiting",
          "amount": 2.0
        },
        {
          "material": "Ball Clay",
          "amount": 1.0
        }
      ],
      "description": "This recipe was imported from Louis Katz's Hyperglaze database available on his website: http://falcon.tamucc.edu/lkatz/allglazes.txt More information about Louis Katz can be found on his website, http://www.louiskatz.net/ Louis Katz Notes: I am not a safety expert and any information contained in this file about safety should be ignored in favor of advice from experts. All of the materials in all glazes are potentially hazardous. All of these glaze recipes are given without any representation of accuracy or safety. They may work, they may not. They may be safe when fired or they may not. All of the materials used in them have hazards associated with them. You must be have sufficient training in the hazards before you use the the materials. You will have to determine the suitability and safety for your use. Do not assume that a lack of a warning about a material means that it is safe. Cone: 3 4 5 6 Surface texture: ? Firing: Ox. or Red. Recipe: Percent Batch Feldspar 44.00 44.00 Flint 24.00 24.00 Ball Clay 1.00 1.00 Colemanite 20.00 20.00 Whiting 2.00 2.00 Zinc Oxide 3.00 3.00 Barium Carbonate 6.00 6.00 Totals: 100.00 % 100.00 gm",
      "createdBy": "Glazy Admin",
      "source": "glazy.org",
      "url": "https://glazy.org/recipes/5155"
    },
    {
      "id": 279726,
      "code": "GLAZY-279726",
      "name": "Transparent Blue",
      "cone": "6 - 12",
      "surface": "Glossy",
      "transparency": "Transparent",
      "atmosphere": "Oxidation, Neutral",
      "subtype": "Glaze - Blue",
      "ingredients": [
        {
          "material": "Cornwall Stone",
          "amount": 46.3
        },
        {
          "material": "Ferro Frit 3134",
          "amount": 15.8
        },
        {
          "material": "Wollastonite",
          "amount": 15.0
        },
        {
          "material": "EP Kaolin",
          "amount": 9.9
        },
        {
          "material": "Strontium Carbonate",
          "amount": 6.9
        },
        {
          "material": "Silica",
          "amount": 6.1
        }
      ],
      "additionals": [
        {
          "material": "Copper Carbonate",
          "amount": 6.0
        },
        {
          "material": "Cobalt Carbonate",
          "amount": 1.0
        }
      ],
      "description": "",
      "createdBy": "Austin Geithner",
      "source": "glazy.org",
      "url": "https://glazy.org/recipes/279726"
    },
    {
      "id": 29360,
      "code": "GLAZY-29360",
      "name": "Transparent Clear",
      "cone": "4",
      "surface": "",
      "transparency": "",
      "atmosphere": "Raku",
      "subtype": "Glaze - Clear",
      "ingredients": [
        {
          "material": "Ferro Frit 3124",
          "amount": 8000.0
        },
        {
          "material": "Bentonite",
          "amount": 1000.0
        },
        {
          "material": "EP Kaolin",
          "amount": 1000.0
        },
        {
          "material": "Silica",
          "amount": 1000.0
        }
      ],
      "description": "From the Kansas City Art Institute Ceramic Department (KCAI), Glaze Formulas, 15 February 1990. http://www.brackers.com/wp-content/uploads/2015/02/KCAI-Glaze-Recpies.pdf",
      "createdBy": "Glazy Admin",
      "source": "glazy.org",
      "url": "https://glazy.org/recipes/29360"
    },
    {
      "id": 3392,
      "code": "GLAZY-3392",
      "name": "Transparent Dark Green Glossy Cone 6",
      "cone": "6",
      "surface": "Glossy",
      "transparency": "Translucent",
      "atmosphere": "Oxidation",
      "subtype": "Glaze - Green - Copper",
      "ingredients": [
        {
          "material": "Minspar 200",
          "amount": 47.0
        },
        {
          "material": "Whiting",
          "amount": 18.0
        },
        {
          "material": "Kentucky OM #4 Ball Clay",
          "amount": 14.0
        },
        {
          "material": "Gillespie Borate",
          "amount": 9.0
        },
        {
          "material": "Silica",
          "amount": 6.0
        }
      ],
      "additionals": [
        {
          "material": "Copper Carbonate",
          "amount": 5.0
        },
        {
          "material": "Red Iron Oxide",
          "amount": 1.0
        }
      ],
      "description": "Western Pennsylvania Potters Community http://wpapotters.blogspot.com/2012/04/links-to-cone-6-oxidation-glaze-tests.html http://www.wpapotters.blogspot.com/2010/11/cone-6-oxidation-results-group-4.html With natural cooling in an electric kiln",
      "createdBy": "Terry Rorison",
      "source": "glazy.org",
      "url": "https://glazy.org/recipes/3392"
    },
    {
      "id": 20546,
      "code": "GLAZY-20546",
      "name": "Transparent for Cone 6 Porcelains",
      "cone": "6",
      "surface": "Glossy",
      "transparency": "Translucent",
      "atmosphere": "Oxidation",
      "subtype": "Glaze - Clear",
      "ingredients": [
        {
          "material": "Ferro Frit 3124",
          "amount": 22.7
        },
        {
          "material": "Silica",
          "amount": 21.6
        },
        {
          "material": "EP Kaolin",
          "amount": 18.6
        },
        {
          "material": "Wollastonite",
          "amount": 14.4
        },
        {
          "material": "Ferro Frit 3134",
          "amount": 10.3
        },
        {
          "material": "Minspar 200",
          "amount": 8.2
        },
        {
          "material": "Talc",
          "amount": 4.1
        }
      ],
      "description": "From Tony Hansen at Digitalfire. Incorporates some MgO (at the expense of CaO, KNaO) to reduce the thermal expansion of G1214M 5x20 glaze. https://digitalfire.com/4sight/recipes/transparentforcone6porcelains117.html",
      "createdBy": "Glazy Admin",
      "source": "glazy.org",
      "url": "https://glazy.org/recipes/20546"
    },
    {
      "id": 43316,
      "code": "GLAZY-43316",
      "name": "Transparent Glaze",
      "cone": "06 - 04",
      "surface": "",
      "transparency": "",
      "atmosphere": "",
      "subtype": "Glaze - Clear",
      "ingredients": [
        {
          "material": "Ferro Frit 3110",
          "amount": 76.3
        },
        {
          "material": "Silica",
          "amount": 10.0
        },
        {
          "material": "EP Kaolin",
          "amount": 7.1
        },
        {
          "material": "Gerstley Borate",
          "amount": 5.7
        },
        {
          "material": "CMC Gum",
          "amount": 1.0
        }
      ],
      "description": "From Virginia Scotchie's Clay and Glaze Compendium",
      "createdBy": "Glazy Admin",
      "source": "glazy.org",
      "url": "https://glazy.org/recipes/43316"
    },
    {
      "id": 1219,
      "code": "GLAZY-1219",
      "name": "Transparent Gloss",
      "cone": "6",
      "surface": "Glossy",
      "transparency": "",
      "atmosphere": "Oxidation",
      "subtype": "Glaze - Clear",
      "ingredients": [
        {
          "material": "Gerstley Borate",
          "amount": 50.0
        },
        {
          "material": "Silica",
          "amount": 32.5
        },
        {
          "material": "EP Kaolin",
          "amount": 17.5
        }
      ],
      "description": "I use this over slips and there has never been any crazing. Where it is a little thick it shows white. For a blue I added: Cobalt Carbonate .5 % Manganese Carbonate 5.0% For a beautiful blue-gray: Chrome Oxide 4% Tin Oxide 5% In response to request for cone 6 glazes...This glaze was in a former post from someone else, but I have been using it for years. Some results of my testing are below. I fire in electric and use a commercial brown/black clay. This glaze is simple and dependable from firing to firing. Phyllis Nelson Baker University",
      "createdBy": "Glazy Admin",
      "source": "glazy.org",
      "url": "https://glazy.org/recipes/1219"
    },
    {
      "id": 6072,
      "code": "GLAZY-6072",
      "name": "Transparent Gloss",
      "cone": "6",
      "surface": "Glossy",
      "transparency": "Transparent",
      "atmosphere": "Reduction",
      "subtype": "Glaze - Clear",
      "ingredients": [
        {
          "material": "Ferro Frit 3195",
          "amount": 29.0
        },
        {
          "material": "Wollastonite",
          "amount": 29.0
        },
        {
          "material": "EP Kaolin",
          "amount": 19.0
        },
        {
          "material": "Silica",
          "amount": 19.0
        },
        {
          "material": "Magnesium carbonate",
          "amount": 4.0
        }
      ],
      "additionals": [
        {
          "material": "Bentonite",
          "amount": 2.0
        }
      ],
      "description": "From Diana Pancioli's excellent publication, Glaze Forward: http://www.dianapancioli.com/ http://www.dianapancioli.com/downloads/GlazeForward.pdf An adjustment of Pete Pinnell\u2019s \u201c1214\u201d This transparent fits quite well on the clay body I used, which shrinks 13%. This glaze may be used as a liner. A small addition of iron will convert it to a grey/green celadon. Thin application.",
      "createdBy": "Glazy Admin",
      "source": "glazy.org",
      "url": "https://glazy.org/recipes/6072"
    },
    {
      "id": 1208,
      "code": "GLAZY-1208",
      "name": "Transparent Gloss #3",
      "cone": "6",
      "surface": "Glossy",
      "transparency": "Transparent",
      "atmosphere": "Oxidation",
      "subtype": "Glaze - Clear",
      "ingredients": [
        {
          "material": "Custer Feldspar",
          "amount": 40.0
        },
        {
          "material": "Gerstley Borate",
          "amount": 18.0
        },
        {
          "material": "Silica",
          "amount": 16.0
        },
        {
          "material": "Whiting",
          "amount": 16.0
        },
        {
          "material": "EP Kaolin",
          "amount": 10.0
        }
      ],
      "description": "Cadet #6302 2-5% Blackberry #6381 3-8% Turquoise #6364 2-6% Deep Salmon #6031 3-5% Black Nickel 1-2% Golden Ambrosia #6129 5% Amethyst 3-5% Peacock #6396 2-4% Saturn Orange #6121 3-5% Fawn #6104 5-8% From Kristen Kieffer. From George Bowes, Penland book.",
      "createdBy": "Glazy Admin",
      "source": "glazy.org",
      "url": "https://glazy.org/recipes/1208"
    },
    {
      "id": 21341,
      "code": "GLAZY-21341",
      "name": "Transparent Gloss 3 (Rev 2)",
      "cone": "5 - 6",
      "surface": "Glossy",
      "transparency": "Transparent",
      "atmosphere": "Oxidation",
      "subtype": "Glaze - Clear",
      "ingredients": [
        {
          "material": "Custer Feldspar",
          "amount": 39.0
        },
        {
          "material": "Gerstley Borate",
          "amount": 27.0
        },
        {
          "material": "Silica",
          "amount": 19.5
        },
        {
          "material": "EP Kaolin",
          "amount": 8.0
        },
        {
          "material": "Whiting",
          "amount": 6.5
        }
      ],
      "description": "Revision #2 to flux ratio .30:.70 from original Transparent Gloss #3. 1st revision had some crazing in 3 tiles out of 15 some cloudy & tiny bubbling where thick. Increased Flux, Silica & Alumina. Test tiles are dipped once to 1/2\" from top. Top is brushed 3 xs on left 1 x on right. Colorants used from Hesselberth & Roy. From Kristen Kieffer. From George Bowes, Penland book.",
      "createdBy": "Cindy Daigle",
      "source": "glazy.org",
      "url": "https://glazy.org/recipes/21341"
    },
    {
      "id": 29846,
      "code": "GLAZY-29846",
      "name": "Transparent Glossy 3",
      "cone": "5 - 6",
      "surface": "Glossy",
      "transparency": "Transparent",
      "atmosphere": "Oxidation, Reduction",
      "subtype": "Glaze - Clear",
      "ingredients": [
        {
          "material": "Custer Feldspar",
          "amount": 40.0
        },
        {
          "material": "Gerstley Borate",
          "amount": 18.0
        },
        {
          "material": "Silica",
          "amount": 16.0
        },
        {
          "material": "Whiting",
          "amount": 16.0
        },
        {
          "material": "EP Kaolin",
          "amount": 10.0
        }
      ],
      "description": "",
      "createdBy": "Alfred Grinding Room - Glazes",
      "source": "glazy.org",
      "url": "https://glazy.org/recipes/29846"
    },
    {
      "id": 217892,
      "code": "GLAZY-217892",
      "name": "Transparent Glossy Glaze",
      "cone": "6",
      "surface": "",
      "transparency": "Translucent",
      "atmosphere": "Oxidation",
      "subtype": "Glaze - Clear",
      "ingredients": [
        {
          "material": "Custer Feldspar",
          "amount": 44.8
        },
        {
          "material": "Silica",
          "amount": 25.2
        },
        {
          "material": "Gerstley Borate",
          "amount": 21.0
        },
        {
          "material": "Barium Carbonate",
          "amount": 6.5
        },
        {
          "material": "Whiting",
          "amount": 1.5
        },
        {
          "material": "EP Kaolin",
          "amount": 1.0
        }
      ],
      "additionals": [
        {
          "material": "Zinc Oxide",
          "amount": 3.3
        }
      ],
      "description": "University of Maryland Glazes by Harold J. McWhinnie, Ceramics Monthly, February 1980 \"The following glaze recipes are intended for use at the Cone 6 range in an oxidizing atmosphere on stoneware clay bodies.\" This transparent glaze is milky where thick.",
      "createdBy": "Glazy Admin",
      "source": "glazy.org",
      "url": "https://glazy.org/recipes/217892"
    },
    {
      "id": 43293,
      "code": "GLAZY-43293",
      "name": "Transparent Green",
      "cone": "7",
      "surface": "",
      "transparency": "",
      "atmosphere": "",
      "subtype": "Glaze - Green - Copper",
      "ingredients": [
        {
          "material": "Nepheline Syenite",
          "amount": 45.0
        },
        {
          "material": "Gerstley Borate",
          "amount": 25.0
        },
        {
          "material": "Silica",
          "amount": 20.0
        },
        {
          "material": "Kentucky OM #4 Ball Clay",
          "amount": 10.0
        }
      ],
      "additionals": [
        {
          "material": "Copper Carbonate",
          "amount": 3.0
        }
      ],
      "description": "From Virginia Scotchie's Clay and Glaze Compendium",
      "createdBy": "Glazy Admin",
      "source": "glazy.org",
      "url": "https://glazy.org/recipes/43293"
    },
    {
      "id": 6633,
      "code": "GLAZY-6633",
      "name": "Transparent Grey Brown",
      "cone": "8",
      "surface": "Semi-glossy",
      "transparency": "",
      "atmosphere": "Oxidation",
      "subtype": "Glaze - Yellow - Manganese",
      "ingredients": [
        {
          "material": "Soda Feldspar",
          "amount": 45.0
        },
        {
          "material": "Silica",
          "amount": 17.0
        },
        {
          "material": "Calcium Borate",
          "amount": 15.0
        },
        {
          "material": "Whiting",
          "amount": 11.0
        },
        {
          "material": "Kaolin",
          "amount": 5.0
        },
        {
          "material": "Manganese Dioxide",
          "amount": 0.5
        },
        {
          "material": "Black Nickel Oxide",
          "amount": 0.2
        },
        {
          "material": "Cobalt Oxide",
          "amount": 0.1
        }
      ],
      "description": "A satiny transparent, a warm grey. Not as shiny as it appears in picture. Cone 8. The subtype drop down doesn't have a selection that fits this transparent grey brown.",
      "createdBy": "Linda Cash",
      "source": "glazy.org",
      "url": "https://glazy.org/recipes/6633"
    },
    {
      "id": 2202,
      "code": "GLAZY-2202",
      "name": "Transparent Kari's Best",
      "cone": "04 - 02",
      "surface": "Semi-glossy",
      "transparency": "Transparent",
      "atmosphere": "Oxidation",
      "subtype": "Glaze - Clear",
      "ingredients": [
        {
          "material": "Talc",
          "amount": 28.6
        },
        {
          "material": "Pemco Frit P-626",
          "amount": 18.1
        },
        {
          "material": "EP Kaolin",
          "amount": 14.3
        },
        {
          "material": "Spodumene",
          "amount": 13.3
        },
        {
          "material": "Ferro Frit 3124",
          "amount": 10.5
        },
        {
          "material": "Gerstley Borate",
          "amount": 10.5
        },
        {
          "material": "Wollastonite",
          "amount": 4.8
        }
      ],
      "description": "celason: + cupper carb 1.5 blue: cobalt 1.5 + copper carb 2 grape: manganese diox 7 + copper carb 0.5 emerald: copper carb 6 add CMC 0.4 and Veegum T 1 From Kari Radasch in Pottery Making Illus. May/Jn 2004",
      "createdBy": "Glazy Admin",
      "source": "glazy.org",
      "url": "https://glazy.org/recipes/2202"
    },
    {
      "id": 2204,
      "code": "GLAZY-2204",
      "name": "Transparent Kari's Best recalc",
      "cone": "04 - 02",
      "surface": "Semi-glossy",
      "transparency": "Transparent",
      "atmosphere": "Oxidation",
      "subtype": "Glaze - Clear",
      "ingredients": [
        {
          "material": "Fusion Frit F-38",
          "amount": 45.9
        },
        {
          "material": "Talc",
          "amount": 24.8
        },
        {
          "material": "Kaolin",
          "amount": 17.7
        },
        {
          "material": "Bone Ash",
          "amount": 8.2
        },
        {
          "material": "Lithium Carbonate",
          "amount": 2.1
        },
        {
          "material": "Silica",
          "amount": 1.4
        }
      ],
      "description": "celadon: + cupper carb 1.5 blue: cobalt 1.5 + copper carb 2 grape: manganese diox 7 + copper carb 0.5 emerald: copper carb 6 add CMC 0.4 and Veegum T 1 From Kari Radasch in Pottery Making Illus. May/Jn 2004 Try this for saturated iron at lowfire. + 10% rio",
      "createdBy": "Glazy Admin",
      "source": "glazy.org",
      "url": "https://glazy.org/recipes/2204"
    },
    {
      "id": 2203,
      "code": "GLAZY-2203",
      "name": "Transparent Kari's Best Recalc 3",
      "cone": "04 - 02",
      "surface": "Semi-glossy",
      "transparency": "Transparent",
      "atmosphere": "Oxidation",
      "subtype": "Glaze - Clear",
      "ingredients": [
        {
          "material": "Ferro Frit 3195",
          "amount": 28.7
        },
        {
          "material": "Silica",
          "amount": 28.2
        },
        {
          "material": "Magnesium carbonate",
          "amount": 18.2
        },
        {
          "material": "Kaolin",
          "amount": 8.6
        },
        {
          "material": "Whiting",
          "amount": 5.9
        },
        {
          "material": "Strontium Carbonate",
          "amount": 4.2
        },
        {
          "material": "Nepheline Syenite",
          "amount": 4.1
        },
        {
          "material": "Lithium Carbonate",
          "amount": 2.1
        }
      ],
      "description": "celason: + cupper carb 1.5 blue: cobalt 1.5 + copper carb 2 grape: manganese diox 7 + copper carb 0.5 emerald: copper carb 6 add CMC 0.4 and Veegum T 1 From Kari Radasch in Pottery Making Illus. May/Jn 2004 Re-calc to change frit and Ba. Very high in Mg for lowfire.",
      "createdBy": "Glazy Admin",
      "source": "glazy.org",
      "url": "https://glazy.org/recipes/2203"
    },
    {
      "id": 2206,
      "code": "GLAZY-2206",
      "name": "Transparent Kari's Best-spod 2",
      "cone": "04 - 02",
      "surface": "Semi-glossy",
      "transparency": "Transparent",
      "atmosphere": "Oxidation",
      "subtype": "Glaze - Clear",
      "ingredients": [
        {
          "material": "Ferro Frit 3195",
          "amount": 33.2
        },
        {
          "material": "Talc",
          "amount": 29.1
        },
        {
          "material": "Spodumene",
          "amount": 8.1
        },
        {
          "material": "Wollastonite",
          "amount": 8.0
        },
        {
          "material": "Potash Feldspar",
          "amount": 6.2
        },
        {
          "material": "Silica",
          "amount": 6.0
        },
        {
          "material": "Strontium Carbonate",
          "amount": 4.9
        },
        {
          "material": "Kaolin",
          "amount": 4.5
        }
      ],
      "description": "celason: + cupper carb 1.5 blue: cobalt 1.5 + copper carb 2 grape: manganese diox 7 + copper carb 0.5 emerald: copper carb 6 add CMC 0.4 and Veegum T 1 From Kari Radasch in Pottery Making Illus. May/Jn 2004",
      "createdBy": "Glazy Admin",
      "source": "glazy.org",
      "url": "https://glazy.org/recipes/2206"
    },
    {
      "id": 1585,
      "code": "GLAZY-1585",
      "name": "Transparent Semi-matte",
      "cone": "5 - 6",
      "surface": "",
      "transparency": "",
      "atmosphere": "Oxidation, Reduction",
      "subtype": "Glaze - Clear",
      "ingredients": [
        {
          "material": "Silica",
          "amount": 38.5
        },
        {
          "material": "Whiting",
          "amount": 22.5
        },
        {
          "material": "Nepheline Syenite",
          "amount": 18.1
        },
        {
          "material": "EP Kaolin",
          "amount": 12.1
        },
        {
          "material": "Gerstley Borate",
          "amount": 6.6
        },
        {
          "material": "Magnesium carbonate",
          "amount": 2.2
        }
      ],
      "additionals": [
        {
          "material": "Rutile",
          "amount": 1.7
        }
      ],
      "description": "This version should have less crazing, but may go opaque If that happens, try adding a little (1-2%) lithium carbonate to flux it out. RB - revised for Michelle Lowe (formerly Pale Rutile Blue) 2 transparent and semi matt, and NOT crazed. But no sign of the pale blue to be found. GREAT semi mat clear, left underglazes true to color really well.",
      "createdBy": "Glazy Admin",
      "source": "glazy.org",
      "url": "https://glazy.org/recipes/1585"
    },
    {
      "id": 32856,
      "code": "GLAZY-32856",
      "name": "Transparente",
      "cone": "5 - 7",
      "surface": "Semi-matte",
      "transparency": "",
      "atmosphere": "Oxidation",
      "subtype": "Glaze - Clear",
      "ingredients": [
        {
          "material": "Gerstley Borate",
          "amount": 55.0
        },
        {
          "material": "Silica",
          "amount": 41.0
        },
        {
          "material": "EP Kaolin",
          "amount": 17.0
        }
      ],
      "description": "",
      "createdBy": "Cesar Augusto barbosa",
      "source": "glazy.org",
      "url": "https://glazy.org/recipes/32856"
    },
    {
      "id": 58030,
      "code": "GLAZY-58030",
      "name": "Transparente Karina Cone 6 (1)",
      "cone": "6",
      "surface": "Satin-matte",
      "transparency": "Transparent",
      "atmosphere": "Oxidation",
      "subtype": "Glaze",
      "ingredients": [
        {
          "material": "0912_Albita Minasolo",
          "amount": 46.7
        },
        {
          "material": "Silica",
          "amount": 22.9
        },
        {
          "material": "0932_Calcita Minasolo",
          "amount": 11.8
        },
        {
          "material": "0930_Frita 096",
          "amount": 9.2
        },
        {
          "material": "Zinc Oxide",
          "amount": 7.4
        },
        {
          "material": "Bentonite",
          "amount": 2.0
        }
      ],
      "description": "Transparente Karina Ign\u00e1cio add 10% de Frita 096 e 2% de bentonita, convertido para 100%, conservando os 2% de bentonita. Vou interromper esse porque o https://glazy.org/recipes/81353 \u00e9 melhor.",
      "createdBy": "Marize Mello",
      "source": "glazy.org",
      "url": "https://glazy.org/recipes/58030"
    },
    {
      "id": 81353,
      "code": "GLAZY-81353",
      "name": "Transparente Karina Cone 6 (2)",
      "cone": "6",
      "surface": "Glossy",
      "transparency": "Transparent",
      "atmosphere": "Oxidation",
      "subtype": "Glaze",
      "ingredients": [
        {
          "material": "0912_Albita Minasolo",
          "amount": 45.0
        },
        {
          "material": "Silica",
          "amount": 21.3
        },
        {
          "material": "0930_Frita 096",
          "amount": 8.9
        },
        {
          "material": "0932_Calcita Minasolo",
          "amount": 8.9
        },
        {
          "material": "Zinc Oxide",
          "amount": 7.8
        },
        {
          "material": "Bentonite",
          "amount": 3.0
        },
        {
          "material": "Colemanite",
          "amount": 2.6
        },
        {
          "material": "Talc",
          "amount": 1.5
        },
        {
          "material": "XXX 0935_Caulim Minasolo",
          "amount": 1.0
        }
      ],
      "description": "",
      "createdBy": "Marize Mello",
      "source": "glazy.org",
      "url": "https://glazy.org/recipes/81353"
    },
    {
      "id": 10576,
      "code": "GLAZY-10576",
      "name": "Triin's Beach Blue",
      "cone": "10",
      "surface": "Matte",
      "transparency": "Opaque",
      "atmosphere": "Oxidation, Reduction, Wood",
      "subtype": "Glaze - Blue",
      "ingredients": [
        {
          "material": "Norfloat Sodium Feldspar",
          "amount": 57.6
        },
        {
          "material": "Whiting",
          "amount": 19.3
        },
        {
          "material": "Zettlitzer kaolin",
          "amount": 17.0
        },
        {
          "material": "Silica",
          "amount": 6.2
        }
      ],
      "additionals": [
        {
          "material": "Rutile",
          "amount": 3.81
        },
        {
          "material": "Cobalt Oxide",
          "amount": 0.75
        }
      ],
      "description": "Fired to cone 10 in a small wood fired kiln (ca. 700L/25 cu ft). Firing lasts about 10h. Beautiful matte sugary surface. Greenish where thin, glossy blue where thick. Runs if applied thick.",
      "createdBy": "Triin Lehismets",
      "source": "glazy.org",
      "url": "https://glazy.org/recipes/10576"
    },
    {
      "id": 10827,
      "code": "GLAZY-10827",
      "name": "Triin's Cherry Blossom Pink",
      "cone": "6",
      "surface": "Satin",
      "transparency": "Opaque",
      "atmosphere": "Oxidation",
      "subtype": "Glaze - Red - Pink",
      "ingredients": [
        {
          "material": "Silica",
          "amount": 42.8
        },
        {
          "material": "Nepheline Syenite Norwegian",
          "amount": 26.2
        },
        {
          "material": "Whiting",
          "amount": 13.0
        },
        {
          "material": "Gillespie Borate",
          "amount": 7.6
        },
        {
          "material": "Lithium Carbonate",
          "amount": 4.4
        },
        {
          "material": "Talc",
          "amount": 4.3
        },
        {
          "material": "Strontium Carbonate",
          "amount": 1.6
        }
      ],
      "additionals": [
        {
          "material": "Rutile",
          "amount": 4.0
        },
        {
          "material": "Tin Oxide",
          "amount": 3.0
        },
        {
          "material": "Bentonite",
          "amount": 2.0
        }
      ],
      "description": "Fired to hot cone 6.",
      "createdBy": "Triin Lehismets",
      "source": "glazy.org",
      "url": "https://glazy.org/recipes/10827"
    },
    {
      "id": 17371,
      "code": "GLAZY-17371",
      "name": "Triin's Cherry Blossom Pink",
      "cone": "6",
      "surface": "Matte",
      "transparency": "Semi-opaque",
      "atmosphere": "Oxidation",
      "subtype": "Glaze",
      "ingredients": [
        {
          "material": "Silica",
          "amount": 42.84
        },
        {
          "material": "Nepheline Syenite",
          "amount": 26.23
        },
        {
          "material": "Whiting",
          "amount": 13.01
        },
        {
          "material": "Gerstley Borate",
          "amount": 7.61
        },
        {
          "material": "Lithium Carbonate",
          "amount": 4.4
        },
        {
          "material": "Talc",
          "amount": 4.3
        },
        {
          "material": "Strontium Carbonate",
          "amount": 1.6
        }
      ],
      "additionals": [
        {
          "material": "Rutile",
          "amount": 4.0
        },
        {
          "material": "Tin Oxide",
          "amount": 3.0
        },
        {
          "material": "Bentonite",
          "amount": 2.0
        }
      ],
      "description": "",
      "createdBy": "glazy_squirrels",
      "source": "glazy.org",
      "url": "https://glazy.org/recipes/17371"
    },
    {
      "id": 18151,
      "code": "GLAZY-18151",
      "name": "Triin's Glossy Base 2 Green",
      "cone": "5 - 7",
      "surface": "Glossy",
      "transparency": "Translucent",
      "atmosphere": "Oxidation",
      "subtype": "Glaze - Green - Copper",
      "ingredients": [
        {
          "material": "Ferro Frit 3134",
          "amount": 26.0
        },
        {
          "material": "Silica",
          "amount": 26.0
        },
        {
          "material": "FFF K7 feldspar",
          "amount": 22.0
        },
        {
          "material": "Zettlitzer kaolin",
          "amount": 17.0
        },
        {
          "material": "Talc",
          "amount": 5.0
        },
        {
          "material": "Whiting",
          "amount": 4.0
        }
      ],
      "additionals": [
        {
          "material": "Copper Carbonate",
          "amount": 4.0
        },
        {
          "material": "Rutile",
          "amount": 3.0
        },
        {
          "material": "Bentonite",
          "amount": 2.0
        }
      ],
      "description": "",
      "createdBy": "Triin Lehismets",
      "source": "glazy.org",
      "url": "https://glazy.org/recipes/18151"
    },
    {
      "id": 18150,
      "code": "GLAZY-18150",
      "name": "Triin's Glossy Base 2 rev Light Blue-Green",
      "cone": "5 - 7",
      "surface": "Glossy",
      "transparency": "Translucent",
      "atmosphere": "Oxidation",
      "subtype": "Glaze",
      "ingredients": [
        {
          "material": "Silica",
          "amount": 32.0
        },
        {
          "material": "Ferro Frit 3134",
          "amount": 26.9
        },
        {
          "material": "FFF K7 feldspar",
          "amount": 17.6
        },
        {
          "material": "Zettlitzer kaolin",
          "amount": 13.9
        },
        {
          "material": "Talc",
          "amount": 5.4
        },
        {
          "material": "Whiting",
          "amount": 4.3
        }
      ],
      "additionals": [
        {
          "material": "Rutile",
          "amount": 3.0
        },
        {
          "material": "Copper Carbonate",
          "amount": 2.5
        },
        {
          "material": "Bentonite",
          "amount": 2.0
        }
      ],
      "description": "",
      "createdBy": "Triin Lehismets",
      "source": "glazy.org",
      "url": "https://glazy.org/recipes/18150"
    },
    {
      "id": 6422,
      "code": "GLAZY-6422",
      "name": "Triin's Icing Pink",
      "cone": "6 - 7",
      "surface": "Semi-glossy",
      "transparency": "Opaque",
      "atmosphere": "Oxidation",
      "subtype": "Glaze - Red - Pink",
      "ingredients": [
        {
          "material": "Silica",
          "amount": 44.9
        },
        {
          "material": "Nepheline Syenite Norwegian",
          "amount": 25.7
        },
        {
          "material": "Whiting",
          "amount": 12.8
        },
        {
          "material": "Gillespie Borate",
          "amount": 7.5
        },
        {
          "material": "Lithium Carbonate",
          "amount": 4.3
        },
        {
          "material": "Magnesium carbonate",
          "amount": 3.2
        },
        {
          "material": "Strontium Carbonate",
          "amount": 1.6
        }
      ],
      "additionals": [
        {
          "material": "Rutile",
          "amount": 4.0
        },
        {
          "material": "Tin Oxide",
          "amount": 3.0
        }
      ],
      "description": "",
      "createdBy": "Triin Lehismets",
      "source": "glazy.org",
      "url": "https://glazy.org/recipes/6422"
    },
    {
      "id": 5969,
      "code": "GLAZY-5969",
      "name": "Triin's nutmeg",
      "cone": "6 - 8",
      "surface": "Glossy",
      "transparency": "Semi-opaque",
      "atmosphere": "Oxidation",
      "subtype": "Glaze - Iron",
      "ingredients": [
        {
          "material": "Hyplas 71 Ball Clay",
          "amount": 42.7
        },
        {
          "material": "Silica",
          "amount": 23.8
        },
        {
          "material": "Dolomite",
          "amount": 17.6
        },
        {
          "material": "Gillespie Borate",
          "amount": 8.5
        },
        {
          "material": "Wollastonite",
          "amount": 4.5
        },
        {
          "material": "Lithium Carbonate",
          "amount": 2.9
        }
      ],
      "additionals": [
        {
          "material": "Tin Oxide",
          "amount": 4.8
        },
        {
          "material": "Red Copper Oxide",
          "amount": 3.51
        },
        {
          "material": "Bentonite",
          "amount": 2.0
        }
      ],
      "description": "Fired to cone 6, ox. Clay is goerg&schneider 254.",
      "createdBy": "Triin Lehismets",
      "source": "glazy.org",
      "url": "https://glazy.org/recipes/5969"
    },
    {
      "id": 5970,
      "code": "GLAZY-5970",
      "name": "Triin's rutile yellow",
      "cone": "6 - 8",
      "surface": "Glossy",
      "transparency": "Semi-opaque",
      "atmosphere": "Oxidation",
      "subtype": "Glaze - Yellow",
      "ingredients": [
        {
          "material": "Hyplas 71 Ball Clay",
          "amount": 29.5
        },
        {
          "material": "Silica",
          "amount": 19.4
        },
        {
          "material": "Gillespie Borate",
          "amount": 17.8
        },
        {
          "material": "Dolomite",
          "amount": 15.5
        },
        {
          "material": "Nepheline Syenite Norwegian",
          "amount": 15.5
        },
        {
          "material": "Lithium Carbonate",
          "amount": 2.2
        }
      ],
      "additionals": [
        {
          "material": "Titanium Dioxide",
          "amount": 10.0
        },
        {
          "material": "Rutile",
          "amount": 6.0
        },
        {
          "material": "Bentonite",
          "amount": 2.0
        }
      ],
      "description": "Fired to cone 6, ox. Clay is goerg&schneider 254.",
      "createdBy": "Triin Lehismets",
      "source": "glazy.org",
      "url": "https://glazy.org/recipes/5970"
    },
    {
      "id": 27285,
      "code": "GLAZY-27285",
      "name": "Triin's rutile yellow (variation: OM 4)",
      "cone": "6 - 8",
      "surface": "Glossy",
      "transparency": "Semi-opaque",
      "atmosphere": "Oxidation",
