Repository: MrSeldon/argilev2

File: data/glazes/glazy.json (part 280 of 315)
{
      "subtype": "Glaze - Yellow",
      "ingredients": [
        {
          "material": "Kentucky OM #4 Ball Clay",
          "amount": 29.5
        },
        {
          "material": "Silica",
          "amount": 19.4
        },
        {
          "material": "Gerstley Borate",
          "amount": 17.8
        },
        {
          "material": "Dolomite",
          "amount": 15.5
        },
        {
          "material": "Nepheline Syenite",
          "amount": 15.5
        },
        {
          "material": "Lithium Carbonate",
          "amount": 2.2
        }
      ],
      "additionals": [
        {
          "material": "Titanium Dioxide",
          "amount": 10.0
        },
        {
          "material": "Rutile",
          "amount": 6.0
        },
        {
          "material": "Bentonite",
          "amount": 2.0
        },
        {
          "material": "Ilmenite",
          "amount": 1.0
        }
      ],
      "description": "Variation of Triin's rutile yellow. OM4 replaces Hypas ball clay, fired to cone 6 electric Adjustment to base from another recipe link Ilmenite - granular needs good mixing prior to application",
      "createdBy": "Jennifer Chan",
      "source": "glazy.org",
      "url": "https://glazy.org/recipes/27285"
    },
    {
      "id": 5971,
      "code": "GLAZY-5971",
      "name": "Triin's speckled rutile yellow",
      "cone": "6 - 8",
      "surface": "Glossy",
      "transparency": "Semi-opaque",
      "atmosphere": "Oxidation",
      "subtype": "Glaze - Yellow",
      "ingredients": [
        {
          "material": "Hyplas 71 Ball Clay",
          "amount": 29.5
        },
        {
          "material": "Silica",
          "amount": 19.4
        },
        {
          "material": "Gillespie Borate",
          "amount": 17.8
        },
        {
          "material": "Dolomite",
          "amount": 15.5
        },
        {
          "material": "Nepheline Syenite Norwegian",
          "amount": 15.5
        },
        {
          "material": "Lithium Carbonate",
          "amount": 2.2
        }
      ],
      "additionals": [
        {
          "material": "Titanium Dioxide",
          "amount": 10.0
        },
        {
          "material": "Rutile",
          "amount": 6.0
        },
        {
          "material": "Bentonite",
          "amount": 2.0
        },
        {
          "material": "Granular ilmenite",
          "amount": 1.0
        }
      ],
      "description": "Fired to cone 6, ox. Clay is goerg&schneider 254.",
      "createdBy": "Triin Lehismets",
      "source": "glazy.org",
      "url": "https://glazy.org/recipes/5971"
    },
    {
      "id": 6527,
      "code": "GLAZY-6527",
      "name": "Triin's Tenmoku Gold",
      "cone": "6 - 7",
      "surface": "Glossy",
      "transparency": "Translucent",
      "atmosphere": "Oxidation",
      "subtype": "Glaze - Iron - Tea Dust",
      "ingredients": [
        {
          "material": "Silica",
          "amount": 33.2
        },
        {
          "material": "Soda Feldspar",
          "amount": 18.4
        },
        {
          "material": "Nepheline Syenite Norwegian",
          "amount": 14.4
        },
        {
          "material": "Wollastonite",
          "amount": 10.0
        },
        {
          "material": "Zettlitzer kaolin",
          "amount": 7.8
        },
        {
          "material": "Dolomite",
          "amount": 7.1
        },
        {
          "material": "Lithium Carbonate",
          "amount": 6.1
        },
        {
          "material": "Gillespie Borate",
          "amount": 3.0
        }
      ],
      "additionals": [
        {
          "material": "Red Iron Oxide",
          "amount": 11.2
        },
        {
          "material": "Magnesium carbonate",
          "amount": 5.0
        },
        {
          "material": "Bentonite",
          "amount": 2.0
        }
      ],
      "description": "",
      "createdBy": "Triin Lehismets",
      "source": "glazy.org",
      "url": "https://glazy.org/recipes/6527"
    },
    {
      "id": 70598,
      "code": "GLAZY-70598",
      "name": "Triplett Chameleon with Silica and Adjusted R2O:RO",
      "cone": "6 - 7",
      "surface": "Glossy",
      "transparency": "Translucent",
      "atmosphere": "Oxidation",
      "subtype": "Glaze - Clear",
      "ingredients": [
        {
          "material": "Minspar 200",
          "amount": 55.02
        },
        {
          "material": "Silica",
          "amount": 12.61
        },
        {
          "material": "EP Kaolin",
          "amount": 11.8
        },
        {
          "material": "Amtalc-C98 Talc",
          "amount": 8.83
        },
        {
          "material": "Whiting",
          "amount": 5.87
        },
        {
          "material": "Zinc Oxide",
          "amount": 5.87
        }
      ],
      "description": "I always liked this glaze, however it crazed, so I added silica to a 7 to 1 silica alumina ratio, only crazes in thick application.",
      "createdBy": "Jeff Szarzi",
      "source": "glazy.org",
      "url": "https://glazy.org/recipes/70598"
    },
    {
      "id": 19438,
      "code": "GLAZY-19438",
      "name": "Tsaber's Crackle Celadon",
      "cone": "10 - 12",
      "surface": "Glossy",
      "transparency": "Transparent",
      "atmosphere": "Reduction, Salt & Soda",
      "subtype": "Glaze - Iron - Celadon - Blue",
      "ingredients": [
        {
          "material": "Neph Sye A270",
          "amount": 53.0
        },
        {
          "material": "Silica",
          "amount": 29.5
        },
        {
          "material": "Whiting",
          "amount": 15.5
        },
        {
          "material": "Bentonite",
          "amount": 5.0
        }
      ],
      "additionals": [
        {
          "material": "Barium Carbonate",
          "amount": 5.0
        },
        {
          "material": "Red Iron Oxide",
          "amount": 0.6
        }
      ],
      "description": "This glaze needs heat. It forms a beautiful glossy ice blue when fired nice and hot (or fired twice), otherwise it won't fully form a glass and will come out a semi-matte if you only hit cone 9. If you're having trouble getting it to fuse even with higher temps, add more Whiting or Barium Carbonate to bring the glaze into a better flux ratio.",
      "createdBy": "Alexander Kuttel",
      "source": "glazy.org",
      "url": "https://glazy.org/recipes/19438"
    },
    {
      "id": 55977,
      "code": "GLAZY-55977",
      "name": "TT Standard Oil Spot",
      "cone": "10",
      "surface": "Glossy",
      "transparency": "Opaque",
      "atmosphere": "Oxidation",
      "subtype": "Glaze - Iron - Oil Spot",
      "ingredients": [
        {
          "material": "Potash Feldspar",
          "amount": 52.15
        },
        {
          "material": "Silica",
          "amount": 24.2
        },
        {
          "material": "Red Iron Oxide",
          "amount": 7.9
        },
        {
          "material": "Talc",
          "amount": 5.51
        },
        {
          "material": "China Clay CC50 Puraflo",
          "amount": 5.3
        },
        {
          "material": "Whiting",
          "amount": 4.95
        }
      ],
      "description": "Classical oil spot glaze, original recipe developed from analysis of Chinese sherds and then tweaked. Thickness and firing are critical. Like all temmoku style glazes, if too thin it comes out brown. Otherwise, thicker application produces larger oil spots. Beware that if applied very thickly in a single application it doesn't shrink tightly on to the pot, and on the outside of pieces chunks of glaze will come off in the kiln and it won't heal over. Firing cycle is also significant. Depending on what I want, I go at 120 - 200C/hr up to 1290 or 1300, then soak for 1-2 hours (longer if thick) so it smoothes off properly. Fast cooling (i.e. bungs open and kiln lid opened 5-10cm) ensures that the spots remain in the grey epsilon form, or slow cool if you want the red/brown alpha form of red iron oxide. You can refire to create a really high gloss finish and shift the colour towards red. Cone values are approximate as I don't use them.",
      "createdBy": "Tim Thornton",
      "source": "glazy.org",
      "url": "https://glazy.org/recipes/55977"
    },
    {
      "id": 85016,
      "code": "GLAZY-85016",
      "name": "TTM Green (Toms turquoise matte)",
      "cone": "6",
      "surface": "Satin-matte",
      "transparency": "Opaque",
      "atmosphere": "Oxidation",
      "subtype": "Glaze - Green - Titanium",
      "ingredients": [
        {
          "material": "Strontium Carbonate",
          "amount": 27.5
        },
        {
          "material": "Soda Feldspar",
          "amount": 27.0
        },
        {
          "material": "Nepheline Syenite Norwegian",
          "amount": 26.5
        },
        {
          "material": "Ball Clay",
          "amount": 7.5
        },
        {
          "material": "Kaolin E",
          "amount": 6.0
        },
        {
          "material": "Johnson Matthey Frit 169",
          "amount": 4.5
        },
        {
          "material": "Whiting",
          "amount": 1.0
        }
      ],
      "additionals": [
        {
          "material": "Copper Carbonate",
          "amount": 4.7
        },
        {
          "material": "Titanium Dioxide",
          "amount": 2.5
        }
      ],
      "description": "Original recipe from Tom Demeranville but subb to local materials. Didn't adjust the UMF. https://glazy.org/recipes/13119 Strontium matte. Colour change to dark green after subb. materials. Nice matte surface to touch. Much more colour variation on top of red earthenware slip. Nice blue/green glossy colour when used under Lynette's Opal",
      "createdBy": "Tove Jensen",
      "source": "glazy.org",
      "url": "https://glazy.org/recipes/85016"
    },
    {
      "id": 62301,
      "code": "GLAZY-62301",
      "name": "TUI",
      "cone": "6",
      "surface": "Satin",
      "transparency": "Semi-opaque",
      "atmosphere": "Oxidation",
      "subtype": "Glaze",
      "ingredients": [
        {
          "material": "0912_Albita Minasolo",
          "amount": 32.7
        },
        {
          "material": "Silica",
          "amount": 27.1
        },
        {
          "material": "Dolomite",
          "amount": 16.8
        },
        {
          "material": "Colemanite",
          "amount": 11.1
        },
        {
          "material": "Zinc Oxide",
          "amount": 5.6
        },
        {
          "material": "0930_Frita 096",
          "amount": 4.7
        },
        {
          "material": "Bentonite",
          "amount": 2.0
        }
      ],
      "description": "Feito com base no TUI de Malu Ramos. Feito com Colemanita ao inv\u00e9s de Gerstley Borate. Acrescido de 5% de Frita 096 para derretimento. Recalculado para 100% considerando 2% de bentonita para o total da receita. Onde tem escrito na imagem passado ralo, significa que coloquei muita \u00e1gua sem querer.",
      "createdBy": "Marize Mello",
      "source": "glazy.org",
      "url": "https://glazy.org/recipes/62301"
    },
    {
      "id": 95495,
      "code": "GLAZY-95495",
      "name": "TUI (4)",
      "cone": "6",
      "surface": "Glossy",
      "transparency": "Semi-opaque",
      "atmosphere": "Oxidation",
      "subtype": "Glaze",
      "ingredients": [
        {
          "material": "0912_Albita Minasolo",
          "amount": 32.7
        },
        {
          "material": "Silica",
          "amount": 27.1
        },
        {
          "material": "Dolomite",
          "amount": 16.8
        },
        {
          "material": "Colemanite",
          "amount": 11.1
        },
        {
          "material": "Kaolin",
          "amount": 10.0
        },
        {
          "material": "Zinc Oxide",
          "amount": 5.6
        },
        {
          "material": "0930_Frita 096",
          "amount": 4.7
        },
        {
          "material": "Copper Carbonate",
          "amount": 3.0
        },
        {
          "material": "Bentonite",
          "amount": 2.0
        }
      ],
      "description": "Feito com base no TUI de Malu Ramos, com outros ingredientes, acrecido de 5% de 096 e acrescido de 10% de caulim em cima de tudo.",
      "createdBy": "Marize Mello",
      "source": "glazy.org",
      "url": "https://glazy.org/recipes/95495"
    },
    {
      "id": 48645,
      "code": "GLAZY-48645",
      "name": "Tui Ocre Modificado",
      "cone": "6",
      "surface": "Semi-glossy",
      "transparency": "Semi-opaque",
      "atmosphere": "Oxidation",
      "subtype": "Glaze",
      "ingredients": [
        {
          "material": "0912_Albita Minasolo",
          "amount": 35.0
        },
        {
          "material": "Silica",
          "amount": 29.0
        },
        {
          "material": "Dolomite",
          "amount": 18.0
        },
        {
          "material": "Colemanite",
          "amount": 12.0
        },
        {
          "material": "Iron oxide",
          "amount": 10.0
        },
        {
          "material": "XXX 0917_Oxido de Zinco MPI-325",
          "amount": 6.0
        },
        {
          "material": "0930_Frita 096",
          "amount": 6.0
        },
        {
          "material": "Bentonite",
          "amount": 2.0
        }
      ],
      "description": "Feito com base no TUI da Malu Ramos e modificado usando Colemanita no lugar de Gerstley Borate, 6% de Frita 096 e 10% de \u00f3xido de ferro amarelo. Argila Tabaco.",
      "createdBy": "Marize Mello",
      "source": "glazy.org",
      "url": "https://glazy.org/recipes/48645"
    },
    {
      "id": 179680,
      "code": "GLAZY-179680",
      "name": "TUI Rosangela",
      "cone": "8",
      "surface": "Glossy",
      "transparency": "Semi-opaque",
      "atmosphere": "Oxidation",
      "subtype": "Glaze",
      "ingredients": [
        {
          "material": "0931_Feldspato K Minasolo",
          "amount": 36.0
        },
        {
          "material": "Silica",
          "amount": 27.0
        },
        {
          "material": "Ferro Frit 3134",
          "amount": 22.0
        },
        {
          "material": "0932_Calcita Minasolo",
          "amount": 11.0
        },
        {
          "material": "Dolomite",
          "amount": 4.0
        }
      ],
      "additionals": [
        {
          "material": "Copper Carbonate",
          "amount": 3.0
        },
        {
          "material": "Bentonite",
          "amount": 2.0
        },
        {
          "material": "Rutile",
          "amount": 2.0
        }
      ],
      "description": "Essa receita foi me passada pela Rosangela Pinheiro como sendo um outro TUI, mas o TUI verdadeiro tem zinco. 80% de \u00e1gua + 20% de CMC.",
      "createdBy": "Marize Mello",
      "source": "glazy.org",
      "url": "https://glazy.org/recipes/179680"
    },
    {
      "id": 234002,
      "code": "GLAZY-234002",
      "name": "TUI Rosangela (2)",
      "cone": "8",
      "surface": "Glossy",
      "transparency": "Semi-opaque",
      "atmosphere": "Oxidation",
      "subtype": "Glaze",
      "ingredients": [
        {
          "material": "0931_Feldspato K Minasolo",
          "amount": 38.7
        },
        {
          "material": "Ferro Frit 3134",
          "amount": 23.6
        },
        {
          "material": "Silica",
          "amount": 17.2
        },
        {
          "material": "Wollastonite",
          "amount": 13.4
        },
        {
          "material": "Talc",
          "amount": 7.1
        }
      ],
      "additionals": [
        {
          "material": "Copper Carbonate",
          "amount": 3.2
        },
        {
          "material": "Bentonite",
          "amount": 2.0
        },
        {
          "material": "Rutile",
          "amount": 2.0
        }
      ],
      "description": "Essa receita foi me passada pela Rosangela Pinheiro como sendo um outro TUI, mas o TUI verdadeiro tem zinco. 80% de \u00e1gua + 20% de CMC.",
      "createdBy": "Marize Mello",
      "source": "glazy.org",
      "url": "https://glazy.org/recipes/234002"
    },
    {
      "id": 56983,
      "code": "GLAZY-56983",
      "name": "Tui Roxo Modificado",
      "cone": "6",
      "surface": "Satin",
      "transparency": "Semi-opaque",
      "atmosphere": "Oxidation",
      "subtype": "Glaze",
      "ingredients": [
        {
          "material": "0912_Albita Minasolo",
          "amount": 35.0
        },
        {
          "material": "Silica",
          "amount": 29.0
        },
        {
          "material": "Dolomite",
          "amount": 18.0
        },
        {
          "material": "Colemanite",
          "amount": 12.0
        },
        {
          "material": "0930_Frita 096",
          "amount": 8.0
        },
        {
          "material": "XXX 0917_Oxido de Zinco MPI-325",
          "amount": 6.0
        },
        {
          "material": "Cobalt Oxide",
          "amount": 3.0
        },
        {
          "material": "Bentonite",
          "amount": 2.0
        }
      ],
      "description": "Feito com base no TUI de Malu Ramos, modificado usando Colemanita no lugar de Gerstley Borate, 3% de \u00f3xido de cobalto e adicionando 8% de Frita 096. Na verdade ele \u00e9 semi opaco visto que aparecem tra\u00e7os do risco preto aplicado por baixo e foi passado camadas exageradamente grossas. Argila Tabaco.",
      "createdBy": "Marize Mello",
      "source": "glazy.org",
      "url": "https://glazy.org/recipes/56983"
    },
    {
      "id": 56982,
      "code": "GLAZY-56982",
      "name": "Tui Turquesa Modificado",
      "cone": "6",
      "surface": "Satin",
      "transparency": "Semi-opaque",
      "atmosphere": "Oxidation",
      "subtype": "Glaze",
      "ingredients": [
        {
          "material": "0912_Albita Minasolo",
          "amount": 35.0
        },
        {
          "material": "Silica",
          "amount": 29.0
        },
        {
          "material": "Dolomite",
          "amount": 18.0
        },
        {
          "material": "Colemanite",
          "amount": 12.0
        },
        {
          "material": "XXX 0917_Oxido de Zinco MPI-325",
          "amount": 6.0
        },
        {
          "material": "0930_Frita 096",
          "amount": 5.0
        },
        {
          "material": "Copper Carbonate",
          "amount": 4.0
        },
        {
          "material": "Bentonite",
          "amount": 2.0
        }
      ],
      "description": "Feito com base no TUI de Malu Ramos, modificado usando Colemanita no lugar de Gerstley Borate e adicionando 5% de Frita 096. Argila Tabaco.",
      "createdBy": "Marize Mello",
      "source": "glazy.org",
      "url": "https://glazy.org/recipes/56982"
    },
    {
      "id": 56981,
      "code": "GLAZY-56981",
      "name": "Tui Verde Modificado",
      "cone": "6",
      "surface": "Satin",
      "transparency": "Semi-opaque",
      "atmosphere": "Oxidation",
      "subtype": "Glaze",
      "ingredients": [
        {
          "material": "0912_Albita Minasolo",
          "amount": 35.0
        },
        {
          "material": "Silica",
          "amount": 29.0
        },
        {
          "material": "Dolomite",
          "amount": 18.0
        },
        {
          "material": "Colemanite",
          "amount": 12.0
        },
        {
          "material": "XXX 0917_Oxido de Zinco MPI-325",
          "amount": 6.0
        },
        {
          "material": "0930_Frita 096",
          "amount": 5.5
        },
        {
          "material": "Black Copper Oxide",
          "amount": 5.0
        },
        {
          "material": "Bentonite",
          "amount": 2.0
        }
      ],
      "description": "Feito com base no TUI de Malu Ramos, modificado usando Colemanita no lugar de Gerstley Borate e adicionando 5,5% de Frita 096. Argila Tabaco.",
      "createdBy": "Marize Mello",
      "source": "glazy.org",
      "url": "https://glazy.org/recipes/56981"
    },
    {
      "id": 247329,
      "code": "GLAZY-247329",
      "name": "Turchese lucido trasparente",
      "cone": "6 - 8",
      "surface": "Glossy",
      "transparency": "Translucent",
      "atmosphere": "Oxidation, Neutral",
      "subtype": "Glaze - Clear",
      "ingredients": [
        {
          "material": "Silica",
          "amount": 24.0
        },
        {
          "material": "Potash Feldspar",
          "amount": 15.0
        },
        {
          "material": "Wollastonite",
          "amount": 15.0
        },
        {
          "material": "Kaolin",
          "amount": 10.0
        },
        {
          "material": "Nepheline Syenite",
          "amount": 10.0
        },
        {
          "material": "Petalite",
          "amount": 10.0
        },
        {
          "material": "Gerstley Borate",
          "amount": 5.0
        },
        {
          "material": "Whiting",
          "amount": 5.0
        },
        {
          "material": "Colemanite",
          "amount": 3.0
        },
        {
          "material": "Bentonite",
          "amount": 2.0
        },
        {
          "material": "Lithium Carbonate",
          "amount": 1.0
        }
      ],
      "additionals": [
        {
          "material": "Rutile",
          "amount": 3.0
        },
        {
          "material": "Black Copper Oxide",
          "amount": 1.5
        }
      ],
      "description": "Lucido trasparente se dato a basso spessore. Con screziature, coprente, se dato pi\u00f9 spesso. Molto stabile, non cola. Non presenta cavillo, n\u00e8 in parti pi\u00f9 spesse n\u00e8 in quelle pi\u00f9 sottili. Con 3% rutile ventilato e 1,5% di ossido di rame: verde. Con 0,1% di ossido di cromo e 5% di ossido di stagno: rosa (pink stain). Dato a spruzzo. Base porcellana Parian Body. Monocottura in forno elettrico a pozzetto.",
      "createdBy": "Gianfranco",
      "source": "glazy.org",
      "url": "https://glazy.org/recipes/247329"
    },
    {
      "id": 36296,
      "code": "GLAZY-36296",
      "name": "Turmeric",
      "cone": "6",
      "surface": "Glossy",
      "transparency": "Semi-opaque",
      "atmosphere": "Oxidation",
      "subtype": "Glaze - Iron - Amber",
      "ingredients": [
        {
          "material": "Custer Feldspar",
          "amount": 42.0
        },
        {
          "material": "Silica",
          "amount": 17.5
        },
        {
          "material": "Ferro Frit 3195",
          "amount": 15.5
        },
        {
          "material": "Talc",
          "amount": 12.2
        },
        {
          "material": "Whiting",
          "amount": 7.6
        },
        {
          "material": "EP Kaolin",
          "amount": 5.2
        }
      ],
      "additionals": [
        {
          "material": "Red Iron Oxide",
          "amount": 10.0
        },
        {
          "material": "Bentonite",
          "amount": 2.0
        }
      ],
      "description": "",
      "createdBy": "Katie Gates",
      "source": "glazy.org",
      "url": "https://glazy.org/recipes/36296"
    },
    {
      "id": 2817,
      "code": "GLAZY-2817",
      "name": "Turner Beauty",
      "cone": "10",
      "surface": "",
      "transparency": "",
      "atmosphere": "Reduction",
      "subtype": "Glaze - White, Off-White",
      "ingredients": [
        {
          "material": "Custer Feldspar",
          "amount": 30.0
        },
        {
          "material": "Dolomite",
          "amount": 22.0
        },
        {
          "material": "EP Kaolin",
          "amount": 20.0
        },
        {
          "material": "Spodumene",
          "amount": 20.0
        },
        {
          "material": "Tin Oxide",
          "amount": 6.0
        },
        {
          "material": "Whiting",
          "amount": 2.0
        }
      ],
      "description": "Source/Alternate names: old issue of Ceramics Monthly Source/Alternate names: similar oxides to Smith Spodumene White Orange Notes: Don MacDonald: likes plenty of reduction, beautiful yellow, looks best on light clay bodies, but is insufficiently durable for dinnerware.",
      "createdBy": "Glazy Admin",
      "source": "glazy.org",
      "url": "https://glazy.org/recipes/2817"
    },
    {
      "id": 125582,
      "code": "GLAZY-125582",
      "name": "Turner Beauty",
      "cone": "6",
      "surface": "Matte",
      "transparency": "Opaque",
      "atmosphere": "Oxidation",
      "subtype": "Glaze - White, Off-White",
      "ingredients": [
        {
          "material": "Nepheline Syenite",
          "amount": 37.5
        },
        {
          "material": "Dolomite",
          "amount": 27.5
        },
        {
          "material": "Spodumene",
          "amount": 25.0
        },
        {
          "material": "Tin Oxide",
          "amount": 7.5
        },
        {
          "material": "Whiting",
          "amount": 2.5
        }
      ],
      "additionals": [
        {
          "material": "CMC Gum",
          "amount": 1.5
        },
        {
          "material": "Veegum T",
          "amount": 1.5
        }
      ],
      "description": "Matte off-white glaze that breaks over texture.",
      "createdBy": "Osa Atoe",
      "source": "glazy.org",
      "url": "https://glazy.org/recipes/125582"
    },
    {
      "id": 5746,
      "code": "GLAZY-5746",
      "name": "Turner Blue",
      "cone": "10",
      "surface": "",
      "transparency": "",
      "atmosphere": "Reduction",
      "subtype": "Glaze - Blue",
      "ingredients": [
        {
          "material": "Nepheline Syenite",
          "amount": 24.52
        },
        {
          "material": "Cornwall Stone",
          "amount": 19.39
        },
        {
          "material": "EP Kaolin",
          "amount": 18.43
        },
        {
          "material": "Silica",
          "amount": 12.18
        },
        {
          "material": "Dolomite",
          "amount": 10.58
        },
        {
          "material": "Whiting",
          "amount": 8.81
        },
        {
          "material": "Talc",
          "amount": 6.09
        }
      ],
      "additionals": [
        {
          "material": "Cobalt Carbonate",
          "amount": 1.44
        },
        {
          "material": "Chrome Oxide",
          "amount": 0.48
        }
      ],
      "description": "NOTE: This recipe was imported from Triangle Potter's Guild Glaze Recipes published November, 1988 Source: NCSU Craft Center 230 epk 306 nephelyne syenite 242 cornwall stone 110 whiting 132 dolomite 76 talc 152 flint + 18 cobalt carbonate + 6 chrome oxide",
      "createdBy": "Glazy Admin",
      "source": "glazy.org",
      "url": "https://glazy.org/recipes/5746"
    },
    {
      "id": 10983,
      "code": "GLAZY-10983",
      "name": "Turner's Celadon",
      "cone": "10",
      "surface": "Glossy",
      "transparency": "Transparent",
      "atmosphere": "Reduction",
      "subtype": "Glaze - Iron - Celadon - Green",
      "ingredients": [
        {
          "material": "Silica",
          "amount": 30.7
        },
        {
          "material": "Custer Feldspar",
          "amount": 25.5
        },
        {
          "material": "Whiting",
          "amount": 19.3
        },
        {
          "material": "Kentucky OM #4 Ball Clay",
          "amount": 13.2
        },
        {
          "material": "EP Kaolin",
          "amount": 6.6
        },
        {
          "material": "Mixed wood ash",
          "amount": 4.7
        }
      ],
      "additionals": [
        {
          "material": "Bentonite",
          "amount": 2.0
        },
        {
          "material": "Yellow Ochre",
          "amount": 2.0
        },
        {
          "material": "Red Iron Oxide",
          "amount": 1.0
        }
      ],
      "description": "From John Britt's \"The Complete Guide to High Fire Glazes\". So far this has been my favorite dark green celadon. It pools and shows off details beautifully. Mix to a specific gravity of 145. It doesn't seem to hard pan or settle in my studio, so that's also a plus. In the future I may experimentally try decreasing the iron slightly and adding titanium to get a more lime colored celadon. This one likes lots of reduction. I under reduced a few other goblets in a copper red firing and got a more olive/brown green color instead of the deep green celadon pictured.",
      "createdBy": "Sid Henderson",
      "source": "glazy.org",
      "url": "https://glazy.org/recipes/10983"
    },
    {
      "id": 20238,
      "code": "GLAZY-20238",
      "name": "Turner's white glaze",
      "cone": "6 - 10",
      "surface": "",
      "transparency": "",
      "atmosphere": "Oxidation",
      "subtype": "Glaze",
      "ingredients": [
        {
          "material": "Soda Feldspar",
          "amount": 25.0
        },
        {
          "material": "Custer Feldspar",
          "amount": 20.0
        },
        {
          "material": "EP Kaolin",
          "amount": 18.0
        },
        {
          "material": "Silica",
          "amount": 12.0
        },
        {
          "material": "Dolomite",
          "amount": 10.0
        },
        {
          "material": "Whiting",
          "amount": 9.0
        },
        {
          "material": "Talc",
          "amount": 6.0
        }
      ],
      "additionals": [
        {
          "material": "Zirconium dioxide",
          "amount": 8.0
        },
        {
          "material": "Bentonite",
          "amount": 2.0
        }
      ],
      "description": "(gepost door Jono Smart) Zit in tussen MM20 en MM28",
      "createdBy": "Caro-K",
      "source": "glazy.org",
      "url": "https://glazy.org/recipes/20238"
    },
    {
      "id": 2438,
      "code": "GLAZY-2438",
      "name": "Turnidge Crystalline",
      "cone": "6",
      "surface": "",
      "transparency": "",
      "atmosphere": "",
      "subtype": "Glaze - Crystalline",
      "ingredients": [
        {
          "material": "Ferro Frit 3110",
          "amount": 50.0
        },
        {
          "material": "Silica",
          "amount": 22.5
        },
        {
          "material": "Zinc Oxide",
          "amount": 22.5
        },
        {
          "material": "Lithium Carbonate",
          "amount": 5.0
        }
      ],
      "description": "Source/Alternate names: Dan Turnidge. also known as MFE crystalline Firing Notes: cool maximum rate to 900C hold 1 hour Notes: Alisa Clausen: Gloss, transparent glaze with stark white streaking. White crystals developed around edges of test tile, which is an extruded square tube. Runny. Glaze is crazed. With added 2 nickel: gloss, transparent glaze with softer white and pink streaking. Bright blue crystals along edges of test tile and bottom dipping line. Runny. Glaze is not crazed. Notes: John Sankey: I use this glaze with Fusion 75 frit plus 3 manganese dioxide and 1 cobalt oxide as colorants; it does not craze but it is runny as virtually all crystalline glazes are.",
      "createdBy": "Glazy Admin",
      "source": "glazy.org",
      "url": "https://glazy.org/recipes/2438"
    },
    {
      "id": 148559,
      "code": "GLAZY-148559",
      "name": "TurqAqua",
      "cone": "6 - 7",
      "surface": "Glossy",
      "transparency": "Transparent",
      "atmosphere": "Oxidation",
      "subtype": "Glaze - Turquoise",
      "ingredients": [
        {
          "material": "Cornwall Stone",
          "amount": 30.0
        },
        {
          "material": "Ferro Frit 3124",
          "amount": 30.0
        },
        {
          "material": "Strontium Carbonate",
          "amount": 20.0
        },
        {
          "material": "Ball Clay",
          "amount": 10.0
        },
        {
          "material": "Silica",
          "amount": 10.0
        }
      ],
      "additionals": [
        {
          "material": "Titanium Dioxide",
          "amount": 5.0
        },
        {
          "material": "Copper Carbonate",
          "amount": 2.0
        }
      ],
      "description": "",
      "createdBy": "Matt Garrett",
      "source": "glazy.org",
      "url": "https://glazy.org/recipes/148559"
    },
    {
      "id": 81360,
      "code": "GLAZY-81360",
      "name": "Turquesa 2 (1)",
      "cone": "6",
      "surface": "Glossy",
      "transparency": "Translucent",
      "atmosphere": "Oxidation",
      "subtype": "Glaze",
      "ingredients": [
        {
          "material": "0912_Albita Minasolo",
          "amount": 32.7
        },
        {
          "material": "Silica",
          "amount": 27.1
        },
        {
          "material": "Dolomite",
          "amount": 16.8
        },
        {
          "material": "Colemanite",
          "amount": 11.1
        },
        {
          "material": "Zinc Oxide",
          "amount": 5.6
        },
        {
          "material": "0930_Frita 096",
          "amount": 4.7
        },
        {
          "material": "Bentonite",
          "amount": 2.0
        }
      ],
      "additionals": [
        {
          "material": "XXX 0905_Caulim Minasolo",
          "amount": 10.0
        },
        {
          "material": "Copper Carbonate",
          "amount": 3.0
        }
      ],
      "description": "",
      "createdBy": "Marize Mello",
      "source": "glazy.org",
      "url": "https://glazy.org/recipes/81360"
    },
    {
      "id": 80479,
      "code": "GLAZY-80479",
      "name": "Turquesa craquelado",
      "cone": "06 - 05",
      "surface": "Glossy",
      "transparency": "Transparent",
      "atmosphere": "Oxidation",
      "subtype": "Glaze - Turquoise",
      "ingredients": [
        {
          "material": "Crecer Frit 804",
          "amount": 93.0
        },
        {
          "material": "Tinkar Z",
          "amount": 7.0
        }
      ],
      "additionals": [
        {
          "material": "Red Iron Oxide",
          "amount": 1.0
        },
        {
          "material": "Black Copper Oxide",
          "amount": 0.3
        }
      ],
      "description": "Receta compartida por Daniela Levioso en el grupo de Facebook Aprendiendo entre Todos",
      "createdBy": "Clara Giorello",
      "source": "glazy.org",
      "url": "https://glazy.org/recipes/80479"
    },
    {
      "id": 105690,
      "code": "GLAZY-105690",
      "name": "Turquesa de Val (4)",
      "cone": "7",
      "surface": "Glossy",
      "transparency": "Semi-opaque",
      "atmosphere": "Oxidation",
      "subtype": "Glaze - Turquoise",
      "ingredients": [
        {
          "material": "Ferro Frit 3134",
          "amount": 26.5
        },
        {
          "material": "Silica",
          "amount": 24.2
        },
        {
          "material": "0912_Albita Minasolo",
          "amount": 19.2
        },
        {
          "material": "0933_C\u00e1lcio Extra Leve",
          "amount": 12.1
        },
        {
          "material": "Kaolin",
          "amount": 7.6
        },
        {
          "material": "Talc",
          "amount": 5.3
        },
        {
          "material": "Copper Carbonate",
          "amount": 3.1
        },
        {
          "material": "Bentonite",
          "amount": 2.0
        }
      ],
      "description": "Feito com base em https://glazy.org/recipes/58547. 80% \u00e1gua + 20% CMC + gotinhas de tripolifosfato.",
      "createdBy": "Marize Mello",
      "source": "glazy.org",
      "url": "https://glazy.org/recipes/105690"
    },
    {
      "id": 108514,
      "code": "GLAZY-108514",
      "name": "Turquesa de Val (5)",
      "cone": "7",
      "surface": "Glossy",
      "transparency": "Semi-opaque",
      "atmosphere": "Oxidation",
      "subtype": "Glaze",
      "ingredients": [
        {
          "material": "Silica",
          "amount": 26.5
        },
        {
          "material": "Ferro Frit 3134",
          "amount": 26.4
        },
        {
          "material": "0934_Espodum\u00eanio Minasolo",
          "amount": 15.0
        },
        {
          "material": "0933_C\u00e1lcio Extra Leve",
          "amount": 12.5
        },
        {
          "material": "0910_Argila S\u00e3o Sim\u00e3o",
          "amount": 9.5
        },
        {
          "material": "Talc",
          "amount": 5.0
        },
        {
          "material": "Copper Carbonate",
          "amount": 3.1
        },
        {
          "material": "Bentonite",
          "amount": 2.0
        }
      ],
      "description": "Feito com base em https://glazy.org/recipes/58547. 70% \u00e1gua + 30% CMC. Depois foi adicionado tripoli e mais \u00e1gua. Resolvi colocar um pouco de l\u00edtio no lugar de s\u00f3dio e pot\u00e1ssio porque da \u00faltima vez havia craquelado, mas vou colocar menos l\u00edtio da pr\u00f3xima vez voltando com um pouco mais de s\u00f3dio, embora v\u00e1 pensar melhor porque acho que o maior erro foi a densidade.",
      "createdBy": "Marize Mello",
      "source": "glazy.org",
      "url": "https://glazy.org/recipes/108514"
    },
    {
      "id": 134871,
      "code": "GLAZY-134871",
      "name": "Turquesa de Val (6)",
      "cone": "7",
      "surface": "Glossy",
      "transparency": "Semi-opaque",
      "atmosphere": "Oxidation",
      "subtype": "Glaze",
      "ingredients": [
        {
          "material": "Ferro Frit 3134",
          "amount": 31.4
        },
        {
          "material": "Silica",
          "amount": 24.5
        },
        {
          "material": "0934_Espodum\u00eanio Minasolo",
          "amount": 10.0
        },
        {
          "material": "0910_Argila S\u00e3o Sim\u00e3o",
          "amount": 9.5
        },
        {
          "material": "Talc",
          "amount": 9.0
        },
        {
          "material": "0933_C\u00e1lcio Extra Leve",
          "amount": 7.5
        },
        {
          "material": "Copper Carbonate",
          "amount": 3.1
        },
        {
          "material": "Kaolin",
          "amount": 3.0
        },
        {
          "material": "Bentonite",
          "amount": 2.0
        }
      ],
      "additionals": [
        {
          "material": "Zircopax",
          "amount": 5.0
        }
      ],
      "description": "Feito com base em https://glazy.org/recipes/58547. 80% \u00e1gua + 20% CMC.",
      "createdBy": "Marize Mello",
      "source": "glazy.org",
      "url": "https://glazy.org/recipes/134871"
    },
    {
      "id": 67200,
      "code": "GLAZY-67200",
      "name": "Turquesa Marize (1)",
      "cone": "6 - 7",
      "surface": "Glossy",
      "transparency": "Semi-opaque",
      "atmosphere": "Oxidation",
      "subtype": "Glaze",
      "ingredients": [
        {
          "material": "0930_Frita 096",
          "amount": 33.1
        },
        {
          "material": "Silica",
          "amount": 28.3
        },
        {
          "material": "XXX 0905_Caulim Minasolo",
          "amount": 12.9
        },
        {
          "material": "0931_Feldspato K Minasolo",
          "amount": 10.4
        },
        {
          "material": "XXX 0915_Carbonato de C\u00e1lcio Minasolo",
          "amount": 8.5
        },
        {
          "material": "Dolomite",
          "amount": 2.8
        },
        {
          "material": "Bentonite",
          "amount": 2.0
        },
        {
          "material": "Copper Carbonate",
          "amount": 2.0
        }
      ],
      "description": "Essa receita n\u00e3o \u00e9 v\u00e1lida porque o carbonato de c\u00e1lcio est\u00e1 sem o LOI. A receita correta \u00e9: https://glazy.org/recipes/76999",
      "createdBy": "Marize Mello",
      "source": "glazy.org",
      "url": "https://glazy.org/recipes/67200"
    },
    {
      "id": 76999,
      "code": "GLAZY-76999",
      "name": "Turquesa Marize (2)",
      "cone": "6 - 7",
      "surface": "Glossy",
      "transparency": "Semi-opaque",
      "atmosphere": "Oxidation",
      "subtype": "Glaze",
      "ingredients": [
        {
          "material": "0930_Frita 096",
