Repository: MrSeldon/argilev2

File: data/glazes/glazy.json (part 281 of 315)
{
          "amount": 33.1
        },
        {
          "material": "Silica",
          "amount": 28.3
        },
        {
          "material": "XXX 0905_Caulim Minasolo",
          "amount": 12.9
        },
        {
          "material": "0931_Feldspato K Minasolo",
          "amount": 10.4
        },
        {
          "material": "0932_Calcita Minasolo",
          "amount": 8.5
        },
        {
          "material": "Dolomite",
          "amount": 2.8
        },
        {
          "material": "Bentonite",
          "amount": 2.0
        },
        {
          "material": "Copper Carbonate",
          "amount": 2.0
        }
      ],
      "description": "Formula\u00e7\u00e3o minha. Feiito em 25/05/20. 60% de \u00e1gua + 30% de CMC. Gotinhas de Tripolifosfato.",
      "createdBy": "Marize Mello",
      "source": "glazy.org",
      "url": "https://glazy.org/recipes/76999"
    },
    {
      "id": 81482,
      "code": "GLAZY-81482",
      "name": "Turquesa Marize (3)",
      "cone": "6 - 7",
      "surface": "Glossy",
      "transparency": "Semi-opaque",
      "atmosphere": "Oxidation",
      "subtype": "Glaze",
      "ingredients": [
        {
          "material": "0930_Frita 096",
          "amount": 45.5
        },
        {
          "material": "XXX 0905_Caulim Minasolo",
          "amount": 18.5
        },
        {
          "material": "Silica",
          "amount": 11.3
        },
        {
          "material": "0931_Feldspato K Minasolo",
          "amount": 8.5
        },
        {
          "material": "0932_Calcita Minasolo",
          "amount": 7.0
        },
        {
          "material": "Dolomite",
          "amount": 4.5
        },
        {
          "material": "Copper Carbonate",
          "amount": 2.7
        },
        {
          "material": "Bentonite",
          "amount": 2.0
        }
      ],
      "description": "Comparando \u00e9 o https://glazy.org/recipes/76999 com mais Al e menos Si.",
      "createdBy": "Marize Mello",
      "source": "glazy.org",
      "url": "https://glazy.org/recipes/81482"
    },
    {
      "id": 56991,
      "code": "GLAZY-56991",
      "name": "Turquesa Mate Cone 6",
      "cone": "6",
      "surface": "Glossy",
      "transparency": "Translucent",
      "atmosphere": "",
      "subtype": "Glaze",
      "ingredients": [
        {
          "material": "Nepheline Syenite",
          "amount": 62.0
        },
        {
          "material": "Strontium Carbonate",
          "amount": 21.0
        },
        {
          "material": "Silica",
          "amount": 8.0
        },
        {
          "material": "0910_Argila S\u00e3o Sim\u00e3o",
          "amount": 7.0
        },
        {
          "material": "Bentonite",
          "amount": 4.0
        },
        {
          "material": "Copper Carbonate",
          "amount": 4.0
        },
        {
          "material": "Lithium Carbonate",
          "amount": 3.0
        }
      ],
      "description": "Feito com base no Turquoise Matt Cone 6 do usu\u00e1rio Terry Rorison. Foi usada a argila S\u00e3o Sim\u00e3o no lugar de Kentucky Old Mine #4 Seria fosco e opaco. \u00c9 brilhoso, Transparente e craquelado sobre a argila Tabaco.",
      "createdBy": "Marize Mello",
      "source": "glazy.org",
      "url": "https://glazy.org/recipes/56991"
    },
    {
      "id": 84188,
      "code": "GLAZY-84188",
      "name": "Turquesa Mz (4)",
      "cone": "6",
      "surface": "",
      "transparency": "",
      "atmosphere": "Oxidation",
      "subtype": "Glaze",
      "ingredients": [
        {
          "material": "0912_Albita Minasolo",
          "amount": 35.8
        },
        {
          "material": "Silica",
          "amount": 21.8
        },
        {
          "material": "Colemanite",
          "amount": 19.7
        },
        {
          "material": "0932_Calcita Minasolo",
          "amount": 9.6
        },
        {
          "material": "XXX 0935_Caulim Minasolo",
          "amount": 4.6
        },
        {
          "material": "Dolomite",
          "amount": 3.7
        },
        {
          "material": "Copper Carbonate",
          "amount": 2.8
        },
        {
          "material": "Bentonite",
          "amount": 2.0
        }
      ],
      "description": "",
      "createdBy": "Marize Mello",
      "source": "glazy.org",
      "url": "https://glazy.org/recipes/84188"
    },
    {
      "id": 63243,
      "code": "GLAZY-63243",
      "name": "Turquesa Naty",
      "cone": "4 - 5",
      "surface": "Satin",
      "transparency": "Translucent",
      "atmosphere": "",
      "subtype": "Glaze - Turquoise",
      "ingredients": [
        {
          "material": "Ferro Frit 3134-2 (174)",
          "amount": 30.0
        },
        {
          "material": "Potash Feldspar Crecer",
          "amount": 26.0
        },
        {
          "material": "Silica",
          "amount": 14.0
        },
        {
          "material": "Tinkar Z",
          "amount": 12.0
        },
        {
          "material": "Wollastonite",
          "amount": 6.5
        },
        {
          "material": "Caol\u00edn Patag\u00f3nico",
          "amount": 6.0
        },
        {
          "material": "Talc",
          "amount": 5.5
        }
      ],
      "additionals": [
        {
          "material": "Tin Oxide",
          "amount": 2.5
        },
        {
          "material": "Copper Carbonate",
          "amount": 0.75
        }
      ],
      "description": "Vidriado turquesa satinado, traslucido como suele pasar cuando se usa wollastonita. En capa fina, cubre bastante bien el color de la pasta de gres tostado. No presenta picado ni craquelado. Se us\u00f3 la frita 174, que corresponde a la 3134 de Ferro",
      "createdBy": "Dante Alberro",
      "source": "glazy.org",
      "url": "https://glazy.org/recipes/63243"
    },
    {
      "id": 347795,
      "code": "GLAZY-347795",
      "name": "Turquesa VS 10.0",
      "cone": "8",
      "surface": "Glossy",
      "transparency": "",
      "atmosphere": "Oxidation",
      "subtype": "Glaze",
      "ingredients": [
        {
          "material": "0931_Feldspato K Minasolo",
          "amount": 40.0
        },
        {
          "material": "Silica",
          "amount": 25.0
        },
        {
          "material": "0904_Colemanita AB",
          "amount": 16.5
        },
        {
          "material": "0932_Calcita Minasolo",
          "amount": 14.5
        },
        {
          "material": "Dolomite",
          "amount": 4.0
        }
      ],
      "additionals": [
        {
          "material": "CER 12",
          "amount": 3.3
        },
        {
          "material": "Copper Carbonate",
          "amount": 3.0
        }
      ],
      "description": "Turquesa Vera Simonetti. Alterado. Menos boro. Pre\u00e7o Jun/23: 26,00.",
      "createdBy": "Marize Mello",
      "source": "glazy.org",
      "url": "https://glazy.org/recipes/347795"
    },
    {
      "id": 802,
      "code": "GLAZY-802",
      "name": "Turquoise",
      "cone": "10",
      "surface": "Satin-matte",
      "transparency": "Opaque",
      "atmosphere": "",
      "subtype": "Glaze - Matte - Magnesium Matte",
      "ingredients": [
        {
          "material": "Custer Feldspar",
          "amount": 34.5
        },
        {
          "material": "EP Kaolin",
          "amount": 23.3
        },
        {
          "material": "Dolomite",
          "amount": 18.1
        },
        {
          "material": "Silica",
          "amount": 16.1
        },
        {
          "material": "Gerstley Borate",
          "amount": 4.0
        },
        {
          "material": "Whiting",
          "amount": 4.0
        }
      ],
      "additionals": [
        {
          "material": "Cobalt Carbonate",
          "amount": 1.0
        },
        {
          "material": "Chrome Oxide",
          "amount": 0.5
        }
      ],
      "description": "Glaze Type: Magnesium matt Bulletproof. Great at all temps and thicknesses. Very stable I use Dave's porcelain from Laguna. Dean McRaine on the north shore of Kauai",
      "createdBy": "Glazy Admin",
      "source": "glazy.org",
      "url": "https://glazy.org/recipes/802"
    },
    {
      "id": 1586,
      "code": "GLAZY-1586",
      "name": "Turquoise",
      "cone": "6",
      "surface": "Satin-matte",
      "transparency": "Translucent",
      "atmosphere": "Oxidation, Reduction",
      "subtype": "Glaze - Turquoise",
      "ingredients": [
        {
          "material": "Ferro Frit 3134",
          "amount": 23.4
        },
        {
          "material": "Silica",
          "amount": 19.8
        },
        {
          "material": "EP Kaolin",
          "amount": 19.1
        },
        {
          "material": "Custer Feldspar",
          "amount": 14.9
        },
        {
          "material": "Talc",
          "amount": 11.7
        },
        {
          "material": "Whiting",
          "amount": 11.1
        }
      ],
      "additionals": [
        {
          "material": "Chrome Oxide",
          "amount": 0.5
        },
        {
          "material": "Cobalt Oxide",
          "amount": 0.5
        }
      ],
      "description": "From Rick Malmgren in CM.",
      "createdBy": "Glazy Admin",
      "source": "glazy.org",
      "url": "https://glazy.org/recipes/1586"
    },
    {
      "id": 1587,
      "code": "GLAZY-1587",
      "name": "Turquoise",
      "cone": "5 - 6",
      "surface": "Glossy",
      "transparency": "Semi-opaque",
      "atmosphere": "Oxidation",
      "subtype": "Glaze - Turquoise",
      "ingredients": [
        {
          "material": "Custer Feldspar",
          "amount": 33.5
        },
        {
          "material": "Frit 3819",
          "amount": 25.3
        },
        {
          "material": "Silica",
          "amount": 25.3
        },
        {
          "material": "Colemanite",
          "amount": 6.5
        },
        {
          "material": "Whiting",
          "amount": 5.6
        },
        {
          "material": "Ball Clay",
          "amount": 3.8
        }
      ],
      "additionals": [
        {
          "material": "Copper Carbonate",
          "amount": 3.0
        },
        {
          "material": "Bentonite",
          "amount": 1.0
        }
      ],
      "description": "add CMC gum 12 tsp per 100 gms.",
      "createdBy": "Glazy Admin",
      "source": "glazy.org",
      "url": "https://glazy.org/recipes/1587"
    },
    {
      "id": 4297,
      "code": "GLAZY-4297",
      "name": "Turquoise",
      "cone": "6",
      "surface": "Matte",
      "transparency": "Opaque",
      "atmosphere": "Oxidation",
      "subtype": "Glaze - Turquoise",
      "ingredients": [
        {
          "material": "Nepheline Syenite",
          "amount": 56.0
        },
        {
          "material": "Strontium Carbonate",
          "amount": 19.0
        },
        {
          "material": "Silica",
          "amount": 7.0
        },
        {
          "material": "Ball Clay",
          "amount": 6.0
        },
        {
          "material": "Lithium Carbonate",
          "amount": 3.0
        }
      ],
      "additionals": [
        {
          "material": "Bentonite",
          "amount": 3.64
        },
        {
          "material": "Copper Carbonate",
          "amount": 3.185
        },
        {
          "material": "Epsom salts",
          "amount": 0.91
        }
      ],
      "description": "From Lakeside Pottery http://www.lakesidepottery.com/Pages/Glaze-recipes-at-Lakeside-Pottery.htm Very bright. Very turquoise, Matt, breaks black. Moves a lot if applied too thick. Create rough antique look a like texture. NOT FOOD SAFE! Make sure you stir well! This is THE SECOND MOST DIFFICULT glaze to stir. If not mixed properly the pot will come out brown. One second dip. Runs a lot",
      "createdBy": "Lakeside Pottery",
      "source": "glazy.org",
      "url": "https://glazy.org/recipes/4297"
    },
    {
      "id": 9893,
      "code": "GLAZY-9893",
      "name": "Turquoise",
      "cone": "6",
      "surface": "Smooth Matte",
      "transparency": "Opaque",
      "atmosphere": "Oxidation",
      "subtype": "Glaze - Turquoise",
      "ingredients": [
        {
          "material": "Nepheline Syenite",
          "amount": 61.5
        },
        {
          "material": "Strontium Carbonate",
          "amount": 21.0
        },
        {
          "material": "Silica",
          "amount": 7.5
        },
        {
          "material": "Kentucky OM #4 Ball Clay",
          "amount": 6.5
        },
        {
          "material": "Lithium Carbonate",
          "amount": 3.5
        }
      ],
      "additionals": [
        {
          "material": "Copper Carbonate",
          "amount": 3.5
        },
        {
          "material": "Bentonite",
          "amount": 2.0
        }
      ],
      "description": "Matte, Opaque, Darker Caribbean Turquoise",
      "createdBy": "LOAM Clay Studio Inc.",
      "source": "glazy.org",
      "url": "https://glazy.org/recipes/9893"
    },
    {
      "id": 10813,
      "code": "GLAZY-10813",
      "name": "Turquoise",
      "cone": "4 - 10",
      "surface": "Glossy",
      "transparency": "Transparent",
      "atmosphere": "Oxidation, Neutral, Reduction",
      "subtype": "Glaze - Turquoise",
      "ingredients": [
        {
          "material": "Custer Feldspar",
          "amount": 50.0
        },
        {
          "material": "Silica",
          "amount": 18.0
        },
        {
          "material": "Whiting",
          "amount": 15.0
        },
        {
          "material": "Gerstley Borate",
          "amount": 6.0
        },
        {
          "material": "Zinc Oxide",
          "amount": 6.0
        },
        {
          "material": "EP Kaolin",
          "amount": 5.0
        }
      ],
      "additionals": [
        {
          "material": "Copper Carbonate",
          "amount": 3.0
        },
        {
          "material": "Cobalt Carbonate",
          "amount": 0.15
        }
      ],
      "description": "Transparent glossy turquoise blue. Very versatile temperature range. Capable of firing from Cone 4 to Cone 11. If fired in Reduction, it comes out looking like an ox blood red. This glaze is amazing when layered on top of any chrome red or chrome purple glazes. The effects are similar to a mottled purple/blue glaze, similar to the appearance of Van Gogh's Starry Night.",
      "createdBy": "Mark Quinto",
      "source": "glazy.org",
      "url": "https://glazy.org/recipes/10813"
    },
    {
      "id": 43805,
      "code": "GLAZY-43805",
      "name": "Turquoise",
      "cone": "10",
      "surface": "",
      "transparency": "",
      "atmosphere": "",
      "subtype": "Glaze - Turquoise",
      "ingredients": [
        {
          "material": "Custer Feldspar",
          "amount": 53.0
        },
        {
          "material": "Barium Carbonate",
          "amount": 22.0
        },
        {
          "material": "Kentucky OM #4 Ball Clay",
          "amount": 10.0
        },
        {
          "material": "Whiting",
          "amount": 9.0
        },
        {
          "material": "Zinc Oxide",
          "amount": 6.0
        }
      ],
      "additionals": [
        {
          "material": "Copper Carbonate",
          "amount": 4.0
        },
        {
          "material": "Rutile",
          "amount": 4.0
        }
      ],
      "description": "From Virginia Scotchie's Clay and Glaze Compendium",
      "createdBy": "Glazy Admin",
      "source": "glazy.org",
      "url": "https://glazy.org/recipes/43805"
    },
    {
      "id": 96606,
      "code": "GLAZY-96606",
      "name": "Turquoise",
      "cone": "6",
      "surface": "",
      "transparency": "",
      "atmosphere": "Oxidation",
      "subtype": "Glaze",
      "ingredients": [
        {
          "material": "Custer Feldspar",
          "amount": 36.0
        },
        {
          "material": "Silica",
          "amount": 27.0
        },
        {
          "material": "Gerstley Borate",
          "amount": 22.0
        },
        {
          "material": "Whiting",
          "amount": 11.0
        },
        {
          "material": "Dolomite",
          "amount": 4.0
        }
      ],
      "additionals": [
        {
          "material": "Copper Carbonate",
          "amount": 3.0
        },
        {
          "material": "Bentonite",
          "amount": 1.0
        }
      ],
      "description": "Similar analyses to Val Cushing's Turquoise",
      "createdBy": "Eric Shawn Bayrd",
      "source": "glazy.org",
      "url": "https://glazy.org/recipes/96606"
    },
    {
      "id": 102791,
      "code": "GLAZY-102791",
      "name": "Turquoise",
      "cone": "8 - 12",
      "surface": "Smooth Matte",
      "transparency": "Semi-opaque",
      "atmosphere": "Reduction, Salt & Soda, Wood, Neutral",
      "subtype": "Glaze - Turquoise",
      "ingredients": [
        {
          "material": "Barium Carbonate",
          "amount": 26.0
        },
        {
          "material": "Ball Clay",
          "amount": 22.0
        },
        {
          "material": "Custer Feldspar",
          "amount": 22.0
        },
        {
          "material": "Whiting",
          "amount": 18.0
        },
        {
          "material": "Zinc Oxide",
          "amount": 12.0
        }
      ],
      "additionals": [
        {
          "material": "Copper Carbonate",
          "amount": 8.5
        },
        {
          "material": "Rutile",
          "amount": 8.5
        },
        {
          "material": "Bentonite",
          "amount": 4.0
        }
      ],
      "description": "",
      "createdBy": "HP Bloomer IV",
      "source": "glazy.org",
      "url": "https://glazy.org/recipes/102791"
    },
    {
      "id": 7719,
      "code": "GLAZY-7719",
      "name": "Turquoise ^6 (Chris Clarke)",
      "cone": "6",
      "surface": "Glossy",
      "transparency": "",
      "atmosphere": "Oxidation",
      "subtype": "Glaze",
      "ingredients": [
        {
          "material": "Custer Feldspar",
          "amount": 35.0
        },
        {
          "material": "Wollastonite",
          "amount": 20.0
        },
        {
          "material": "Zinc Oxide",
          "amount": 17.0
        },
        {
          "material": "Silica",
          "amount": 16.0
        },
        {
          "material": "Kentucky OM #4 Ball Clay",
          "amount": 12.0
        }
      ],
      "additionals": [
        {
          "material": "Copper Carbonate",
          "amount": 3.0
        },
        {
          "material": "Rutile",
          "amount": 2.0
        }
      ],
      "description": "",
      "createdBy": "Alisa Liskin Clausen",
      "source": "glazy.org",
      "url": "https://glazy.org/recipes/7719"
    },
    {
      "id": 43958,
      "code": "GLAZY-43958",
      "name": "Turquoise Alkaline",
      "cone": "4",
      "surface": "",
      "transparency": "",
      "atmosphere": "Oxidation",
      "subtype": "Glaze - Turquoise",
      "ingredients": [
        {
          "material": "Ferro Frit 3110",
          "amount": 57.0
        },
        {
          "material": "Ferro Frit 3195",
          "amount": 19.0
        },
        {
          "material": "Silica",
          "amount": 10.0
        },
        {
          "material": "EP Kaolin",
          "amount": 9.0
        },
        {
          "material": "Copper Carbonate",
          "amount": 5.0
        },
        {
          "material": "Bentonite",
          "amount": 2.0
        }
      ],
      "description": "From Virginia Scotchie's Clay and Glaze Compendium",
      "createdBy": "Glazy Admin",
      "source": "glazy.org",
      "url": "https://glazy.org/recipes/43958"
    },
    {
      "id": 1589,
      "code": "GLAZY-1589",
      "name": "Turquoise Brilliant Matte",
      "cone": "6",
      "surface": "Matte",
      "transparency": "",
      "atmosphere": "Oxidation",
      "subtype": "Glaze - Matte",
      "ingredients": [
        {
          "material": "Strontium Carbonate",
          "amount": 36.2
        },
        {
          "material": "Kaolin",
          "amount": 22.8
        },
        {
          "material": "Nepheline Syenite",
          "amount": 22.8
        },
        {
          "material": "Silica",
          "amount": 12.1
        },
        {
          "material": "Lithium Carbonate",
          "amount": 6.0
        }
      ],
      "additionals": [
        {
          "material": "Copper Carbonate",
          "amount": 8.4
        }
      ],
      "description": "Glaze Type: Mid-fire We call them Brilliant Matt Purple and Brilliant Matt Turquoise. They are volatile so be very careful with your kiln shelves. As you can see they both use the same ingredients, but in different proportions. He fires to cone 6 (1200/1220 C)You have to watch your application thickness to get the result you want. We have fired the BMP from 950 C to almost 1300 C with different results but always pleasantly surprised. Do not expect consistancy with these glazes. submitted by: Ralph Loewenthal e-mail:",
      "createdBy": "Glazy Admin",
      "source": "glazy.org",
      "url": "https://glazy.org/recipes/1589"
    },
    {
      "id": 2207,
      "code": "GLAZY-2207",
      "name": "Turquoise Chun",
      "cone": "4",
      "surface": "Glossy",
      "transparency": "",
      "atmosphere": "Oxidation",
      "subtype": "Glaze - Turquoise",
      "ingredients": [
        {
          "material": "Ferro Frit 3195",
          "amount": 50.0
        },
        {
          "material": "Ferro Frit 3124",
          "amount": 40.0
        },
        {
          "material": "EP Kaolin",
          "amount": 10.0
        }
      ],
      "additionals": [
        {
          "material": "Titanium Dioxide",
          "amount": 5.0
        },
        {
          "material": "Copper Carbonate",
          "amount": 0.5
        }
      ],
      "description": "Glaze Type: Low fire (Alkaline) Clay Times May/ June 2000",
      "createdBy": "Glazy Admin",
      "source": "glazy.org",
      "url": "https://glazy.org/recipes/2207"
    },
    {
      "id": 16483,
      "code": "GLAZY-16483",
      "name": "Turquoise chun",
      "cone": "5 - 10",
      "surface": "Glossy",
      "transparency": "Opaque",
      "atmosphere": "Oxidation",
      "subtype": "Glaze - Red - Pink",
      "ingredients": [
        {
          "material": "Custer Feldspar",
          "amount": 30.0
        },
        {
          "material": "Ferro Frit 3134",
          "amount": 28.0
        },
        {
          "material": "Wollastonite - Vansil",
          "amount": 18.0
        },
        {
          "material": "Silica",
          "amount": 13.0
        },
        {
          "material": "EP Kaolin",
          "amount": 8.0
        },
        {
          "material": "Tin Oxide",
          "amount": 3.0
        },
        {
          "material": "Camadil Dolomite",
          "amount": 3.0
        },
        {
          "material": "Copper Carbonate",
          "amount": 0.75
        }
      ],
      "description": "A reworking of Val's turquoise for the gerstley borateless. With Chrome and tin and copper, produces a shade that's almost chun like on top of the same base",
      "createdBy": "david tsabar",
      "source": "glazy.org",
      "url": "https://glazy.org/recipes/16483"
    },
    {
      "id": 44205,
      "code": "GLAZY-44205",
      "name": "Turquoise Crackle",
      "cone": "08",
      "surface": "",
      "transparency": "",
      "atmosphere": "",
      "subtype": "Glaze - Specialty - Crackle",
      "ingredients": [
        {
          "material": "Gerstley Borate",
          "amount": 80.0
        },
        {
          "material": "Titanium Dioxide",
          "amount": 20.0
        }
      ],
      "description": "From Virginia Scotchie's Clay and Glaze Compendium",
      "createdBy": "Glazy Admin",
      "source": "glazy.org",
      "url": "https://glazy.org/recipes/44205"
    },
    {
      "id": 44156,
      "code": "GLAZY-44156",
      "name": "Turquoise Crawl",
      "cone": "6",
      "surface": "",
      "transparency": "",
      "atmosphere": "Oxidation",
      "subtype": "Glaze - Specialty - Crawling",
      "ingredients": [
        {
          "material": "Bone Ash",
          "amount": 90.0
        },
        {
          "material": "Cryolite",
          "amount": 16.0
        },
        {
          "material": "Kona F-4 feldspar",
          "amount": 10.0
        },
        {
          "material": "Barium Carbonate",
          "amount": 5.0
        },
        {
          "material": "Copper Carbonate",
          "amount": 4.0
        }
      ],
      "description": "From Virginia Scotchie's Clay and Glaze Compendium",
      "createdBy": "Glazy Admin",
      "source": "glazy.org",
      "url": "https://glazy.org/recipes/44156"
    },
    {
      "id": 43840,
      "code": "GLAZY-43840",
      "name": "Turquoise Dry Matte Glaze",
      "cone": "9 - 10",
      "surface": "",
      "transparency": "",
      "atmosphere": "Reduction",
      "subtype": "Glaze - Turquoise",
      "ingredients": [
        {
          "material": "Nepheline Syenite",
          "amount": 59.63
        },
        {
          "material": "Barium Carbonate",
          "amount": 38.44
        },
        {
          "material": "Kentucky OM #4 Ball Clay",
          "amount": 1.29
        },
        {
          "material": "Lithium Carbonate",
          "amount": 0.64
        }
      ],
      "additionals": [
        {
          "material": "Copper Carbonate",
          "amount": 2.75
        }
      ],
      "description": "From Virginia Scotchie's Clay and Glaze Compendium",
      "createdBy": "Glazy Admin",
      "source": "glazy.org",
      "url": "https://glazy.org/recipes/43840"
    },
    {
      "id": 1590,
      "code": "GLAZY-1590",
      "name": "Turquoise Glaze",
      "cone": "5",
      "surface": "Satin-matte",
      "transparency": "Opaque",
      "atmosphere": "Oxidation",
      "subtype": "Glaze - Turquoise",
      "ingredients": [
        {
          "material": "Custer Feldspar",
          "amount": 36.0
        },
        {
          "material": "Silica",
          "amount": 26.0
        },
        {
          "material": "Wollastonite",
          "amount": 20.0
        },
        {
          "material": "Zinc Oxide",
          "amount": 12.0
        }
      ],
      "additionals": [
        {
          "material": "Copper Carbonate",
          "amount": 4.0
        }
      ],
      "description": "Glaze Type: Zinc matt should be ok for food. Clay Times Nov./Dec. p.51. From B and R Pearson.",
      "createdBy": "Glazy Admin",
      "source": "glazy.org",
      "url": "https://glazy.org/recipes/1590"
    },
    {
      "id": 5281,
      "code": "GLAZY-5281",
      "name": "Turquoise Gloss",
      "cone": "7",
      "surface": "Glossy",
      "transparency": "",
      "atmosphere": "Oxidation, Reduction",
      "subtype": "Glaze - Turquoise",
      "ingredients": [
        {
          "material": "Nepheline Syenite",
          "amount": 50.0
        },
        {
          "material": "Barium Carbonate",
          "amount": 45.0
        },
        {
          "material": "Lithium Carbonate",
          "amount": 5.0
        }
      ],
      "additionals": [
        {
          "material": "Copper Carbonate",
          "amount": 2.0
        }
      ],
      "description": "This recipe was imported from Louis Katz's Hyperglaze database available on his website: http://falcon.tamucc.edu/lkatz/allglazes.txt More information about Louis Katz can be found on his website, http://www.louiskatz.net/ Louis Katz Notes: I am not a safety expert and any information contained in this file about safety should be ignored in favor of advice from experts. All of the materials in all glazes are potentially hazardous. All of these glaze recipes are given without any representation of accuracy or safety. They may work, they may not. They may be safe when fired or they may not. All of the materials used in them have hazards associated with them. You must be have sufficient training in the hazards before you use the the materials. You will have to determine the suitability and safety for your use. Do not assume that a lack of a warning about a material means that it is safe. Cone: 7 Color: turquoise Surface texture: Shiny or Glossy Firing: Ox. or Red. Recipe: Percent Batch Neph Sy 50.00 50.00 Barium Carbonate 45.00 45.00 Lithium Carbonate 5.00 5.00 Totals: 100.00 % 100.00 gm Also add: Copper Carbonate 2.00 2.00",
      "createdBy": "Glazy Admin",
      "source": "glazy.org",
      "url": "https://glazy.org/recipes/5281"
    },
    {
      "id": 6397,
      "code": "GLAZY-6397",
      "name": "Turquoise Matt",
      "cone": "10",
      "surface": "Matte",
      "transparency": "Opaque",
      "atmosphere": "Reduction",
      "subtype": "Glaze - Turquoise",
      "ingredients": [
        {
          "material": "Nepheline Syenite",
          "amount": 45.9
        },
        {
          "material": "Barium Carbonate",
          "amount": 38.2
        },
        {
          "material": "Silica",
          "amount": 7.3
        },
        {
          "material": "Ball Clay",
          "amount": 6.7
        },
        {
          "material": "Spodumene",
          "amount": 1.9
        }
      ],
      "additionals": [
        {
          "material": "Copper Carbonate",
          "amount": 2.0
        }
      ],
      "description": "Tennessee Technological University - Appalachian Center for Crafts - Clay Studio \ufffc Vince Pitelka, 2015 https://sites.tntech.edu/wpitelka/handoutsinformation/ Notes: NOT FOOD-SAFE, Opaque, Matt, medium blue.",
      "createdBy": "Glazy Admin",
      "source": "glazy.org",
      "url": "https://glazy.org/recipes/6397"
    },
    {
      "id": 3390,
      "code": "GLAZY-3390",
      "name": "Turquoise Matt Cone 6",
      "cone": "6",
      "surface": "Matte",
      "transparency": "Opaque",
      "atmosphere": "Oxidation",
      "subtype": "Glaze - Blue",
      "ingredients": [
        {
          "material": "Nepheline Syenite",
          "amount": 62.0
        },
        {
          "material": "Strontium Carbonate",
          "amount": 21.0
        },
        {
          "material": "Silica",
          "amount": 8.0
        },
        {
          "material": "Kentucky OM #4 Ball Clay",
          "amount": 7.0
        },
        {
          "material": "Lithium Carbonate",
          "amount": 3.0
        }
      ],
      "additionals": [
        {
          "material": "Bentonite",
          "amount": 4.0
        },
        {
          "material": "Copper Carbonate",
          "amount": 4.0
        }
      ],
      "description": "Western Pennsylvania Potters Community http://wpapotters.blogspot.com/2012/04/links-to-cone-6-oxidation-glaze-tests.html http://www.wpapotters.blogspot.com/2010/11/cone-6-oxidation-results-group-4.html With natural cooling in an electric kiln",
      "createdBy": "Terry Rorison",
      "source": "glazy.org",
      "url": "https://glazy.org/recipes/3390"
    },
    {
      "id": 1591,
      "code": "GLAZY-1591",
      "name": "Turquoise Matte",
      "cone": "5",
      "surface": "Matte",
      "transparency": "",
      "atmosphere": "",
      "subtype": "Glaze - Matte",
      "ingredients": [
        {
          "material": "Nepheline Syenite",
          "amount": 61.1
        },
        {
          "material": "Strontium Carbonate",
          "amount": 26.2
        },
        {
          "material": "Silica",
          "amount": 7.0
        },
        {
          "material": "EP Kaolin",
          "amount": 3.9
        },
        {
          "material": "Lithium Carbonate",
          "amount": 1.8
        }
      ],
      "additionals": [
        {
          "material": "Copper Carbonate",
          "amount": 4.4
        },
        {
          "material": "Bentonite",
          "amount": 1.8
        }
      ],
      "description": "Kathy Schuetz",
      "createdBy": "Glazy Admin",
      "source": "glazy.org",
      "url": "https://glazy.org/recipes/1591"
    },
    {
      "id": 6047,
      "code": "GLAZY-6047",
      "name": "Turquoise Matte",
      "cone": "6",
      "surface": "Matte",
      "transparency": "Opaque",
      "atmosphere": "Reduction",
      "subtype": "Glaze - Turquoise",
      "ingredients": [
        {
          "material": "Nepheline Syenite",
          "amount": 61.5
        },
        {
          "material": "Strontium Carbonate",
          "amount": 20.9
        },
        {
          "material": "Silica",
          "amount": 7.7
        },
        {
          "material": "Kentucky OM #4 Ball Clay",
          "amount": 6.6
        },
        {
          "material": "Lithium Carbonate",
          "amount": 3.3
        }
      ],
      "additionals": [
        {
          "material": "Bentonite",
          "amount": 4.0
        },
        {
          "material": "Copper Carbonate",
          "amount": 3.5
        }
      ],
      "description": "An oxidation turquoise matte. Develops blushes of reddish tones From William \u201cBill\u201d Schran, Teacher & Consultant Creative Creek Artisans: http://www.creativecreekartisans.com/ Cone 6 Reduction Glazes: http://www.creativecreekartisans.com/creativecreekcone6re.htm",
      "createdBy": "William Schran",
      "source": "glazy.org",
      "url": "https://glazy.org/recipes/6047"
    },
    {
      "id": 12798,
      "code": "GLAZY-12798",
      "name": "Turquoise Matte",
      "cone": "5 - 7",
      "surface": "Matte",
      "transparency": "Opaque",
      "atmosphere": "Oxidation",
      "subtype": "Glaze - Turquoise",
      "ingredients": [
        {
          "material": "Nepheline Syenite",
          "amount": 61.5
        },
        {
          "material": "Strontium Carbonate",
          "amount": 21.0
        },
        {
          "material": "Silica",
          "amount": 7.7
        },
        {
          "material": "Ball Clay",
          "amount": 6.6
        },
        {
          "material": "Lithium Carbonate",
          "amount": 3.2
        }
      ],
      "additionals": [
        {
          "material": "Bentonite",
          "amount": 4.0
        },
        {
          "material": "Copper Carbonate",
          "amount": 3.5
        }
      ],
      "description": "",
      "createdBy": "Matt Garrett",
      "source": "glazy.org",
      "url": "https://glazy.org/recipes/12798"
    },
    {
      "id": 19954,
      "code": "GLAZY-19954",
      "name": "Turquoise Matte",
      "cone": "9 - 10",
      "surface": "Smooth Matte",
      "transparency": "Opaque",
      "atmosphere": "Reduction, Salt & Soda",
      "subtype": "Glaze - Turquoise",
      "ingredients": [
        {
          "material": "Nepheline Syenite",
          "amount": 52.74
        },
        {
          "material": "Strontium Carbonate",
          "amount": 30.7
        },
        {
          "material": "Silica",
          "amount": 8.22
        },
        {
          "material": "Kentucky OM #4 Ball Clay",
          "amount": 7.79
        },
        {
          "material": "Lithium Carbonate",
          "amount": 0.55
        }
      ],
      "additionals": [
        {
          "material": "Bentonite",
          "amount": 9.87
        },
        {
          "material": "Rutile",
          "amount": 5.1
        },
        {
          "material": "Epsom salts",
          "amount": 4.93
        },
        {
          "material": "Copper Carbonate",
          "amount": 3.06
        }
      ],
      "description": "",
      "createdBy": "Cecilia Secaira",
      "source": "glazy.org",
      "url": "https://glazy.org/recipes/19954"
    },
    {
      "id": 43856,
      "code": "GLAZY-43856",
      "name": "Turquoise Matte",
      "cone": "6 - 7",
      "surface": "Matte",
      "transparency": "",
      "atmosphere": "Oxidation, Reduction",
      "subtype": "Glaze - Turquoise",
      "ingredients": [
        {
          "material": "Nepheline Syenite",
          "amount": 60.0
        },
        {
          "material": "Barium Carbonate",
          "amount": 24.0
        },
        {
          "material": "Silica",
          "amount": 7.0
        },
        {
          "material": "Grolleg Kaolin",
          "amount": 6.0
        },
        {
          "material": "Lithium Carbonate",
          "amount": 5.0
        }
      ],
      "additionals": [
        {
          "material": "Copper Carbonate",
          "amount": 3.0
        }
      ],
      "description": "From Virginia Scotchie's Clay and Glaze Compendium",
      "createdBy": "Glazy Admin",
      "source": "glazy.org",
      "url": "https://glazy.org/recipes/43856"
    },
    {
      "id": 67475,
      "code": "GLAZY-67475",
      "name": "Turquoise Matte",
      "cone": "6",
      "surface": "",
      "transparency": "",
      "atmosphere": "Oxidation",
      "subtype": "Glaze - Turquoise",
      "ingredients": [
        {
          "material": "Nepheline Syenite",
          "amount": 70.75
        },
        {
          "material": "Strontium Carbonate",
          "amount": 26.78
        },
        {
          "material": "Gerstley Borate",
          "amount": 2.47
        }
      ],
      "additionals": [
        {
          "material": "Copper Carbonate",
          "amount": 3.91
        },
        {
          "material": "Bentonite",
          "amount": 2.88
        }
      ],
      "description": "From \"Amazing Glaze: Techniques, Recipes, Finishing, and Firing\" by Gabriel Kline",
      "createdBy": "Glazy Admin",
      "source": "glazy.org",
      "url": "https://glazy.org/recipes/67475"
    },
    {
      "id": 74898,
      "code": "GLAZY-74898",
      "name": "Turquoise matte",
      "cone": "6",
      "surface": "Matte",
      "transparency": "Opaque",
      "atmosphere": "Oxidation",
      "subtype": "Glaze - Turquoise",
      "ingredients": [
        {
          "material": "Nepheline Syenite",
          "amount": 38.68
        },
        {
          "material": "Ferro Frit 3124",
          "amount": 27.03
        },
        {
          "material": "Strontium Carbonate",
          "amount": 26.51
        },
        {
          "material": "EP Kaolin",
          "amount": 7.79
        }
      ],
      "additionals": [
        {
          "material": "Copper Carbonate",
          "amount": 4.0
        },
        {
          "material": "Bentonite",
          "amount": 2.0
        },
        {
          "material": "Titanium Dioxide",
          "amount": 2.0
        }
      ],
      "description": "",
      "createdBy": "Eric P.",
      "source": "glazy.org",
      "url": "https://glazy.org/recipes/74898"
    },
    {
      "id": 97126,
      "code": "GLAZY-97126",
      "name": "Turquoise Matte",
      "cone": "6",
      "surface": "Matte",
      "transparency": "",
      "atmosphere": "Oxidation",
      "subtype": "Glaze",
      "ingredients": [
        {
          "material": "Nepheline Syenite",
          "amount": 51.5
        },
        {
          "material": "Strontium Carbonate",
          "amount": 20.9
        },
        {
          "material": "Silica",
          "amount": 7.7
        },
        {
          "material": "Kentucky OM #4 Ball Clay",
          "amount": 6.6
        },
        {
          "material": "Lithium Carbonate",
          "amount": 3.3
        }
      ],
      "additionals": [
        {
          "material": "Bentonite",
          "amount": 4.0
        },
        {
          "material": "Copper Carbonate",
          "amount": 3.5
        },
        {
          "material": "Epsom salts",
          "amount": 1.0
        }
      ],
      "description": "",
      "createdBy": "Eric Shawn Bayrd",
      "source": "glazy.org",
      "url": "https://glazy.org/recipes/97126"
    },
    {
      "id": 154622,
      "code": "GLAZY-154622",
