Repository: MrSeldon/argilev2

File: data/glazes/glazy.json (part 282 of 315)
{
      "name": "Turquoise Matte",
      "cone": "5 - 6",
      "surface": "Matte",
      "transparency": "Opaque",
      "atmosphere": "Oxidation",
      "subtype": "Glaze - Turquoise",
      "ingredients": [
        {
          "material": "Nepheline Syenite",
          "amount": 61.5
        },
        {
          "material": "Strontium Carbonate",
          "amount": 20.9
        },
        {
          "material": "Silica",
          "amount": 7.7
        },
        {
          "material": "Kentucky OM #4 Ball Clay",
          "amount": 6.6
        },
        {
          "material": "Lithium Carbonate",
          "amount": 3.3
        }
      ],
      "additionals": [
        {
          "material": "Bentonite",
          "amount": 4.0
        },
        {
          "material": "Copper Carbonate",
          "amount": 3.5
        }
      ],
      "description": "Shared by George Lewter on https://cone6pots.ning.com/page/cone-6-glaze-recipes?id=2103784%3APage%3A1182&page=3#comments",
      "createdBy": "Osa Atoe",
      "source": "glazy.org",
      "url": "https://glazy.org/recipes/154622"
    },
    {
      "id": 309580,
      "code": "GLAZY-309580",
      "name": "Turquoise Matte",
      "cone": "6 - 9",
      "surface": "Satin",
      "transparency": "Opaque",
      "atmosphere": "Oxidation",
      "subtype": "Glaze - Turquoise",
      "ingredients": [
        {
          "material": "Nepheline Syenite",
          "amount": 60.11
        },
        {
          "material": "Strontium Carbonate",
          "amount": 26.6
        },
        {
          "material": "Silica",
          "amount": 7.13
        },
        {
          "material": "Ball Clay",
          "amount": 6.17
        }
      ],
      "additionals": [
        {
          "material": "Copper Carbonate",
          "amount": 3.0
        },
        {
          "material": "Lithium Carbonate",
          "amount": 3.0
        }
      ],
      "description": "Glazed used at our community studio, do not know the origin. Often slightly crazes at cone 6",
      "createdBy": "Sonia Mayer",
      "source": "glazy.org",
      "url": "https://glazy.org/recipes/309580"
    },
    {
      "id": 10542,
      "code": "GLAZY-10542",
      "name": "Turquoise Matte 1",
      "cone": "6",
      "surface": "Matte",
      "transparency": "Opaque",
      "atmosphere": "Oxidation",
      "subtype": "Glaze - Turquoise",
      "ingredients": [
        {
          "material": "Potash Feldspar",
          "amount": 47.17
        },
        {
          "material": "Dolomite",
          "amount": 18.87
        },
        {
          "material": "Kaolin",
          "amount": 18.87
        },
        {
          "material": "Soda Ash",
          "amount": 9.43
        },
        {
          "material": "Crecer Frit 804",
          "amount": 5.66
        }
      ],
      "additionals": [
        {
          "material": "Bentonite",
          "amount": 2.0
        },
        {
          "material": "Tin Oxide",
          "amount": 2.0
        },
        {
          "material": "Copper Carbonate",
          "amount": 1.5
        }
      ],
      "description": "Not suitable for food surfaces",
      "createdBy": "Clara Giorello",
      "source": "glazy.org",
      "url": "https://glazy.org/recipes/10542"
    },
    {
      "id": 10543,
      "code": "GLAZY-10543",
      "name": "Turquoise Matte 2",
      "cone": "6",
      "surface": "Smooth Matte",
      "transparency": "Semi-opaque",
      "atmosphere": "Oxidation",
      "subtype": "Glaze - Turquoise",
      "ingredients": [
        {
          "material": "Potash Feldspar",
          "amount": 45.36
        },
        {
          "material": "Dolomite",
          "amount": 18.14
        },
        {
          "material": "Kaolin",
          "amount": 18.14
        },
        {
          "material": "Crecer Frit 804",
          "amount": 9.29
        },
        {
          "material": "Soda Ash",
          "amount": 9.07
        }
      ],
      "additionals": [
        {
          "material": "Bentonite",
          "amount": 1.92
        },
        {
          "material": "Tin Oxide",
          "amount": 1.92
        },
        {
          "material": "Copper Carbonate",
          "amount": 1.44
        }
      ],
      "description": "Not suitable for food surfaces",
      "createdBy": "Clara Giorello",
      "source": "glazy.org",
      "url": "https://glazy.org/recipes/10543"
    },
    {
      "id": 7724,
      "code": "GLAZY-7724",
      "name": "Turquoise Matte ^6 ox. The ONE",
      "cone": "6",
      "surface": "Matte",
      "transparency": "Opaque",
      "atmosphere": "Oxidation",
      "subtype": "Glaze - Turquoise",
      "ingredients": [
        {
          "material": "Nepheline Syenite",
          "amount": 60.0
        },
        {
          "material": "Strontium Carbonate",
          "amount": 25.0
        },
        {
          "material": "Silica",
          "amount": 9.0
        },
        {
          "material": "Ball Clay",
          "amount": 4.0
        },
        {
          "material": "Lithium Carbonate",
          "amount": 2.0
        }
      ],
      "additionals": [
        {
          "material": "Bentonite",
          "amount": 4.0
        },
        {
          "material": "Copper Carbonate",
          "amount": 3.5
        },
        {
          "material": "Epsom salts",
          "amount": 1.0
        }
      ],
      "description": "Turquoise matte glaze that was sent to Clayart in early 2000. I revised it after looking at the strontium mattes by Pete Pinnell , and rounded it up to even decimals. This is the ONE, I use always, for a consistent smooth and mat turquoise. The recipe has been adapted and given new names, but I call it Turquoise matte, the ONE because there are so many like recipes. Likes to be thick and it flashes. If too thick, it is dull and pinholes.Too thin and it will be brown. Not a durable glaze but nice for decorative ware.",
      "createdBy": "Alisa Liskin Clausen",
      "source": "glazy.org",
      "url": "https://glazy.org/recipes/7724"
    },
    {
      "id": 17429,
      "code": "GLAZY-17429",
      "name": "Turquoise Matte ^6 ox. The ONE",
      "cone": "6",
      "surface": "Matte",
      "transparency": "Opaque",
      "atmosphere": "Oxidation",
      "subtype": "Glaze - Turquoise",
      "ingredients": [
        {
          "material": "Nepheline Syenite",
          "amount": 60.0
        },
        {
          "material": "Strontium Carbonate",
          "amount": 25.0
        },
        {
          "material": "Silica",
          "amount": 9.0
        },
        {
          "material": "Kentucky OM #4 Ball Clay",
          "amount": 4.0
        },
        {
          "material": "Lithium Carbonate",
          "amount": 2.0
        }
      ],
      "additionals": [
        {
          "material": "Bentonite",
          "amount": 4.0
        },
        {
          "material": "Copper Carbonate",
          "amount": 3.5
        },
        {
          "material": "Epsom salts",
          "amount": 1.0
        }
      ],
      "description": "Turquoise mat glaze that was sent to Clayart in early 2000. I revised it after looking at the strontium mattes by Pete Pinnell , and rounded it up to even decimals. This is the ONE, I use always, for a consistent smooth and mat turquoise. The recipe has been adapted and given new names, but I call it Turquoise matte, the ONE so I don't confuse the recipe with lots of other like ones. Likes to be thick and it flashes. Too thick it becomes dull, whitish and can pinhole.",
      "createdBy": "Alisa Liskin Clausen",
      "source": "glazy.org",
      "url": "https://glazy.org/recipes/17429"
    },
    {
      "id": 4529,
      "code": "GLAZY-4529",
      "name": "turquoise matte by John Brit",
      "cone": "6 - 8",
      "surface": "Satin-matte",
      "transparency": "Translucent",
      "atmosphere": "Oxidation",
      "subtype": "Glaze - Turquoise",
      "ingredients": [
        {
          "material": "Nepheline Syenite",
          "amount": 58.0
        },
        {
          "material": "Barium Carbonate",
          "amount": 27.0
        },
        {
          "material": "Silica",
          "amount": 7.0
        },
        {
          "material": "EP Kaolin",
          "amount": 6.0
        },
        {
          "material": "Lithium Carbonate",
          "amount": 3.0
        }
      ],
      "additionals": [
        {
          "material": "Copper Carbonate",
          "amount": 3.0
        },
        {
          "material": "Bentonite",
          "amount": 2.0
        }
      ],
      "description": "Matt",
      "createdBy": "kenneth ibbett",
      "source": "glazy.org",
      "url": "https://glazy.org/recipes/4529"
    },
    {
      "id": 1592,
      "code": "GLAZY-1592",
      "name": "Turquoise Matte rev1",
      "cone": "5",
      "surface": "Matte",
      "transparency": "",
      "atmosphere": "Oxidation",
      "subtype": "Glaze - Turquoise",
      "ingredients": [
        {
          "material": "Nepheline Syenite",
          "amount": 60.0
        },
        {
          "material": "Strontium Carbonate",
          "amount": 25.0
        },
        {
          "material": "Silica",
          "amount": 9.0
        },
        {
          "material": "EP Kaolin",
          "amount": 4.0
        },
        {
          "material": "Lithium Carbonate",
          "amount": 2.0
        }
      ],
      "additionals": [
        {
          "material": "Copper Carbonate",
          "amount": 4.0
        },
        {
          "material": "Bentonite",
          "amount": 2.0
        }
      ],
      "description": "The other day a matt turquoise glaze was posted on Clayart. I am suggesting that midfire potters not use this Maryland glaze for food containers. It doesn't have enough silica to keep the copper properly bound when faced with food acids. Adapting the same Seger formula, this recipe is more balanced. Only tests will show if these yield an acceptable colour and surface on your claybody. submitted by: Tom Buck",
      "createdBy": "Glazy Admin",
      "source": "glazy.org",
      "url": "https://glazy.org/recipes/1592"
    },
    {
      "id": 92107,
      "code": "GLAZY-92107",
      "name": "Turquoise Miroir",
      "cone": "10",
      "surface": "Glossy",
      "transparency": "Opaque",
      "atmosphere": "Oxidation",
      "subtype": "Glaze - Green - Copper",
      "ingredients": [
        {
          "material": "Silice 400 (Solargil 2018)",
          "amount": 37.88
        },
        {
          "material": "Feldspath potassique ICE10 (Solargil 2018)",
          "amount": 34.85
        },
        {
          "material": "Gerstley Borate (Solargil 2018)",
          "amount": 10.23
        },
        {
          "material": "Carbonate de Calcium (Solargil 2018)",
          "amount": 6.06
        },
        {
          "material": "Dolomie (Solargil 2018)",
          "amount": 4.55
        },
        {
          "material": "Zinc Oxide",
          "amount": 3.03
        },
        {
          "material": "Kaolin pulv\u00e9ris\u00e9 (Solargil 2018)",
          "amount": 1.89
        },
        {
          "material": "Bentonite (Solargil 2018)",
          "amount": 1.51
        }
      ],
      "additionals": [
        {
          "material": "Copper Carbonate",
          "amount": 3.0
        },
        {
          "material": "Manganese Dioxide",
          "amount": 3.0
        }
      ],
      "description": "Recette de Ceramic Materials Education. Tr\u00e8s brillant, un peu coulant. Temp calcul\u00e9e : 1245 \u00b0C CoE : 5,72 (Appen), 5,98 (Sankey)",
      "createdBy": "Jean-Pierre Prieto",
      "source": "glazy.org",
      "url": "https://glazy.org/recipes/92107"
    },
    {
      "id": 52978,
      "code": "GLAZY-52978",
      "name": "TURQUOISE-02_versie01",
      "cone": "4 - 10",
      "surface": "Glossy",
      "transparency": "Translucent",
      "atmosphere": "Oxidation",
      "subtype": "Glaze",
      "ingredients": [
        {
          "material": "Potash Feldspar",
          "amount": 48.4
        },
        {
          "material": "Silica",
          "amount": 21.3
        },
        {
          "material": "Whiting",
          "amount": 14.52
        },
        {
          "material": "Zinc Oxide",
          "amount": 6.1
        },
        {
          "material": "Gerstley Borate",
          "amount": 5.81
        },
        {
          "material": "Kaolin",
          "amount": 3.87
        }
      ],
      "additionals": [
        {
          "material": "Copper Carbonate",
          "amount": 3.0
        },
        {
          "material": "Cobalt Carbonate",
          "amount": 0.15
        }
      ],
      "description": "",
      "createdBy": "Bernard RENDERS",
      "source": "glazy.org",
      "url": "https://glazy.org/recipes/52978"
    },
    {
      "id": 1594,
      "code": "GLAZY-1594",
      "name": "Turquoise/Green Crystal Nelson",
      "cone": "5 - 6",
      "surface": "Matte",
      "transparency": "Translucent",
      "atmosphere": "Oxidation",
      "subtype": "Glaze - Matte",
      "ingredients": [
        {
          "material": "Nepheline Syenite",
          "amount": 41.5
        },
        {
          "material": "Barium Carbonate",
          "amount": 27.8
        },
        {
          "material": "Silica",
          "amount": 14.5
        },
        {
          "material": "Lithium Carbonate",
          "amount": 4.9
        },
        {
          "material": "Whiting",
          "amount": 4.9
        },
        {
          "material": "EP Kaolin",
          "amount": 4.5
        },
        {
          "material": "Gerstley Borate",
          "amount": 2.0
        }
      ],
      "additionals": [
        {
          "material": "Copper Carbonate",
          "amount": 12.0
        },
        {
          "material": "Bentonite",
          "amount": 2.0
        }
      ],
      "description": "Glaze Type: Lithium Matte green: 12 copper carb + 8 RIO Translucent matte. NOT food safe due to barium content. From Shanon Nelson.",
      "createdBy": "Glazy Admin",
      "source": "glazy.org",
      "url": "https://glazy.org/recipes/1594"
    },
    {
      "id": 36039,
      "code": "GLAZY-36039",
      "name": "Turtle Power (Copy)",
      "cone": "10",
      "surface": "Glossy",
      "transparency": "Translucent",
      "atmosphere": "Oxidation",
      "subtype": "Glaze - Green - Chrome",
      "ingredients": [
        {
          "material": "Silica",
          "amount": 32.5
        },
        {
          "material": "Ferro Frit 3269",
          "amount": 28.5
        },
        {
          "material": "Barium Carbonate",
          "amount": 15.0
        },
        {
          "material": "EP Kaolin",
          "amount": 15.0
        },
        {
          "material": "Whiting",
          "amount": 9.0
        }
      ],
      "additionals": [
        {
          "material": "Chrome Oxide",
          "amount": 0.5
        }
      ],
      "description": "Developed in partnership by Ironworks Pottery and Ryan Rakhshan @potsbyryan",
      "createdBy": "Ginger",
      "source": "glazy.org",
      "url": "https://glazy.org/recipes/36039"
    },
    {
      "id": 35360,
      "code": "GLAZY-35360",
      "name": "Turtle Power Real Red",
      "cone": "9 - 12",
      "surface": "Glossy",
      "transparency": "Translucent",
      "atmosphere": "Reduction",
      "subtype": "Glaze - Green - Chrome",
      "ingredients": [
        {
          "material": "Silica",
          "amount": 32.5
        },
        {
          "material": "Ferro Frit 3269",
          "amount": 28.5
        },
        {
          "material": "Barium Carbonate",
          "amount": 15.0
        },
        {
          "material": "EP Kaolin",
          "amount": 15.0
        },
        {
          "material": "Whiting",
          "amount": 9.0
        }
      ],
      "additionals": [
        {
          "material": "Tin Oxide",
          "amount": 1.0
        },
        {
          "material": "Copper Carbonate",
          "amount": 0.5
        }
      ],
      "description": "Developed in partnership by Ironworks Pottery and Ryan Rakhshan @potsbyryan turned copper red by ginger",
      "createdBy": "Ginger",
      "source": "glazy.org",
      "url": "https://glazy.org/recipes/35360"
    },
    {
      "id": 72708,
      "code": "GLAZY-72708",
      "name": "Tyabb Pottery Raw Maiolica /Shino Base",
      "cone": "6 - 7",
      "surface": "",
      "transparency": "",
      "atmosphere": "Oxidation, Reduction",
      "subtype": "Glaze - Single-Fire",
      "ingredients": [
        {
          "material": "Gerstley Borate",
          "amount": 26.0
        },
        {
          "material": "Silica",
          "amount": 17.0
        },
        {
          "material": "Kaolin",
          "amount": 16.0
        },
        {
          "material": "Bentonite",
          "amount": 14.0
        },
        {
          "material": "Zircopax",
          "amount": 13.0
        },
        {
          "material": "Lithium Carbonate",
          "amount": 9.0
        },
        {
          "material": "Tin Oxide",
          "amount": 5.0
        }
      ],
      "description": "",
      "createdBy": "Simone Cole",
      "source": "glazy.org",
      "url": "https://glazy.org/recipes/72708"
    },
    {
      "id": 2634,
      "code": "GLAZY-2634",
      "name": "Tyler Amber Slip",
      "cone": "6",
      "surface": "Semi-glossy",
      "transparency": "",
      "atmosphere": "Oxidation",
      "subtype": "Glaze - Iron - Amber",
      "ingredients": [
        {
          "material": "Albany slip",
          "amount": 80.0
        },
        {
          "material": "Gerstley Borate",
          "amount": 10.0
        },
        {
          "material": "Nepheline Syenite",
          "amount": 10.0
        }
      ],
      "description": "Source/Alternate names: Richard Zakin Notes: Alisa Clausen: used Oldenwalder Clay for Albany Slip. A shiny matt rust brown glaze. Light orange where thin, dark sienna brown where thickest. Stayed where applied.",
      "createdBy": "Glazy Admin",
      "source": "glazy.org",
      "url": "https://glazy.org/recipes/2634"
    },
    {
      "id": 5258,
      "code": "GLAZY-5258",
      "name": "Tyler Textured Amber",
      "cone": "6",
      "surface": "",
      "transparency": "",
      "atmosphere": "Oxidation, Reduction",
      "subtype": "Glaze - Iron - Amber",
      "ingredients": [
        {
          "material": "Albany slip",
          "amount": 80.0
        },
        {
          "material": "Colemanite",
          "amount": 10.0
        },
        {
          "material": "Nepheline Syenite",
          "amount": 10.0
        }
      ],
      "description": "This recipe was imported from Louis Katz's Hyperglaze database available on his website: http://falcon.tamucc.edu/lkatz/allglazes.txt More information about Louis Katz can be found on his website, http://www.louiskatz.net/ Louis Katz Notes: I am not a safety expert and any information contained in this file about safety should be ignored in favor of advice from experts. All of the materials in all glazes are potentially hazardous. All of these glaze recipes are given without any representation of accuracy or safety. They may work, they may not. They may be safe when fired or they may not. All of the materials used in them have hazards associated with them. You must be have sufficient training in the hazards before you use the the materials. You will have to determine the suitability and safety for your use. Do not assume that a lack of a warning about a material means that it is safe. Cone: 6 Surface texture: Texture Firing: Ox. or Red. Recipe: Percent Batch Colemanite 10.00 10.00 Neph Sy 10.00 10.00 Albany 80.00 80.00 Totals: 100.00 % 100.00 gm",
      "createdBy": "Glazy Admin",
      "source": "glazy.org",
      "url": "https://glazy.org/recipes/5258"
    },
    {
      "id": 98724,
      "code": "GLAZY-98724",
      "name": "TYORKA Katz-Burke Matte (adapted to local materials)",
      "cone": "6",
      "surface": "Satin",
      "transparency": "Opaque",
      "atmosphere": "Oxidation",
      "subtype": "Glaze - Matte",
      "ingredients": [
        {
          "material": "\u041d\u0435\u0444\u0435\u043b\u0438\u043d \u0421\u0438\u0435\u043d\u0438\u0442 (Altaflux-45)",
          "amount": 28.0
        },
        {
          "material": "\u041a\u0432\u0430\u0440\u0446\u0435\u0432\u0430\u044f \u043c\u0443\u043a\u0430 Silverbond 15",
          "amount": 23.0
        },
        {
          "material": "\u041a\u0430\u043e\u043b\u0438\u043d \u043a\u0430\u043b\u044c\u0446\u0438\u043d\u0438\u0440\u043e\u0432\u0430\u043d\u043d\u044b\u0439 \u041c\u0418\u041a\u0410\u041e",
          "amount": 22.0
        },
        {
          "material": "\u041a\u0430\u0440\u0431\u043e\u043d\u0430\u0442 \u043a\u0430\u043b\u044c\u0446\u0438\u044f (\u043c\u0435\u043b)",
          "amount": 19.0
        },
        {
          "material": "\u0423\u043b\u0435\u043a\u0441\u0438\u0442 (\u0425\u0438\u043c\u043f\u044d\u043a)",
          "amount": 8.0
        }
      ],
      "additionals": [
        {
          "material": "\u041e\u043a\u0441\u0438\u0434 \u043d\u0438\u043a\u0435\u043b\u044f, S-4512",
          "amount": 1.6
        },
        {
          "material": "\u041e\u043a\u0441\u0438\u0434 \u0442\u0438\u0442\u0430\u043d\u0430, S-4630",
          "amount": 1.44
        },
        {
          "material": "\u041e\u043a\u0441\u0438\u0434 \u0436\u0435\u043b\u0435\u0437\u0430",
          "amount": 1.12
        },
        {
          "material": "Cobalt Oxide",
          "amount": 0.72
        }
      ],
      "description": "CAREFUL: it can make crawling.",
      "createdBy": "\u0422\u0451\u0440\u043a\u0430",
      "source": "glazy.org",
      "url": "https://glazy.org/recipes/98724"
    },
    {
      "id": 122935,
      "code": "GLAZY-122935",
      "name": "TYORKA lava",
      "cone": "6",
      "surface": "",
      "transparency": "Opaque",
      "atmosphere": "Oxidation",
      "subtype": "Glaze - Specialty",
      "ingredients": [
        {
          "material": "\u041f\u043e\u043b\u0435\u0432\u043e\u0439 \u0448\u043f\u0430\u0442 FFF",
          "amount": 49.23
        },
        {
          "material": "\u041a\u0430\u0440\u0431\u043e\u043d\u0430\u0442 \u043a\u0430\u043b\u044c\u0446\u0438\u044f (\u043c\u0435\u043b)",
          "amount": 24.04
        },
        {
          "material": "\u041a\u0432\u0430\u0440\u0446\u0435\u0432\u0430\u044f \u043c\u0443\u043a\u0430 Silverbond 15",
          "amount": 16.42
        },
        {
          "material": "\u041a\u0430\u043e\u043b\u0438\u043d \u043a\u0430\u043b\u044c\u0446\u0438\u043d\u0438\u0440\u043e\u0432\u0430\u043d\u043d\u044b\u0439 \u041c\u0418\u041a\u0410\u041e",
          "amount": 10.3
        }
      ],
      "additionals": [
        {
          "material": "Titanium Dioxide",
          "amount": 11.0
        },
        {
          "material": "\u041a\u0430\u0440\u0431\u0438\u0434 \u043a\u0440\u0435\u043c\u043d\u0438\u044f, S-4778",
          "amount": 0.34
        }
      ],
      "description": "Silicon carbide - 80 \u00b5m",
      "createdBy": "\u0422\u0451\u0440\u043a\u0430",
      "source": "glazy.org",
      "url": "https://glazy.org/recipes/122935"
    },
    {
      "id": 259867,
      "code": "GLAZY-259867",
      "name": "Ty\u02bcs Marble Forest",
      "cone": "5 - 7",
      "surface": "Glossy",
      "transparency": "Opaque",
      "atmosphere": "Oxidation",
      "subtype": "Glaze - Green",
      "ingredients": [
        {
          "material": "Ferro Frit 3134",
          "amount": 33.0
        },
        {
          "material": "Nepheline Syenite",
          "amount": 22.0
        },
        {
          "material": "EP Kaolin",
          "amount": 14.0
        },
        {
          "material": "Ferro Frit 3110",
          "amount": 14.0
        },
        {
          "material": "Silica",
          "amount": 12.0
        },
        {
          "material": "Dolomite",
          "amount": 4.0
        },
        {
          "material": "Talc",
          "amount": 1.0
        }
      ],
      "additionals": [
        {
          "material": "Zircopax",
          "amount": 10.0
        },
        {
          "material": "Red Iron Oxide",
          "amount": 9.0
        },
        {
          "material": "Cobalt Oxide",
          "amount": 2.0
        }
      ],
      "description": "",
      "createdBy": "Tyler Horkavy",
      "source": "glazy.org",
      "url": "https://glazy.org/recipes/259867"
    },
    {
      "id": 257064,
      "code": "GLAZY-257064",
      "name": "UBC Purple Haze",
      "cone": "6",
      "surface": "Semi-glossy",
      "transparency": "Semi-opaque",
      "atmosphere": "Oxidation",
      "subtype": "Glaze - Purple",
      "ingredients": [
        {
          "material": "Custer Feldspar",
          "amount": 40.0
        },
        {
          "material": "EP Kaolin",
          "amount": 16.0
        },
        {
          "material": "Silica",
          "amount": 16.0
        },
        {
          "material": "Whiting",
          "amount": 10.0
        },
        {
          "material": "Ferro Frit 3124",
          "amount": 9.0
        },
        {
          "material": "Talc",
          "amount": 9.0
        }
      ],
      "additionals": [
        {
          "material": "Stain",
          "amount": 8.0
        },
        {
          "material": "Cobalt Carbonate",
          "amount": 0.5
        }
      ],
      "description": "Cone six. For purple nerds who are tired of brown cottage pottery. \ud83d\ude1c",
      "createdBy": "Emily Sheppard",
      "source": "glazy.org",
      "url": "https://glazy.org/recipes/257064"
    },
    {
      "id": 29741,
      "code": "GLAZY-29741",
      "name": "UCLA #1258 Satin Transparent",
      "cone": "4",
      "surface": "",
      "transparency": "",
      "atmosphere": "Oxidation",
      "subtype": "Glaze",
      "ingredients": [
        {
          "material": "Frit 3493",
          "amount": 40.99
        },
        {
          "material": "Wollastonite",
          "amount": 31.11
        },
        {
          "material": "EP Kaolin",
          "amount": 13.95
        },
        {
          "material": "Ferro Frit 3134",
          "amount": 12.96
        },
        {
          "material": "Tin Oxide",
          "amount": 0.99
        }
      ],
      "description": "A few of these glazes contain lead compounds. Lead is very valuable in promoting desirable glaze properties at the temperatures we are firing; long firing range, bright color response, high index of refraction, rich surface effects, better elasticity and tensile strength than most leadless glazes, and coefficients of expansion that generally minimize crazing and shivering faults. We are using lead in fritted form; pre-melted into an insoluble silicate glass that is ground into a fine powder and used as a component of the unfired glaze. This lowers the toxicity of the materials significantly but one still must use glazes containing toxic materials with caution and care with attention to good hygienic practices. A few other materials containing toxic heavy metals are used as fluxes (barium compounds) and colorants (arsenic, antimony, cadmium and selenium). We normally use them in relatively safe insoluble forms, but you should always use caution unless you have a full technical understanding of the exact nature and toxicity of the specific material you are using. We are not using any of the \u201craw\u201d forms that are known to be dangerous in any class glazes (usually oxides and soluble salts). Do Not: Smoke or drink while handling lead compounds or unfired glazes containing lead. Do Not: Use lead-bearing glazes on items intended for, or potentially usable for, food service, especially on forms that could be used for storage of highly acidic foods such as fruit juices, salad dressings, kim chee, pickles, etc.. The few lead-bearing stock glazes provided for your class are safe if properly fired, but it requires expert knowledge to verify exactly which glazes are completely safe and under what conditions of application, firing, and practical use they are acceptable for food service. Do: Wash your hands after handling lead compounds or lead bearing unfired glazes. Do: Wear an approved dust filter mask while preparing unfired glazes containing lead compounds and while spraying wet glazes containing lead and other known toxic materials. Do Use common sense!",
      "createdBy": "Ginger",
      "source": "glazy.org",
      "url": "https://glazy.org/recipes/29741"
    },
    {
      "id": 29735,
      "code": "GLAZY-29735",
      "name": "UCLA (keep it) \"100\" Matt",
      "cone": "10",
      "surface": "",
      "transparency": "",
      "atmosphere": "Oxidation, Reduction",
      "subtype": "Glaze",
      "ingredients": [
        {
          "material": "Nepheline Syenite",
          "amount": 36.13
        },
        {
          "material": "EP Kaolin",
          "amount": 20.71
        },
        {
          "material": "Dolomite",
          "amount": 15.28
        },
        {
          "material": "Silica",
          "amount": 12.74
        },
        {
          "material": "Whiting",
          "amount": 8.31
        },
        {
          "material": "Zircopax",
          "amount": 4.4
        },
        {
          "material": "Kentucky OM #4 Ball Clay",
          "amount": 2.44
        }
      ],
      "description": "versions: plain - good clear over slips, goes on thin 4% rutile \"z\" matt - leave out zircopax",
      "createdBy": "Ginger",
      "source": "glazy.org",
      "url": "https://glazy.org/recipes/29735"
    },
    {
      "id": 29739,
      "code": "GLAZY-29739",
      "name": "UCLA 3MG",
      "cone": "4",
      "surface": "",
      "transparency": "",
      "atmosphere": "Oxidation",
      "subtype": "Glaze",
      "ingredients": [
        {
          "material": "Lithium Carbonate",
          "amount": 40.0
        },
        {
          "material": "EP Kaolin",
          "amount": 22.5
        },
        {
          "material": "Silica",
          "amount": 22.5
        },
        {
          "material": "Ferro Frit 3134",
          "amount": 10.0
        },
        {
          "material": "Nepheline Syenite",
          "amount": 5.0
        }
      ],
      "description": "",
      "createdBy": "Ginger",
      "source": "glazy.org",
      "url": "https://glazy.org/recipes/29739"
    },
    {
      "id": 29740,
      "code": "GLAZY-29740",
      "name": "UCLA 4MG",
      "cone": "4",
      "surface": "",
      "transparency": "",
      "atmosphere": "Oxidation",
      "subtype": "Glaze",
      "ingredients": [
        {
          "material": "Lithium Carbonate",
          "amount": 50.0
        },
        {
          "material": "Ferro Frit 3304",
          "amount": 35.0
        },
        {
          "material": "EP Kaolin",
          "amount": 7.5
        },
        {
          "material": "Silica",
          "amount": 7.5
        }
      ],
      "description": "A few of these glazes contain lead compounds. Lead is very valuable in promoting desirable glaze properties at the temperatures we are firing; long firing range, bright color response, high index of refraction, rich surface effects, better elasticity and tensile strength than most leadless glazes, and coefficients of expansion that generally minimize crazing and shivering faults. We are using lead in fritted form; pre-melted into an insoluble silicate glass that is ground into a fine powder and used as a component of the unfired glaze. This lowers the toxicity of the materials significantly but one still must use glazes containing toxic materials with caution and care with attention to good hygienic practices. A few other materials containing toxic heavy metals are used as fluxes (barium compounds) and colorants (arsenic, antimony, cadmium and selenium). We normally use them in relatively safe insoluble forms, but you should always use caution unless you have a full technical understanding of the exact nature and toxicity of the specific material you are using. We are not using any of the \u201craw\u201d forms that are known to be dangerous in any class glazes (usually oxides and soluble salts). Do Not: Smoke or drink while handling lead compounds or unfired glazes containing lead. Do Not: Use lead-bearing glazes on items intended for, or potentially usable for, food service, especially on forms that could be used for storage of highly acidic foods such as fruit juices, salad dressings, kim chee, pickles, etc.. The few lead-bearing stock glazes provided for your class are safe if properly fired, but it requires expert knowledge to verify exactly which glazes are completely safe and under what conditions of application, firing, and practical use they are acceptable for food service. Do: Wash your hands after handling lead compounds or lead bearing unfired glazes. Do: Wear an approved dust filter mask while preparing unfired glazes containing lead compounds and while spraying wet glazes containing lead and other known toxic materials. Do Use common sense!",
      "createdBy": "Ginger",
      "source": "glazy.org",
      "url": "https://glazy.org/recipes/29740"
    },
    {
      "id": 29736,
      "code": "GLAZY-29736",
      "name": "UCLA 4MG-X",
      "cone": "6",
      "surface": "",
      "transparency": "",
      "atmosphere": "Oxidation",
      "subtype": "Glaze - Green - Chrome",
      "ingredients": [
        {
          "material": "Lithium Carbonate",
          "amount": 33.4
        },
        {
          "material": "Ferro Frit 3403",
          "amount": 29.7
        },
        {
          "material": "EP Kaolin",
          "amount": 18.8
        },
        {
          "material": "Silica",
          "amount": 18.1
        }
      ],
      "additionals": [
        {
          "material": "Chrome Oxide",
          "amount": 1.0
        },
        {
          "material": "Macaloid",
          "amount": 0.8
        },
        {
          "material": "CMC Gum",
          "amount": 0.2
        }
      ],
      "description": "A few of these glazes contain lead compounds. Lead is very valuable in promoting desirable glaze properties at the temperatures we are firing; long firing range, bright color response, high index of refraction, rich surface effects, better elasticity and tensile strength than most leadless glazes, and coefficients of expansion that generally minimize crazing and shivering faults. We are using lead in fritted form; pre-melted into an insoluble silicate glass that is ground into a fine powder and used as a component of the unfired glaze. This lowers the toxicity of the materials significantly but one still must use glazes containing toxic materials with caution and care with attention to good hygienic practices. A few other materials containing toxic heavy metals are used as fluxes (barium compounds) and colorants (arsenic, antimony, cadmium and selenium). We normally use them in relatively safe insoluble forms, but you should always use caution unless you have a full technical understanding of the exact nature and toxicity of the specific material you are using. We are not using any of the \u201craw\u201d forms that are known to be dangerous in any class glazes (usually oxides and soluble salts). Do Not: Smoke or drink while handling lead compounds or unfired glazes containing lead. Do Not: Use lead-bearing glazes on items intended for, or potentially usable for, food service, especially on forms that could be used for storage of highly acidic foods such as fruit juices, salad dressings, kim chee, pickles, etc.. The few lead-bearing stock glazes provided for your class are safe if properly fired, but it requires expert knowledge to verify exactly which glazes are completely safe and under what conditions of application, firing, and practical use they are acceptable for food service. Do: Wash your hands after handling lead compounds or lead bearing unfired glazes. Do: Wear an approved dust filter mask while preparing unfired glazes containing lead compounds and while spraying wet glazes containing lead and other known toxic materials. Do Use common sense!",
      "createdBy": "Ginger",
      "source": "glazy.org",
      "url": "https://glazy.org/recipes/29736"
    },
    {
      "id": 29737,
      "code": "GLAZY-29737",
      "name": "UCLA 5JP",
      "cone": "4",
      "surface": "",
      "transparency": "",
      "atmosphere": "Oxidation",
      "subtype": "Glaze",
      "ingredients": [
        {
          "material": "Lithium Carbonate",
          "amount": 40.0
        },
        {
          "material": "Nepheline Syenite",
          "amount": 35.0
        },
        {
          "material": "Ferro Frit 3134",
          "amount": 10.0
        },
        {
          "material": "EP Kaolin",
          "amount": 7.5
        },
        {
          "material": "Silica",
          "amount": 7.5
        }
      ],
      "description": "",
      "createdBy": "Ginger",
      "source": "glazy.org",
      "url": "https://glazy.org/recipes/29737"
    },
    {
      "id": 29738,
      "code": "GLAZY-29738",
      "name": "UCLA 6MG",
      "cone": "4",
      "surface": "",
      "transparency": "",
      "atmosphere": "Oxidation",
      "subtype": "Glaze",
      "ingredients": [
        {
          "material": "Ferro Frit 3195",
          "amount": 50.0
        },
        {
          "material": "Magnesium carbonate",
          "amount": 35.0
        },
        {
          "material": "Gerstley Borate",
          "amount": 15.0
        }
      ],
      "description": "",
      "createdBy": "Ginger",
      "source": "glazy.org",
      "url": "https://glazy.org/recipes/29738"
    },
    {
      "id": 29732,
      "code": "GLAZY-29732",
      "name": "UCLA Semi Matt",
      "cone": "10",
      "surface": "Semi-matte",
      "transparency": "",
      "atmosphere": "Reduction",
      "subtype": "Glaze",
      "ingredients": [
        {
          "material": "Custer Feldspar",
          "amount": 38.94
        },
        {
          "material": "Silica",
          "amount": 18.15
        },
        {
          "material": "Talc",
          "amount": 18.12
        },
        {
          "material": "Colemanite",
          "amount": 10.94
        },
        {
          "material": "Dolomite",
          "amount": 6.97
        },
        {
          "material": "Tennessee ball clay",
          "amount": 6.88
        }
      ],
      "additionals": [
        {
          "material": "Chrome Oxide",
          "amount": 0.5
        },
        {
          "material": "Cobalt Oxide",
          "amount": 0.5
        }
      ],
      "description": "",
      "createdBy": "Ginger",
      "source": "glazy.org",
      "url": "https://glazy.org/recipes/29732"
    },
    {
      "id": 29733,
      "code": "GLAZY-29733",
      "name": "UCLA Swedish Matt",
      "cone": "10",
      "surface": "",
      "transparency": "",
      "atmosphere": "Reduction",
      "subtype": "Glaze",
      "ingredients": [
        {
          "material": "Custer Feldspar",
          "amount": 51.03
        },
        {
          "material": "Barium Carbonate",
          "amount": 20.63
        },
        {
          "material": "Kentucky OM #4 Ball Clay",
          "amount": 9.84
        },
        {
          "material": "Whiting",
          "amount": 8.69
        },
        {
          "material": "Zinc Oxide",
          "amount": 7.88
        },
        {
          "material": "Rutile",
          "amount": 1.94
        }
      ],
      "description": "versions: 1. plain - good over slips 2. 4% RIO 3. 3% copper carb 4. 4% more rutile 5. 1% chrome",
      "createdBy": "Ginger",
