Repository: MrSeldon/argilev2

File: data/glazes/glazy.json (part 283 of 315)
{
      "source": "glazy.org",
      "url": "https://glazy.org/recipes/29733"
    },
    {
      "id": 5093,
      "code": "GLAZY-5093",
      "name": "UG1 987 Sally's Runny Tenmoku",
      "cone": "10",
      "surface": "",
      "transparency": "",
      "atmosphere": "Oxidation, Reduction",
      "subtype": "Glaze - Iron - Tenmoku",
      "ingredients": [
        {
          "material": "Barnard Slip",
          "amount": 40.0
        },
        {
          "material": "Custer Feldspar (1989)",
          "amount": 40.0
        },
        {
          "material": "Whiting",
          "amount": 16.0
        },
        {
          "material": "Pemco Frit P-54",
          "amount": 4.0
        }
      ],
      "description": "This recipe was imported from Louis Katz's Hyperglaze database available on his website: http://falcon.tamucc.edu/lkatz/allglazes.txt More information about Louis Katz can be found on his website, http://www.louiskatz.net/ Louis Katz Notes: I am not a safety expert and any information contained in this file about safety should be ignored in favor of advice from experts. All of the materials in all glazes are potentially hazardous. All of these glaze recipes are given without any representation of accuracy or safety. They may work, they may not. They may be safe when fired or they may not. All of the materials used in them have hazards associated with them. You must be have sufficient training in the hazards before you use the the materials. You will have to determine the suitability and safety for your use. Do not assume that a lack of a warning about a material means that it is safe. Cone: 10 Color: tenmoku SemiOpaque Brown Surface texture: semi Firing: Ox. or Red. Recipe: Percent Batch barnard slip 40.00 20.00 pemco frit p-54 4.00 2.00 custer feldspar 40.00 20.00 whiting 16.00 8.00 Totals: 100.00 % 50.00 gm Comments: UG1Very runny black breaks very brown UG1 Barnard Slip:",
      "createdBy": "Glazy Admin",
      "source": "glazy.org",
      "url": "https://glazy.org/recipes/5093"
    },
    {
      "id": 4628,
      "code": "GLAZY-4628",
      "name": "UG2 987",
      "cone": "10",
      "surface": "Semi-matte",
      "transparency": "",
      "atmosphere": "Reduction",
      "subtype": "Glaze - Iron - Slip-Based",
      "ingredients": [
        {
          "material": "Barnard Slip",
          "amount": 50.0
        },
        {
          "material": "Dolomite",
          "amount": 20.0
        },
        {
          "material": "Custer Feldspar (1989)",
          "amount": 20.0
        },
        {
          "material": "Pemco Frit P-54",
          "amount": 10.0
        }
      ],
      "description": "This recipe was imported from Louis Katz's Hyperglaze database available on his website: http://falcon.tamucc.edu/lkatz/allglazes.txt More information about Louis Katz can be found on his website, http://www.louiskatz.net/ Louis Katz Notes: I am not a safety expert and any information contained in this file about safety should be ignored in favor of advice from experts. All of the materials in all glazes are potentially hazardous. All of these glaze recipes are given without any representation of accuracy or safety. They may work, they may not. They may be safe when fired or they may not. All of the materials used in them have hazards associated with them. You must be have sufficient training in the hazards before you use the the materials. You will have to determine the suitability and safety for your use. Do not assume that a lack of a warning about a material means that it is safe. Cone: 10 Color: Opaque Brown Testing: Tested Surface texture: Semi-Matte or Satin Firing: Reduction Recipe: Percent Batch Barnard Slip Clay 50.00 25.00 Custer Feldspar 20.00 10.00 Dolomite 20.00 10.00 Pemco Frit p-54 10.00 5.00 Totals: 100.00 % 50.00 gm Comments: UG2 987 Very Fluid No Rivulets",
      "createdBy": "Glazy Admin",
      "source": "glazy.org",
      "url": "https://glazy.org/recipes/4628"
    },
    {
      "id": 4629,
      "code": "GLAZY-4629",
      "name": "UG3 987",
      "cone": "10",
      "surface": "Semi-matte",
      "transparency": "Translucent",
      "atmosphere": "Reduction",
      "subtype": "Glaze - Ash",
      "ingredients": [
        {
          "material": "Wood ash",
          "amount": 60.0
        },
        {
          "material": "Barnard Slip",
          "amount": 20.0
        },
        {
          "material": "Custer Feldspar (1989)",
          "amount": 20.0
        }
      ],
      "description": "This recipe was imported from Louis Katz's Hyperglaze database available on his website: http://falcon.tamucc.edu/lkatz/allglazes.txt More information about Louis Katz can be found on his website, http://www.louiskatz.net/ Louis Katz Notes: I am not a safety expert and any information contained in this file about safety should be ignored in favor of advice from experts. All of the materials in all glazes are potentially hazardous. All of these glaze recipes are given without any representation of accuracy or safety. They may work, they may not. They may be safe when fired or they may not. All of the materials used in them have hazards associated with them. You must be have sufficient training in the hazards before you use the the materials. You will have to determine the suitability and safety for your use. Do not assume that a lack of a warning about a material means that it is safe. Cone: 10 Color: Translucent Green Testing: Tested Surface texture: Semi-Matte or Satin Firing: Reduction Recipe: Percent Batch Barnard Slip Clay 20.00 10.00 Wood Ash 60.00 30.00 Custer Feldspar 20.00 10.00 Totals: 100.00 % 50.00 gm Comments: UGRunny Fake Ash, Pools brown not glossy in pools, but bubbly UG3 Wood ash is mesquite/Liveoak",
      "createdBy": "Glazy Admin",
      "source": "glazy.org",
      "url": "https://glazy.org/recipes/4629"
    },
    {
      "id": 5094,
      "code": "GLAZY-5094",
      "name": "ug4 987",
      "cone": "10",
      "surface": "Semi-matte",
      "transparency": "",
      "atmosphere": "Reduction",
      "subtype": "Glaze - Ash",
      "ingredients": [
        {
          "material": "Barnard Slip",
          "amount": 80.0
        },
        {
          "material": "Wood ash",
          "amount": 10.0
        },
        {
          "material": "Pemco Frit P-54",
          "amount": 10.0
        }
      ],
      "description": "This recipe was imported from Louis Katz's Hyperglaze database available on his website: http://falcon.tamucc.edu/lkatz/allglazes.txt More information about Louis Katz can be found on his website, http://www.louiskatz.net/ Louis Katz Notes: I am not a safety expert and any information contained in this file about safety should be ignored in favor of advice from experts. All of the materials in all glazes are potentially hazardous. All of these glaze recipes are given without any representation of accuracy or safety. They may work, they may not. They may be safe when fired or they may not. All of the materials used in them have hazards associated with them. You must be have sufficient training in the hazards before you use the the materials. You will have to determine the suitability and safety for your use. Do not assume that a lack of a warning about a material means that it is safe. Cone: 10 Color: Opaque Brown Surface texture: Semi-Matte or Satin Firing: Reduction Recipe: Percent Batch Barnard Slip 80.00 40.00 Wood Ash 10.00 5.00 Pemco Frit p-54 10.00 5.00 Totals: 100.00 % 50.00 gm Comments: ug Dark Brown /black, Runny but not extrememly, crawls some Barnard Slip:",
      "createdBy": "Glazy Admin",
      "source": "glazy.org",
      "url": "https://glazy.org/recipes/5094"
    },
    {
      "id": 4630,
      "code": "GLAZY-4630",
      "name": "UG5 987",
      "cone": "10",
      "surface": "Matte",
      "transparency": "",
      "atmosphere": "Reduction",
      "subtype": "Glaze",
      "ingredients": [
        {
          "material": "Whiting",
          "amount": 30.0
        },
        {
          "material": "Custer Feldspar (1989)",
          "amount": 30.0
        },
        {
          "material": "Dolomite",
          "amount": 20.0
        },
        {
          "material": "Kentucky OM #4 Ball Clay",
          "amount": 20.0
        }
      ],
      "description": "This recipe was imported from Louis Katz's Hyperglaze database available on his website: http://falcon.tamucc.edu/lkatz/allglazes.txt More information about Louis Katz can be found on his website, http://www.louiskatz.net/ Louis Katz Notes: I am not a safety expert and any information contained in this file about safety should be ignored in favor of advice from experts. All of the materials in all glazes are potentially hazardous. All of these glaze recipes are given without any representation of accuracy or safety. They may work, they may not. They may be safe when fired or they may not. All of the materials used in them have hazards associated with them. You must be have sufficient training in the hazards before you use the the materials. You will have to determine the suitability and safety for your use. Do not assume that a lack of a warning about a material means that it is safe. Cone: 10 Color: SemiOpaque White Testing: Tested Surface texture: Matte Firing: Reduction Recipe: Percent Batch Custer Feldspar 30.00 15.00 Dolomite 20.00 10.00 Whiting 30.00 15.00 OM-4 Ball Clay 20.00 10.00 Totals: 100.00 % 50.00 gm Comments: ug Fake Ash, whitish to green ppools",
      "createdBy": "Glazy Admin",
      "source": "glazy.org",
      "url": "https://glazy.org/recipes/4630"
    },
    {
      "id": 5095,
      "code": "GLAZY-5095",
      "name": "UG6",
      "cone": "10",
      "surface": "Dry Matte",
      "transparency": "",
      "atmosphere": "Reduction",
      "subtype": "Glaze - Ash",
      "ingredients": [
        {
          "material": "Wood ash",
          "amount": 40.0
        },
        {
          "material": "Ball Clay",
          "amount": 20.0
        },
        {
          "material": "Dolomite",
          "amount": 20.0
        },
        {
          "material": "Whiting",
          "amount": 20.0
        }
      ],
      "description": "This recipe was imported from Louis Katz's Hyperglaze database available on his website: http://falcon.tamucc.edu/lkatz/allglazes.txt More information about Louis Katz can be found on his website, http://www.louiskatz.net/ Louis Katz Notes: I am not a safety expert and any information contained in this file about safety should be ignored in favor of advice from experts. All of the materials in all glazes are potentially hazardous. All of these glaze recipes are given without any representation of accuracy or safety. They may work, they may not. They may be safe when fired or they may not. All of the materials used in them have hazards associated with them. You must be have sufficient training in the hazards before you use the the materials. You will have to determine the suitability and safety for your use. Do not assume that a lack of a warning about a material means that it is safe. Cone: 10 Color: foowhite Surface texture: dry Firing: Reduction Recipe: Percent Batch Ball Clay 20.00 10.00 Whiting 20.00 10.00 Wood ash 40.00 20.00 Dolomite 20.00 10.00 Totals: 100.00 % 50.00 gm Comments: UG6 Dry unmelted Calcium too high",
      "createdBy": "Glazy Admin",
      "source": "glazy.org",
      "url": "https://glazy.org/recipes/5095"
    },
    {
      "id": 76382,
      "code": "GLAZY-76382",
      "name": "Ultra Glossy Celadon",
      "cone": "6 - 7",
      "surface": "Glossy",
      "transparency": "",
      "atmosphere": "Reduction, Oxidation",
      "subtype": "Glaze - Iron - Celadon - Blue",
      "ingredients": [
        {
          "material": "New Zealand Halloysite",
          "amount": 25.59
        },
        {
          "material": "Silica",
          "amount": 25.09
        },
        {
          "material": "Custer Feldspar",
          "amount": 18.5
        },
        {
          "material": "Dolomite",
          "amount": 17.01
        },
        {
          "material": "Ferro Frit 3134",
          "amount": 13.81
        }
      ],
      "description": "Taken from an obsession with tinkering with celadons. Originating from Yingqing Shadow Blue #5. Fires bluer in reduction. Materials are a bit bizarre due to my prior porcelain making endeavors.",
      "createdBy": "felipe",
      "source": "glazy.org",
      "url": "https://glazy.org/recipes/76382"
    },
    {
      "id": 18602,
      "code": "GLAZY-18602",
      "name": "Ultraclear",
      "cone": "6",
      "surface": "Glossy",
      "transparency": "Transparent",
      "atmosphere": "Oxidation",
      "subtype": "Glaze - Clear",
      "ingredients": [
        {
          "material": "Ferro Frit 3134",
          "amount": 32.0
        },
        {
          "material": "EP Kaolin",
          "amount": 22.0
        },
        {
          "material": "Soda Feldspar",
          "amount": 22.0
        },
        {
          "material": "Silica",
          "amount": 13.0
        },
        {
          "material": "Wollastonite",
          "amount": 11.0
        }
      ],
      "additionals": [
        {
          "material": "Bentonite",
          "amount": 2.0
        }
      ],
      "description": "Studio clear glaze for Appalachian Arts Craft Center. Must be thin coat to avoid being milky.",
      "createdBy": "Patrick Hurley",
      "source": "glazy.org",
      "url": "https://glazy.org/recipes/18602"
    },
    {
      "id": 291807,
      "code": "GLAZY-291807",
      "name": "Ultrox white liner",
      "cone": "4 - 6",
      "surface": "Glossy",
      "transparency": "Opaque",
      "atmosphere": "Oxidation",
      "subtype": "Glaze - White, Off-White",
      "ingredients": [
        {
          "material": "Gerstley Borate",
          "amount": 28.0
        },
        {
          "material": "Minspar 200",
          "amount": 27.0
        },
        {
          "material": "Silica",
          "amount": 24.0
        },
        {
          "material": "EP Kaolin",
          "amount": 12.0
        },
        {
          "material": "Wollastonite",
          "amount": 9.0
        }
      ],
      "additionals": [
        {
          "material": "Ultrox",
          "amount": 6.0
        },
        {
          "material": "Talc",
          "amount": 2.0
        },
        {
          "material": "Tin Oxide",
          "amount": 1.5
        }
      ],
      "description": "",
      "createdBy": "David Gaskin",
      "source": "glazy.org",
      "url": "https://glazy.org/recipes/291807"
    },
    {
      "id": 5415,
      "code": "GLAZY-5415",
      "name": "Unctuous Celadon Glaze",
      "cone": "9",
      "surface": "Glossy",
      "transparency": "Translucent",
      "atmosphere": "Reduction",
      "subtype": "Glaze - Iron - Celadon",
      "ingredients": [
        {
          "material": "EP Kaolin",
          "amount": 30.0
        },
        {
          "material": "Whiting",
          "amount": 24.44
        },
        {
          "material": "Kingman Feldspar",
          "amount": 23.34
        },
        {
          "material": "Silica",
          "amount": 22.22
        }
      ],
      "additionals": [
        {
          "material": "Red Iron Oxide",
          "amount": 2.22
        }
      ],
      "description": "From \"Richard Fairbanks\" by Matthew Kangas, Ceramics Monthly, June 1992. \"Good over incised decoration and slips.\" This recipe was imported from Louis Katz's Hyperglaze database available on his website: http://falcon.tamucc.edu/lkatz/allglazes.txt More information about Louis Katz can be found on his website, http://www.louiskatz.net/",
      "createdBy": "Glazy Admin",
      "source": "glazy.org",
      "url": "https://glazy.org/recipes/5415"
    },
    {
      "id": 5416,
      "code": "GLAZY-5416",
      "name": "Unctuous White Glaze",
      "cone": "9",
      "surface": "Semi-glossy",
      "transparency": "Semi-opaque",
      "atmosphere": "Reduction",
      "subtype": "Glaze - White, Off-White",
      "ingredients": [
        {
          "material": "Cornwall Stone",
          "amount": 48.78
        },
        {
          "material": "EP Kaolin",
          "amount": 24.39
        },
        {
          "material": "Whiting",
          "amount": 12.2
        },
        {
          "material": "Talc",
          "amount": 8.13
        },
        {
          "material": "Silica",
          "amount": 6.5
        }
      ],
      "description": "From \"Richard Fairbanks\" by Matthew Kangas, Ceramics Monthly, June 1992. \"Very waxy; fairly opaque where thick. Good with slips and stains.\" This recipe was imported from Louis Katz's Hyperglaze database available on his website: http://falcon.tamucc.edu/lkatz/allglazes.txt More information about Louis Katz can be found on his website, http://www.louiskatz.net/",
      "createdBy": "Glazy Admin",
      "source": "glazy.org",
      "url": "https://glazy.org/recipes/5416"
    },
    {
      "id": 5417,
      "code": "GLAZY-5417",
      "name": "Unctuous White Glaze REvised",
      "cone": "9",
      "surface": "Glossy",
      "transparency": "",
      "atmosphere": "Oxidation, Reduction",
      "subtype": "Glaze - White, Off-White",
      "ingredients": [
        {
          "material": "Custer Feldspar (1989)",
          "amount": 32.55
        },
        {
          "material": "EP Kaolin",
          "amount": 28.48
        },
        {
          "material": "Silica",
          "amount": 17.2
        },
        {
          "material": "Whiting",
          "amount": 13.6
        },
        {
          "material": "Talc",
          "amount": 8.18
        }
      ],
      "description": "This recipe was imported from Louis Katz's Hyperglaze database available on his website: http://falcon.tamucc.edu/lkatz/allglazes.txt More information about Louis Katz can be found on his website, http://www.louiskatz.net/ Louis Katz Notes: I am not a safety expert and any information contained in this file about safety should be ignored in favor of advice from experts. All of the materials in all glazes are potentially hazardous. All of these glaze recipes are given without any representation of accuracy or safety. They may work, they may not. They may be safe when fired or they may not. All of the materials used in them have hazards associated with them. You must be have sufficient training in the hazards before you use the the materials. You will have to determine the suitability and safety for your use. Do not assume that a lack of a warning about a material means that it is safe. Cone: 9 Surface texture: shiny glossy Firing: Ox. or Red. Recipe: Percent Batch custer Feldspar 32.55 325.5 EPK 28.48 284.8 talc 8.18 81.8 Whiting 13.60 136.0 silica 17.20 172.0 Totals: 100.00 % 1000.1 gm",
      "createdBy": "Glazy Admin",
      "source": "glazy.org",
      "url": "https://glazy.org/recipes/5417"
    },
    {
      "id": 320494,
      "code": "GLAZY-320494",
      "name": "Under 10.0",
      "cone": "8",
      "surface": "Matte",
      "transparency": "Opaque",
      "atmosphere": "Oxidation",
      "subtype": "Underglaze",
      "ingredients": [
        {
          "material": "Ferro Frit 3124",
          "amount": 32.0
        },
        {
          "material": "Kaolin #400",
          "amount": 32.0
        },
        {
          "material": "Stain",
          "amount": 31.0
        },
        {
          "material": "Ultrox",
          "amount": 5.0
        }
      ],
      "additionals": [
        {
          "material": "CER",
          "amount": 4.0
        }
      ],
      "description": "Pre\u00e7o em mar/23: - 16,00 100g para corantes mais caros (de 35,00/100g). - 13,00 100g para corante celeste (de 25,00/100g). - 10,00 100g para corante alface (de 17,00/100g)... Veio de uma mistura de pensamentos entre o baixo vidrado da C\u00e9lia Martins e o Underglaze Derek e estudo no mapa de Stull. Empastado conforme estudos no Digitalfire.",
      "createdBy": "Marize Mello",
      "source": "glazy.org",
      "url": "https://glazy.org/recipes/320494"
    },
    {
      "id": 191398,
      "code": "GLAZY-191398",
      "name": "Under Derek 2022 - tenho d\u00favidas",
      "cone": "6 - 8",
      "surface": "",
      "transparency": "Opaque",
      "atmosphere": "Oxidation",
      "subtype": "Underglaze",
      "ingredients": [
        {
          "material": "0931_Feldspato K Minasolo",
          "amount": 31.6
        },
        {
          "material": "Ferro Frit 3124",
          "amount": 23.8
        },
        {
          "material": "Kaolin",
          "amount": 22.8
        },
        {
          "material": "Zircopax",
          "amount": 10.0
        },
        {
          "material": "0910_Argila S\u00e3o Sim\u00e3o",
          "amount": 7.6
        },
        {
          "material": "Silica",
          "amount": 4.2
        }
      ],
      "additionals": [
        {
          "material": "0938_Ve\u00edculo para underglaze",
          "amount": 150.0
        },
        {
          "material": "Stain",
          "amount": 80.0
        }
      ],
      "description": "Feito com base em: https://glazy.org/recipes/20573. Estou com mais boro, mas resolvi deixar assim para n\u00e3o envolver muitos ingredientes. Se retiro frita, falta calcio. Se acrescento c\u00e1lcio, vem com magn\u00e9sio... \u00e0 n\u00e3o ser que entre com wollastonita e mexa na s\u00edlica... um saco! 1 - Prepare o p\u00f3 sem o corante 2 - Adicione o liquido para underglaze - aos poucos, misturando bem. 3 - Peneire - a consist\u00eancia ser\u00e1 mais grossa que a argila) 4 - Adicione o corante 5 - Acerte a densidade com \u00e1gua Na vdd ficam 250 para 80 de mancha, ent\u00e3o ser\u00e3o: 32g% de corante para a receita j\u00e1 preparada com o ve\u00edculo. Para simplificar pode adicionar 1/3 de corante (33,33%) para a receita j\u00e1 somada ao veiculo e peneirada.",
      "createdBy": "Marize Mello",
      "source": "glazy.org",
      "url": "https://glazy.org/recipes/191398"
    },
    {
      "id": 196941,
      "code": "GLAZY-196941",
      "name": "Underash white slip",
      "cone": "9 - 11",
      "surface": "Matte",
      "transparency": "Opaque",
      "atmosphere": "Oxidation, Reduction",
      "subtype": "Slip & Engobe - Slip",
      "ingredients": [
        {
          "material": "Hyplas 71 Ball clay",
          "amount": 35.0
        },
        {
          "material": "Devon China Clay",
          "amount": 35.0
        },
        {
          "material": "Silica",
          "amount": 15.0
        },
        {
          "material": "BPS potash feldspar",
          "amount": 15.0
        }
      ],
      "description": "A slip I'm trying out, hoping to reduce flaking. Initial results - stick to leather hard and bone dry greenware on a variety of stoneware bodies. Doesn't peel or flake. Used 1500ml per KG dry to get a reasonable consistency",
      "createdBy": "Tom Demeranville",
      "source": "glazy.org",
      "url": "https://glazy.org/recipes/196941"
    },
    {
      "id": 225447,
      "code": "GLAZY-225447",
      "name": "Underglaze Base from Vince Pitelka",
      "cone": "06 - 6",
      "surface": "",
      "transparency": "",
      "atmosphere": "",
      "subtype": "Glaze",
      "ingredients": [
        {
          "material": "Underglaze Liquid",
          "amount": 75.0
        },
        {
          "material": "Minspar 200",
          "amount": 20.0
        },
        {
          "material": "EP Kaolin",
          "amount": 10.0
        },
        {
          "material": "Ferro Frit 3124",
          "amount": 10.0
        },
        {
          "material": "Kentucky OM #4 Ball Clay",
          "amount": 5.0
        },
        {
          "material": "Zircopax",
          "amount": 5.0
        }
      ],
      "description": "This is the Mason stain base from Vince Pitelka via Derek Au I use no more than 15% of stain by weight (Wet materials weight x % = dry weight of Mason stain) any more seems to cause problems and doesn\u2019t help the color. Most seem best at 5 to 15 % Underglaze liquid; 2 parts water 2 parts Propylene Glycol - food grade 1 part CMC solution - (CMC solution is 30g CMC in 1 quart hot water - stirred and left to sit for 2 days) it is added BY WEIGHT at a ratio of 3 parts of this liquid mix per 2 parts of dry ingredients to make complete Underglaze Base When making this recipe: Dry-mix all the dry ingredients, add about 3/4 of the anticipated underglaze liquid and blend thoroughly, and then blend in more underglaze liquid a little at a time as needed until you achieve the desired brushing consistency. the finished underglaze base can be stored then add Mason stain by % weight to easily create smaller quantities of colors as needed Mixing well is very important as mason Stains will clump. For detailed use I screen through a 60 mesh sieve to avoid any clumps I find that 15 % Best Black #6600 makes a great black. I use 8% additional Zircopax to make a great white underglaze. Other colors work well at 5% to 15% Mason Stain to Underglaze base by Weight not volume",
      "createdBy": "Bob Schlowsky",
      "source": "glazy.org",
      "url": "https://glazy.org/recipes/225447"
    },
    {
      "id": 2210,
      "code": "GLAZY-2210",
      "name": "Underglaze Odyssey Formula",
      "cone": "04 - 10",
      "surface": "",
      "transparency": "",
      "atmosphere": "Oxidation",
      "subtype": "Slip & Engobe - Slip",
      "ingredients": [
        {
          "material": "Ball Clay",
          "amount": 30.0
        },
        {
          "material": "Ferro Frit 3110",
          "amount": 30.0
        }
      ],
      "description": "Glaze Type: Slip + any stain 30 From Highwater Clays catalog",
      "createdBy": "Glazy Admin",
      "source": "glazy.org",
      "url": "https://glazy.org/recipes/2210"
    },
    {
      "id": 96296,
      "code": "GLAZY-96296",
      "name": "Underglazy 1 (1)",
      "cone": "6",
      "surface": "",
      "transparency": "",
      "atmosphere": "Oxidation",
      "subtype": "Underglaze",
      "ingredients": [
        {
          "material": "Ferro Frit 3124",
          "amount": 33.33
        },
        {
          "material": "Kaolin",
          "amount": 33.33
        },
        {
          "material": "Stain",
          "amount": 33.33
        }
      ],
      "description": "Receita recebida em um curso Sparkle do Cesar Barbora, dada como sendo de autoria de C\u00e9lia Martins.",
      "createdBy": "Marize Mello",
      "source": "glazy.org",
      "url": "https://glazy.org/recipes/96296"
    },
    {
      "id": 96313,
      "code": "GLAZY-96313",
      "name": "Underglazy 1 (2)",
      "cone": "6",
      "surface": "",
      "transparency": "",
      "atmosphere": "Oxidation",
      "subtype": "Underglaze",
      "ingredients": [
        {
          "material": "Ferro Frit 3195",
          "amount": 33.33
        },
        {
          "material": "Kaolin",
          "amount": 33.33
        },
        {
          "material": "Stain",
          "amount": 33.33
        }
      ],
      "description": "Receita recebida em um curso Sparkle do Cesar Barbora, dada como sendo de autoria de C\u00e9lia Martins.",
      "createdBy": "Marize Mello",
      "source": "glazy.org",
      "url": "https://glazy.org/recipes/96313"
    },
    {
      "id": 30909,
      "code": "GLAZY-30909",
      "name": "Universal Slip - NCMC",
      "cone": "10",
      "surface": "",
      "transparency": "",
      "atmosphere": "",
      "subtype": "Glaze",
      "ingredients": [],
      "additionals": [
        {
          "material": "Silica",
          "amount": 30.0
        },
        {
          "material": "Neph Sye A270",
          "amount": 25.0
        },
        {
          "material": "EP Kaolin",
          "amount": 20.0
        },
        {
          "material": "Kentucky OM #4 Ball Clay",
          "amount": 20.0
        },
        {
          "material": "Borax",
          "amount": 5.0
        },
        {
          "material": "Bentonite",
          "amount": 2.0
        }
      ],
      "description": "",
      "createdBy": "Stephen Stuchell",
      "source": "glazy.org",
      "url": "https://glazy.org/recipes/30909"
    },
    {
      "id": 5096,
      "code": "GLAZY-5096",
      "name": "Ushino",
      "cone": "10",
      "surface": "Glossy",
      "transparency": "",
      "atmosphere": "Oxidation, Reduction",
      "subtype": "Glaze - Shino",
      "ingredients": [
        {
          "material": "Minspar 200",
          "amount": 87.0
        },
        {
          "material": "EP Kaolin",
          "amount": 10.0
        },
        {
          "material": "Soda Ash",
          "amount": 3.0
        }
      ],
      "description": "This recipe was imported from Louis Katz's Hyperglaze database available on his website: http://falcon.tamucc.edu/lkatz/allglazes.txt More information about Louis Katz can be found on his website, http://www.louiskatz.net/ Louis Katz Notes: I am not a safety expert and any information contained in this file about safety should be ignored in favor of advice from experts. All of the materials in all glazes are potentially hazardous. All of these glaze recipes are given without any representation of accuracy or safety. They may work, they may not. They may be safe when fired or they may not. All of the materials used in them have hazards associated with them. You must be have sufficient training in the hazards before you use the the materials. You will have to determine the suitability and safety for your use. Do not assume that a lack of a warning about a material means that it is safe. Cone: 10 Surface texture: shiny glossy Firing: Ox. or Red. Recipe: Percent Batch minspar 200 87.00 87.00 Soda ash 3.00 3.00 EPK 10.00 10.00 Totals: 100.00 % 100.00 gm",
      "createdBy": "Glazy Admin",
      "source": "glazy.org",
      "url": "https://glazy.org/recipes/5096"
    },
    {
      "id": 5097,
      "code": "GLAZY-5097",
      "name": "Ushino 1",
      "cone": "10",
      "surface": "",
      "transparency": "",
      "atmosphere": "Oxidation, Reduction",
      "subtype": "Glaze - Shino",
      "ingredients": [
        {
          "material": "Minspar 200",
          "amount": 90.0
        },
        {
          "material": "Ball Clay",
          "amount": 10.0
        }
      ],
      "description": "This recipe was imported from Louis Katz's Hyperglaze database available on his website: http://falcon.tamucc.edu/lkatz/allglazes.txt More information about Louis Katz can be found on his website, http://www.louiskatz.net/ Louis Katz Notes: I am not a safety expert and any information contained in this file about safety should be ignored in favor of advice from experts. All of the materials in all glazes are potentially hazardous. All of these glaze recipes are given without any representation of accuracy or safety. They may work, they may not. They may be safe when fired or they may not. All of the materials used in them have hazards associated with them. You must be have sufficient training in the hazards before you use the the materials. You will have to determine the suitability and safety for your use. Do not assume that a lack of a warning about a material means that it is safe. Cone: 10 Firing: Ox. or Red. Recipe: Percent Batch minspar 90.00 90.00 Ball Clay 10.00 10.00 Totals: 100.00 % 100.00 gm",
      "createdBy": "Glazy Admin",
      "source": "glazy.org",
      "url": "https://glazy.org/recipes/5097"
    },
    {
      "id": 5458,
      "code": "GLAZY-5458",
      "name": "Ushino 2",
      "cone": "",
      "surface": "Glossy",
      "transparency": "",
      "atmosphere": "Oxidation, Reduction",
      "subtype": "Glaze - Shino",
      "ingredients": [
        {
          "material": "Minspar 200",
          "amount": 85.0
        },
        {
          "material": "EP Kaolin",
          "amount": 15.0
        }
      ],
      "description": "This recipe was imported from Louis Katz's Hyperglaze database available on his website: http://falcon.tamucc.edu/lkatz/allglazes.txt More information about Louis Katz can be found on his website, http://www.louiskatz.net/ Louis Katz Notes: I am not a safety expert and any information contained in this file about safety should be ignored in favor of advice from experts. All of the materials in all glazes are potentially hazardous. All of these glaze recipes are given without any representation of accuracy or safety. They may work, they may not. They may be safe when fired or they may not. All of the materials used in them have hazards associated with them. You must be have sufficient training in the hazards before you use the the materials. You will have to determine the suitability and safety for your use. Do not assume that a lack of a warning about a material means that it is safe. Surface texture: shiny glossy Firing: Ox. or Red. Recipe: Percent Batch Minspar 200 85.00 85.00 EPK 15.00 15.00 Totals: 100.00 % 100.00 gm",
      "createdBy": "Glazy Admin",
      "source": "glazy.org",
      "url": "https://glazy.org/recipes/5458"
    },
    {
      "id": 5098,
      "code": "GLAZY-5098",
      "name": "Ushino 5",
      "cone": "10",
      "surface": "Glossy",
      "transparency": "",
      "atmosphere": "Oxidation, Reduction",
      "subtype": "Glaze - Shino",
      "ingredients": [
        {
          "material": "Custer Feldspar (1989)",
          "amount": 90.0
        },
        {
          "material": "Ball Clay",
          "amount": 10.0
        }
      ],
      "description": "This recipe was imported from Louis Katz's Hyperglaze database available on his website: http://falcon.tamucc.edu/lkatz/allglazes.txt More information about Louis Katz can be found on his website, http://www.louiskatz.net/ Louis Katz Notes: I am not a safety expert and any information contained in this file about safety should be ignored in favor of advice from experts. All of the materials in all glazes are potentially hazardous. All of these glaze recipes are given without any representation of accuracy or safety. They may work, they may not. They may be safe when fired or they may not. All of the materials used in them have hazards associated with them. You must be have sufficient training in the hazards before you use the the materials. You will have to determine the suitability and safety for your use. Do not assume that a lack of a warning about a material means that it is safe. Cone: 10 Surface texture: shiny glossy Firing: Ox. or Red. Recipe: Percent Batch Custer Feldspar 90.00 90.00 Ball Clay 10.00 10.00 Totals: 100.00 % 100.00 gm",
      "createdBy": "Glazy Admin",
      "source": "glazy.org",
      "url": "https://glazy.org/recipes/5098"
    },
    {
      "id": 5459,
      "code": "GLAZY-5459",
      "name": "Ushino4",
      "cone": "",
      "surface": "Glossy",
      "transparency": "",
      "atmosphere": "Oxidation, Reduction",
      "subtype": "Glaze - Shino",
      "ingredients": [
        {
          "material": "Nepheline Syenite",
          "amount": 78.0
        },
        {
          "material": "Ball Clay",
          "amount": 10.0
        },
        {
          "material": "Silica",
          "amount": 10.0
        },
        {
          "material": "Soda Ash",
          "amount": 2.0
        }
      ],
      "description": "This recipe was imported from Louis Katz's Hyperglaze database available on his website: http://falcon.tamucc.edu/lkatz/allglazes.txt More information about Louis Katz can be found on his website, http://www.louiskatz.net/ Louis Katz Notes: I am not a safety expert and any information contained in this file about safety should be ignored in favor of advice from experts. All of the materials in all glazes are potentially hazardous. All of these glaze recipes are given without any representation of accuracy or safety. They may work, they may not. They may be safe when fired or they may not. All of the materials used in them have hazards associated with them. You must be have sufficient training in the hazards before you use the the materials. You will have to determine the suitability and safety for your use. Do not assume that a lack of a warning about a material means that it is safe. Surface texture: shiny glossy Firing: Ox. or Red. Recipe: Percent Batch Neph Sy 78.00 78.00 Ball Clay 10.00 10.00 Silica 10.00 10.00 Soda Ash 2.00 2.00 Totals: 100.00 % 100.00 gm",
      "createdBy": "Glazy Admin",
      "source": "glazy.org",
      "url": "https://glazy.org/recipes/5459"
    },
    {
      "id": 5099,
      "code": "GLAZY-5099",
      "name": "Ushino6",
      "cone": "10",
      "surface": "Glossy",
      "transparency": "",
      "atmosphere": "Oxidation, Reduction",
      "subtype": "Glaze - Shino",
      "ingredients": [
        {
          "material": "Custer Feldspar (1989)",
          "amount": 88.0
        },
        {
          "material": "Ball Clay",
          "amount": 10.0
        },
        {
          "material": "Soda Ash",
          "amount": 2.0
        }
      ],
      "description": "This recipe was imported from Louis Katz's Hyperglaze database available on his website: http://falcon.tamucc.edu/lkatz/allglazes.txt More information about Louis Katz can be found on his website, http://www.louiskatz.net/ Louis Katz Notes: I am not a safety expert and any information contained in this file about safety should be ignored in favor of advice from experts. All of the materials in all glazes are potentially hazardous. All of these glaze recipes are given without any representation of accuracy or safety. They may work, they may not. They may be safe when fired or they may not. All of the materials used in them have hazards associated with them. You must be have sufficient training in the hazards before you use the the materials. You will have to determine the suitability and safety for your use. Do not assume that a lack of a warning about a material means that it is safe. Cone: 10 Surface texture: shiny glossy Firing: Ox. or Red. Recipe: Percent Batch Custer Feldspar 88.00 88.00 Ball Clay 10.00 10.00 Soda Ash 2.00 2.00 Totals: 100.00 % 100.00 gm",
      "createdBy": "Glazy Admin",
      "source": "glazy.org",
      "url": "https://glazy.org/recipes/5099"
    },
    {
      "id": 43945,
      "code": "GLAZY-43945",
      "name": "Utah Alkaline Blue",
      "cone": "4",
      "surface": "",
      "transparency": "",
      "atmosphere": "Oxidation",
      "subtype": "Glaze - Blue",
      "ingredients": [
        {
          "material": "Ferro Frit 3110",
          "amount": 65.0
        },
        {
          "material": "EP Kaolin",
          "amount": 10.0
        },
        {
          "material": "Silica",
          "amount": 10.0
        },
        {
          "material": "Soda Ash",
          "amount": 10.0
        },
        {
          "material": "Colemanite",
          "amount": 5.0
        }
      ],
      "additionals": [
        {
          "material": "Black Copper Oxide",
          "amount": 2.0
        }
      ],
      "description": "From Virginia Scotchie's Clay and Glaze Compendium",
      "createdBy": "Glazy Admin",
      "source": "glazy.org",
      "url": "https://glazy.org/recipes/43945"
    },
    {
      "id": 43927,
      "code": "GLAZY-43927",
      "name": "Utah Bright Turquoise",
      "cone": "4",
      "surface": "",
      "transparency": "",
      "atmosphere": "Oxidation",
      "subtype": "Glaze - Turquoise",
      "ingredients": [
        {
          "material": "Ferro Frit 3134",
          "amount": 50.0
        },
        {
          "material": "Soda Feldspar",
          "amount": 35.0
        },
        {
          "material": "Silica",
          "amount": 6.0
        },
        {
          "material": "Whiting",
          "amount": 5.0
        },
        {
          "material": "Kaolin",
          "amount": 4.0
