Repository: MrSeldon/argilev2

File: data/glazes/glazy.json (part 284 of 315)
{
        }
      ],
      "additionals": [
        {
          "material": "Black Copper Oxide",
          "amount": 1.0
        }
      ],
      "description": "From Virginia Scotchie's Clay and Glaze Compendium",
      "createdBy": "Glazy Admin",
      "source": "glazy.org",
      "url": "https://glazy.org/recipes/43927"
    },
    {
      "id": 43932,
      "code": "GLAZY-43932",
      "name": "Utah Bright Turquoise Blue",
      "cone": "4",
      "surface": "",
      "transparency": "",
      "atmosphere": "Oxidation",
      "subtype": "Glaze - Turquoise",
      "ingredients": [
        {
          "material": "Ferro Frit 3134",
          "amount": 42.0
        },
        {
          "material": "Colemanite",
          "amount": 22.0
        },
        {
          "material": "Feldspar",
          "amount": 20.0
        },
        {
          "material": "Whiting",
          "amount": 7.0
        },
        {
          "material": "Bentonite",
          "amount": 5.0
        },
        {
          "material": "Silica",
          "amount": 4.0
        }
      ],
      "additionals": [
        {
          "material": "Cobalt Oxide",
          "amount": 5.0
        },
        {
          "material": "Black Copper Oxide",
          "amount": 3.0
        }
      ],
      "description": "From Virginia Scotchie's Clay and Glaze Compendium",
      "createdBy": "Glazy Admin",
      "source": "glazy.org",
      "url": "https://glazy.org/recipes/43932"
    },
    {
      "id": 43953,
      "code": "GLAZY-43953",
      "name": "Utah Copper Blue",
      "cone": "05 - 04",
      "surface": "",
      "transparency": "",
      "atmosphere": "",
      "subtype": "Glaze - Blue",
      "ingredients": [
        {
          "material": "Silica",
          "amount": 41.7
        },
        {
          "material": "Colemanite",
          "amount": 38.7
        },
        {
          "material": "Nepheline Syenite",
          "amount": 10.0
        },
        {
          "material": "EP Kaolin",
          "amount": 5.4
        },
        {
          "material": "Lithium Carbonate",
          "amount": 4.2
        }
      ],
      "additionals": [
        {
          "material": "Black Copper Oxide",
          "amount": 4.0
        }
      ],
      "description": "From Virginia Scotchie's Clay and Glaze Compendium",
      "createdBy": "Glazy Admin",
      "source": "glazy.org",
      "url": "https://glazy.org/recipes/43953"
    },
    {
      "id": 43956,
      "code": "GLAZY-43956",
      "name": "Utah Copper Blue",
      "cone": "6",
      "surface": "",
      "transparency": "",
      "atmosphere": "",
      "subtype": "Glaze - Blue",
      "ingredients": [
        {
          "material": "Silica",
          "amount": 53.9
        },
        {
          "material": "Lithium Carbonate",
          "amount": 26.9
        },
        {
          "material": "EP Kaolin",
          "amount": 13.6
        },
        {
          "material": "Black Copper Oxide",
          "amount": 3.7
        },
        {
          "material": "Bentonite",
          "amount": 2.8
        }
      ],
      "description": "From Virginia Scotchie's Clay and Glaze Compendium",
      "createdBy": "Glazy Admin",
      "source": "glazy.org",
      "url": "https://glazy.org/recipes/43956"
    },
    {
      "id": 43928,
      "code": "GLAZY-43928",
      "name": "Utah Mottled Dark Turquoise",
      "cone": "4",
      "surface": "",
      "transparency": "",
      "atmosphere": "Oxidation",
      "subtype": "Glaze - Turquoise",
      "ingredients": [
        {
          "material": "Ferro Frit 3134",
          "amount": 75.0
        },
        {
          "material": "Kentucky OM #4 Ball Clay",
          "amount": 15.0
        },
        {
          "material": "Zircopax",
          "amount": 10.0
        },
        {
          "material": "Copper Carbonate",
          "amount": 6.0
        },
        {
          "material": "Cobalt Oxide",
          "amount": 3.0
        }
      ],
      "description": "From Virginia Scotchie's Clay and Glaze Compendium",
      "createdBy": "Glazy Admin",
      "source": "glazy.org",
      "url": "https://glazy.org/recipes/43928"
    },
    {
      "id": 43931,
      "code": "GLAZY-43931",
      "name": "Utah Mottled Turquoise Green",
      "cone": "4",
      "surface": "",
      "transparency": "",
      "atmosphere": "",
      "subtype": "Glaze - Turquoise",
      "ingredients": [
        {
          "material": "Ferro Frit 3134",
          "amount": 75.0
        },
        {
          "material": "Kentucky OM #4 Ball Clay",
          "amount": 15.0
        },
        {
          "material": "Zircopax",
          "amount": 10.0
        }
      ],
      "additionals": [
        {
          "material": "Copper Carbonate",
          "amount": 5.0
        }
      ],
      "description": "From Virginia Scotchie's Clay and Glaze Compendium",
      "createdBy": "Glazy Admin",
      "source": "glazy.org",
      "url": "https://glazy.org/recipes/43931"
    },
    {
      "id": 43929,
      "code": "GLAZY-43929",
      "name": "Utah Muted Turquoise",
      "cone": "4",
      "surface": "",
      "transparency": "",
      "atmosphere": "Oxidation",
      "subtype": "Glaze - Turquoise",
      "ingredients": [
        {
          "material": "Ferro Frit 3134",
          "amount": 55.0
        },
        {
          "material": "Zircopax",
          "amount": 18.0
        },
        {
          "material": "Kentucky OM #4 Ball Clay",
          "amount": 8.0
        },
        {
          "material": "Rutile",
          "amount": 8.0
        },
        {
          "material": "Whiting",
          "amount": 6.0
        },
        {
          "material": "Copper Carbonate",
          "amount": 3.0
        },
        {
          "material": "Cobalt Oxide",
          "amount": 2.0
        }
      ],
      "description": "From Virginia Scotchie's Clay and Glaze Compendium",
      "createdBy": "Glazy Admin",
      "source": "glazy.org",
      "url": "https://glazy.org/recipes/43929"
    },
    {
      "id": 43942,
      "code": "GLAZY-43942",
      "name": "Utah Sky Blue",
      "cone": "4",
      "surface": "",
      "transparency": "",
      "atmosphere": "Oxidation",
      "subtype": "Glaze - Blue",
      "ingredients": [
        {
          "material": "Ferro Frit 3110",
          "amount": 76.3
        },
        {
          "material": "EP Kaolin",
          "amount": 10.0
        },
        {
          "material": "Silica",
          "amount": 10.0
        },
        {
          "material": "Colemanite",
          "amount": 5.7
        },
        {
          "material": "Black Copper Oxide",
          "amount": 4.0
        },
        {
          "material": "Bentonite",
          "amount": 2.0
        },
        {
          "material": "Tin Oxide",
          "amount": 2.0
        }
      ],
      "description": "From Virginia Scotchie's Clay and Glaze Compendium",
      "createdBy": "Glazy Admin",
      "source": "glazy.org",
      "url": "https://glazy.org/recipes/43942"
    },
    {
      "id": 43944,
      "code": "GLAZY-43944",
      "name": "Utah Tolson Blue",
      "cone": "4",
      "surface": "",
      "transparency": "",
      "atmosphere": "",
      "subtype": "Glaze - Blue",
      "ingredients": [
        {
          "material": "Petalite",
          "amount": 38.0
        },
        {
          "material": "Silica",
          "amount": 30.0
        },
        {
          "material": "Lithium Carbonate",
          "amount": 20.0
        },
        {
          "material": "Barium Carbonate",
          "amount": 5.0
        },
        {
          "material": "Talc",
          "amount": 5.0
        },
        {
          "material": "Copper Carbonate",
          "amount": 2.5
        },
        {
          "material": "Bentonite",
          "amount": 2.0
        }
      ],
      "description": "From Virginia Scotchie's Clay and Glaze Compendium",
      "createdBy": "Glazy Admin",
      "source": "glazy.org",
      "url": "https://glazy.org/recipes/43944"
    },
    {
      "id": 37620,
      "code": "GLAZY-37620",
      "name": "UWW Copper Blue",
      "cone": "9 - 12",
      "surface": "Smooth Matte",
      "transparency": "Opaque",
      "atmosphere": "Reduction, Salt & Soda",
      "subtype": "Glaze - Green - Copper",
      "ingredients": [
        {
          "material": "Cornwall Stone",
          "amount": 38.5
        },
        {
          "material": "Whiting",
          "amount": 31.0
        },
        {
          "material": "EP Kaolin",
          "amount": 19.0
        },
        {
          "material": "Silica",
          "amount": 11.5
        }
      ],
      "additionals": [
        {
          "material": "Copper Carbonate",
          "amount": 4.0
        },
        {
          "material": "Tin Oxide",
          "amount": 4.0
        }
      ],
      "description": "",
      "createdBy": "Ginger",
      "source": "glazy.org",
      "url": "https://glazy.org/recipes/37620"
    },
    {
      "id": 37492,
      "code": "GLAZY-37492",
      "name": "UWW Copper Red",
      "cone": "9 - 12",
      "surface": "",
      "transparency": "",
      "atmosphere": "Reduction, Salt & Soda, Wood",
      "subtype": "Glaze",
      "ingredients": [
        {
          "material": "Nepheline Syenite",
          "amount": 32.0
        },
        {
          "material": "Silica",
          "amount": 24.0
        },
        {
          "material": "Whiting",
          "amount": 24.0
        },
        {
          "material": "Tennessee #10 Ball Clay",
          "amount": 12.0
        },
        {
          "material": "Borax",
          "amount": 4.0
        },
        {
          "material": "Zinc Oxide",
          "amount": 4.0
        }
      ],
      "additionals": [
        {
          "material": "Tin Oxide",
          "amount": 4.0
        },
        {
          "material": "Copper Carbonate",
          "amount": 0.32
        }
      ],
      "description": "",
      "createdBy": "Ginger",
      "source": "glazy.org",
      "url": "https://glazy.org/recipes/37492"
    },
    {
      "id": 37718,
      "code": "GLAZY-37718",
      "name": "UWW Copper Red (Copy)",
      "cone": "9 - 12",
      "surface": "",
      "transparency": "",
      "atmosphere": "Reduction, Salt & Soda, Wood",
      "subtype": "Glaze",
      "ingredients": [
        {
          "material": "Nepheline Syenite",
          "amount": 34.0
        },
        {
          "material": "Silica",
          "amount": 28.0
        },
        {
          "material": "Whiting",
          "amount": 24.0
        },
        {
          "material": "Tennessee #10 Ball Clay",
          "amount": 12.0
        },
        {
          "material": "Gillespie Borate",
          "amount": 4.0
        },
        {
          "material": "Zinc Oxide",
          "amount": 4.0
        }
      ],
      "additionals": [
        {
          "material": "Tin Oxide",
          "amount": 4.0
        },
        {
          "material": "Copper Carbonate",
          "amount": 0.32
        }
      ],
      "description": "no borax and more silica",
      "createdBy": "Ginger",
      "source": "glazy.org",
      "url": "https://glazy.org/recipes/37718"
    },
    {
      "id": 38734,
      "code": "GLAZY-38734",
      "name": "UWW Creamy Shino",
      "cone": "9 - 12",
      "surface": "",
      "transparency": "",
      "atmosphere": "Reduction, Salt & Soda, Wood",
      "subtype": "Glaze",
      "ingredients": [
        {
          "material": "Nepheline Syenite",
          "amount": 50.0
        },
        {
          "material": "Spodumene",
          "amount": 17.0
        },
        {
          "material": "Tennessee #10 Ball Clay",
          "amount": 17.0
        },
        {
          "material": "EP Kaolin",
          "amount": 11.0
        },
        {
          "material": "Soda Ash",
          "amount": 5.0
        }
      ],
      "additionals": [
        {
          "material": "Bentonite",
          "amount": 2.0
        }
      ],
      "description": "mix thin for orange 1 dip - 1.32-1.36 2 dips you start getting the white",
      "createdBy": "Ginger",
      "source": "glazy.org",
      "url": "https://glazy.org/recipes/38734"
    },
    {
      "id": 38751,
      "code": "GLAZY-38751",
      "name": "UWW Gloss White",
      "cone": "9 - 12",
      "surface": "",
      "transparency": "",
      "atmosphere": "Oxidation, Reduction",
      "subtype": "Glaze",
      "ingredients": [
        {
          "material": "Custer Feldspar",
          "amount": 40.0
        },
        {
          "material": "Silica",
          "amount": 30.0
        },
        {
          "material": "Whiting",
          "amount": 20.0
        },
        {
          "material": "EP Kaolin",
          "amount": 10.0
        }
      ],
      "additionals": [
        {
          "material": "Zircopax",
          "amount": 10.0
        }
      ],
      "description": "Just your basic, stable, glossy, well-behaved opaque white",
      "createdBy": "Ginger",
      "source": "glazy.org",
      "url": "https://glazy.org/recipes/38751"
    },
    {
      "id": 38737,
      "code": "GLAZY-38737",
      "name": "UWW Old Shop Shino",
      "cone": "9 - 12",
      "surface": "",
      "transparency": "",
      "atmosphere": "Reduction, Salt & Soda",
      "subtype": "Glaze",
      "ingredients": [
        {
          "material": "NC-4 Feldspar",
          "amount": 36.0
        },
        {
          "material": "Spodumene",
          "amount": 24.0
        },
        {
          "material": "Nepheline Syenite",
          "amount": 14.0
        },
        {
          "material": "Soda Ash",
          "amount": 10.0
        },
        {
          "material": "EP Kaolin",
          "amount": 8.0
        },
        {
          "material": "Tennessee #10 Ball Clay",
          "amount": 8.0
        }
      ],
      "additionals": [
        {
          "material": "Bentonite",
          "amount": 2.0
        },
        {
          "material": "Red Iron Oxide",
          "amount": 0.75
        }
      ],
      "description": "",
      "createdBy": "Ginger",
      "source": "glazy.org",
      "url": "https://glazy.org/recipes/38737"
    },
    {
      "id": 38752,
      "code": "GLAZY-38752",
      "name": "UWW Shiny Black",
      "cone": "9 - 12",
      "surface": "",
      "transparency": "",
      "atmosphere": "Reduction, Oxidation",
      "subtype": "Glaze",
      "ingredients": [
        {
          "material": "Custer Feldspar",
          "amount": 67.0
        },
        {
          "material": "Silica",
          "amount": 17.0
        },
        {
          "material": "Whiting",
          "amount": 6.0
        },
        {
          "material": "Dolomite",
          "amount": 5.0
        },
        {
          "material": "EP Kaolin",
          "amount": 5.0
        }
      ],
      "additionals": [
        {
          "material": "Red Iron Oxide",
          "amount": 5.0
        },
        {
          "material": "Cobalt Oxide",
          "amount": 2.0
        }
      ],
      "description": "turns creamy blue when layered on top of the gloss white",
      "createdBy": "Ginger",
      "source": "glazy.org",
      "url": "https://glazy.org/recipes/38752"
    },
    {
      "id": 5100,
      "code": "GLAZY-5100",
      "name": "V Majolica REvised w/EPK",
      "cone": "10",
      "surface": "",
      "transparency": "",
      "atmosphere": "Oxidation, Reduction",
      "subtype": "Glaze - Majolica",
      "ingredients": [
        {
          "material": "Custer Feldspar (1989)",
          "amount": 27.12
        },
        {
          "material": "Silica",
          "amount": 20.76
        },
        {
          "material": "Ferro Frit 3110",
          "amount": 15.74
        },
        {
          "material": "EP Kaolin",
          "amount": 12.67
        },
        {
          "material": "Whiting",
          "amount": 10.65
        },
        {
          "material": "Zircopax",
          "amount": 9.04
        },
        {
          "material": "Strontium Carbonate",
          "amount": 2.03
        },
        {
          "material": "Zinc Oxide",
          "amount": 1.99
        }
      ],
      "additionals": [
        {
          "material": "Bentonite",
          "amount": 1.0
        }
      ],
      "description": "This recipe was imported from Louis Katz's Hyperglaze database available on his website: http://falcon.tamucc.edu/lkatz/allglazes.txt More information about Louis Katz can be found on his website, http://www.louiskatz.net/ Louis Katz Notes: I am not a safety expert and any information contained in this file about safety should be ignored in favor of advice from experts. All of the materials in all glazes are potentially hazardous. All of these glaze recipes are given without any representation of accuracy or safety. They may work, they may not. They may be safe when fired or they may not. All of the materials used in them have hazards associated with them. You must be have sufficient training in the hazards before you use the the materials. You will have to determine the suitability and safety for your use. Do not assume that a lack of a warning about a material means that it is safe. Cone: 10 Firing: Ox. or Red. Recipe: Percent Batch Strontium Carbonate 2.03 6.1 Ferro Frit 3110 15.74 47.2 custer feldspar 27.12 81.4 EPK 12.67 38.0 whiting 10.65 32.0 zinc oxide 1.99 6.0 zircopax 9.04 27.1 silica 20.76 62.3 Totals: 100.00 % 300.0 gm Also add: Bentonite 1.00 3.0 Comments: REvised with EPK t kepin supnsion and reduce crawling",
      "createdBy": "Glazy Admin",
      "source": "glazy.org",
      "url": "https://glazy.org/recipes/5100"
    },
    {
      "id": 8325,
      "code": "GLAZY-8325",
      "name": "V Tenmoku Gold ^6 Ox.",
      "cone": "6",
      "surface": "Glossy",
      "transparency": "",
      "atmosphere": "Oxidation",
      "subtype": "Glaze - Iron - Tenmoku",
      "ingredients": [
        {
          "material": "Cornwall Stone",
          "amount": 61.0
        },
        {
          "material": "Whiting",
          "amount": 8.0
        },
        {
          "material": "Dolomite",
          "amount": 7.0
        },
        {
          "material": "Lithium Carbonate",
          "amount": 5.5
        },
        {
          "material": "Silica",
          "amount": 5.5
        },
        {
          "material": "Gerstley Borate",
          "amount": 3.0
        }
      ],
      "additionals": [
        {
          "material": "Red Iron Oxide",
          "amount": 10.0
        }
      ],
      "description": "subbed gram for gram Lithium with Spodumene with good and similar result of this test.",
      "createdBy": "Alisa Liskin Clausen",
      "source": "glazy.org",
      "url": "https://glazy.org/recipes/8325"
    },
    {
      "id": 43278,
      "code": "GLAZY-43278",
      "name": "V&O Clear Glaze",
      "cone": "10",
      "surface": "",
      "transparency": "",
      "atmosphere": "",
      "subtype": "Glaze - Clear",
      "ingredients": [
        {
          "material": "Silica",
          "amount": 33.0
        },
        {
          "material": "Custer Feldspar",
          "amount": 27.5
        },
        {
          "material": "EP Kaolin",
          "amount": 20.0
        },
        {
          "material": "Whiting",
          "amount": 19.5
        }
      ],
      "additionals": [
        {
          "material": "Bentonite",
          "amount": 2.0
        }
      ],
      "description": "From Virginia Scotchie's Clay and Glaze Compendium",
      "createdBy": "Glazy Admin",
      "source": "glazy.org",
      "url": "https://glazy.org/recipes/43278"
    },
    {
      "id": 187,
      "code": "GLAZY-187",
      "name": "V&O Light Blue",
      "cone": "9 - 10",
      "surface": "Glossy",
      "transparency": "Transparent",
      "atmosphere": "Reduction",
      "subtype": "Glaze - Iron - Celadon - Blue",
      "ingredients": [
        {
          "material": "Silica",
          "amount": 31.94
        },
        {
          "material": "G-200 Feldspar",
          "amount": 26.7
        },
        {
          "material": "EP Kaolin",
          "amount": 19.42
        },
        {
          "material": "Whiting",
          "amount": 19.03
        },
        {
          "material": "Barnard Slip",
          "amount": 2.91
        }
      ],
      "description": "from Alfred/ Jim Chalkley Couldn't detect any light blue but I remember it used to be beautiful on carved porcelain. (Jim, are you out there?) All the glazes were tested on #900 Miller clay which is a toasty ^10 stoneware. One side of the test tile was brushed with a thick coating of Cynthia Bringle's wet/dry white slip. Each glaze was dipped in three thicknesses on a heavily textured tile. All tiles were fired to a (hard)^9 (10 tipping)reduction firing. 1 hr. Body reduction at ^08 and 1 hr. glaze reduction at ^9 then a quick reox. before shutdown. Any time potash or Custer spar is called for, I used G-200. All ball clay is OM-4 . tracy wilson Tracy Wilson Saltbox Pottery 4 Shaw Rd. Woolwich, ME 04579 phone: 207-443-5586 fax: 207-442-8922 email: web: http://www.ime.net/dwilson/",
      "createdBy": "Glazy Admin",
      "source": "glazy.org",
      "url": "https://glazy.org/recipes/187"
    },
    {
      "id": 18185,
      "code": "GLAZY-18185",
      "name": "V. Blue",
      "cone": "6",
      "surface": "Glossy",
      "transparency": "Semi-opaque",
      "atmosphere": "Oxidation",
      "subtype": "Glaze",
      "ingredients": [
        {
          "material": "EP Kaolin",
          "amount": 20.0
        },
        {
          "material": "Ferro Frit 3134",
          "amount": 20.0
        },
        {
          "material": "G-200 Feldspar",
          "amount": 20.0
        },
        {
          "material": "Silica",
          "amount": 18.5
        },
        {
          "material": "Talc",
          "amount": 11.5
        },
        {
          "material": "Wollastonite",
          "amount": 10.0
        }
      ],
      "additionals": [
        {
          "material": "Rutile",
          "amount": 6.0
        },
        {
          "material": "Red Iron Oxide",
          "amount": 3.0
        },
        {
          "material": "Bentonite",
          "amount": 2.0
        },
        {
          "material": "Cobalt Carbonate",
          "amount": 1.0
        }
      ],
      "description": "",
      "createdBy": "glazy_squirrels",
      "source": "glazy.org",
      "url": "https://glazy.org/recipes/18185"
    },
    {
      "id": 43538,
      "code": "GLAZY-43538",
      "name": "V. Scotchie Tin Glaze",
      "cone": "6",
      "surface": "",
      "transparency": "",
      "atmosphere": "Oxidation",
      "subtype": "Glaze - White, Off-White",
      "ingredients": [
        {
          "material": "Kona F-4 feldspar",
          "amount": 55.6
        },
        {
          "material": "Gerstley Borate",
          "amount": 28.3
        },
        {
          "material": "Tin Oxide",
          "amount": 10.0
        },
        {
          "material": "Silica",
          "amount": 1.1
        }
      ],
      "description": "From Virginia Scotchie's Clay and Glaze Compendium",
      "createdBy": "Glazy Admin",
      "source": "glazy.org",
      "url": "https://glazy.org/recipes/43538"
    },
    {
      "id": 10173,
      "code": "GLAZY-10173",
      "name": "V.C 71 Satin Matte (Variation) Apricot ?",
      "cone": "4 - 7",
      "surface": "Satin-matte",
      "transparency": "Opaque",
      "atmosphere": "Oxidation",
      "subtype": "Glaze - Matte - Magnesium Matte",
      "ingredients": [
        {
          "material": "Custer Feldspar",
          "amount": 40.0
        },
        {
          "material": "Silica",
          "amount": 16.0
        },
        {
          "material": "Whiting",
          "amount": 16.0
        },
        {
          "material": "EP Kaolin",
          "amount": 10.0
        },
        {
          "material": "Ferro Frit 3124",
          "amount": 9.0
        },
        {
          "material": "Calcined Talc, Magnesium Silicate",
          "amount": 9.0
        }
      ],
      "additionals": [
        {
          "material": "Rutile",
          "amount": 7.7
        },
        {
          "material": "Bentonite",
          "amount": 3.2
        }
      ],
      "description": "VAL CUSHING'S 71 Satin matte recipe taken from John Britt's \"The Complete Gide to Mid-Range Glazes\" I replaced the F-4 Feldspar for Custer Feldspar. The Clay Base used in the test is Fig 1/ Oxidising St Thomas Stoneware ^1 - ^9 and Fig 2/ Oxidising St Thomas Stoneware ^1 - ^9 x Firing Schedule for the test; Seg 1 : 150 300oC 5 min Soak Seg 2 : 300 1229oC 20 min Soak END First test batch is very pale. Increase quantity of Rutile to 10 on next test?",
      "createdBy": "Jayne Bunting",
      "source": "glazy.org",
      "url": "https://glazy.org/recipes/10173"
    },
    {
      "id": 10176,
      "code": "GLAZY-10176",
      "name": "V.C 71 Satin Matte (Variation) Apricot Blush",
      "cone": "4 - 7",
      "surface": "Satin-matte",
      "transparency": "Opaque",
      "atmosphere": "Oxidation",
      "subtype": "Glaze - Matte - Magnesium Matte",
      "ingredients": [
        {
          "material": "Custer Feldspar",
          "amount": 40.0
        },
        {
          "material": "Silica",
          "amount": 16.0
        },
        {
          "material": "Whiting",
          "amount": 16.0
        },
        {
          "material": "EP Kaolin",
          "amount": 10.0
        },
        {
          "material": "Ferro Frit 3124",
          "amount": 9.0
        },
        {
          "material": "Calcined Talc, Magnesium Silicate",
          "amount": 9.0
        }
      ],
      "additionals": [
        {
          "material": "Rutile",
          "amount": 15.0
        }
      ],
      "description": "VAL CUSHING'S 71 Satin matte recipe taken from John Britt's \"The Complete Gide to Mid-Range Glazes\" I replaced the F-4 Feldspar for Custer Feldspar. The Clay Base used in the test is Fig 1/ Oxidising St Thomas Stoneware ^1 - ^9 and Fig 2/ Scarva Earthstone Porcelain White Stoneware ^4 - ^10 Firing Schedule for the test; Seg 1 : 150 300oC 5 min Soak Seg 2 : 300 1229oC 20 min Soak END",
      "createdBy": "Jayne Bunting",
      "source": "glazy.org",
      "url": "https://glazy.org/recipes/10176"
    },
    {
      "id": 10177,
      "code": "GLAZY-10177",
      "name": "V.C 71 Satin Matte (Variation) Beer Bottle Brown",
      "cone": "4 - 7",
      "surface": "Satin-matte",
      "transparency": "Opaque",
      "atmosphere": "Oxidation",
      "subtype": "Glaze - Matte - Magnesium Matte",
      "ingredients": [
        {
          "material": "Custer Feldspar",
          "amount": 40.0
        },
        {
          "material": "Silica",
          "amount": 16.0
        },
        {
          "material": "Whiting",
          "amount": 16.0
        },
        {
          "material": "EP Kaolin",
          "amount": 10.0
        },
        {
          "material": "Ferro Frit 3124",
          "amount": 9.0
        },
        {
          "material": "Calcined Talc, Magnesium Silicate",
          "amount": 9.0
        }
      ],
      "additionals": [
        {
          "material": "Red Iron Oxide",
          "amount": 6.0
        },
        {
          "material": "Black Copper Oxide",
          "amount": 2.0
        }
      ],
      "description": "VAL CUSHING'S 71 Satin matte recipe taken from John Britt's \"The Complete Gide to Mid-Range Glazes\" I replaced the F-4 Feldspar for Custer Feldspar. The Clay Base used in the test is Fig 1/ Oxidising St Thomas Stoneware ^1 - ^9 and Fig 2/ Scarva Earthstone Porcelain White Stoneware ^4 - ^10 Firing Schedule for the test; Seg 1 : 150 300oC 5 min Soak Seg 2 : 300 1229oC 20 min Soak END",
      "createdBy": "Jayne Bunting",
      "source": "glazy.org",
      "url": "https://glazy.org/recipes/10177"
    },
    {
      "id": 10178,
      "code": "GLAZY-10178",
      "name": "V.C 71 Satin Matte (Variation) Copper Green?",
      "cone": "4 - 7",
      "surface": "Satin-matte",
      "transparency": "Opaque",
      "atmosphere": "Oxidation",
      "subtype": "Glaze - Matte - Magnesium Matte",
      "ingredients": [
        {
          "material": "Custer Feldspar",
          "amount": 40.0
        },
        {
          "material": "Silica",
          "amount": 16.0
        },
        {
          "material": "Whiting",
          "amount": 16.0
        },
        {
          "material": "EP Kaolin",
          "amount": 10.0
        },
        {
          "material": "Ferro Frit 3124",
          "amount": 9.0
        },
        {
          "material": "Calcined Talc, Magnesium Silicate",
          "amount": 9.0
        }
      ],
      "additionals": [
        {
          "material": "Black Copper Oxide",
          "amount": 2.5
        }
      ],
      "description": "VAL CUSHING'S 71 Satin matte recipe taken from John Britt's \"The Complete Gide to Mid-Range Glazes\" I replaced the F-4 Feldspar for Custer Feldspar. The Clay Base used in the test is Fig 1/ Oxidising St Thomas Stoneware ^1 - ^9 and Fig 2/ Scarva Earthstone Porcelain White Stoneware ^4 - ^10 Firing Schedule for the test; Seg 1 : 150 300oC 5 min Soak Seg 2 : 300 1229oC 20 min Soak END",
      "createdBy": "Jayne Bunting",
      "source": "glazy.org",
      "url": "https://glazy.org/recipes/10178"
    },
    {
      "id": 10183,
      "code": "GLAZY-10183",
      "name": "V.C 71 Satin Matte (Variation) Intense Red",
      "cone": "4 - 7",
      "surface": "Satin-matte",
      "transparency": "Opaque",
      "atmosphere": "Oxidation",
      "subtype": "Glaze - Matte - Magnesium Matte",
      "ingredients": [
        {
          "material": "Custer Feldspar",
          "amount": 40.0
        },
        {
          "material": "Silica",
          "amount": 16.0
        },
        {
          "material": "Whiting",
          "amount": 16.0
        },
        {
          "material": "EP Kaolin",
          "amount": 10.0
        },
        {
          "material": "Ferro Frit 3124",
          "amount": 9.0
        },
        {
          "material": "Calcined Talc, Magnesium Silicate",
          "amount": 9.0
        }
      ],
      "additionals": [
        {
          "material": "Red stain",
          "amount": 10.0
        }
      ],
      "description": "VAL CUSHING'S 71 Satin matte recipe taken from John Britt's \"The Complete Gide to Mid-Range Glazes\" I replaced the F-4 Feldspar for Custer Feldspar. The Clay Base used in the test is Fig C/ Oxidising St Thomas Stoneware ^1 - ^9 and Fig B/ Scarva Earthstone Porcelain White Stoneware ^4 - ^10 The red requires thick application (3-4 thin coats) Firing Schedule for the test; Seg 1 : 150 300oC 5 min Soak Seg 2 : 300 1229oC 20 min Soak END",
      "createdBy": "Jayne Bunting",
      "source": "glazy.org",
      "url": "https://glazy.org/recipes/10183"
    },
    {
      "id": 10180,
      "code": "GLAZY-10180",
      "name": "V.C 71 Satin Matte (Variation) Khaki Grain",
      "cone": "4 - 7",
      "surface": "Semi-glossy",
      "transparency": "Opaque",
      "atmosphere": "Oxidation",
      "subtype": "Glaze - Matte - Magnesium Matte",
      "ingredients": [
        {
          "material": "Custer Feldspar",
          "amount": 40.0
        },
        {
          "material": "Silica",
          "amount": 16.0
        },
        {
          "material": "Whiting",
          "amount": 16.0
        },
        {
          "material": "EP Kaolin",
          "amount": 10.0
        },
        {
          "material": "Ferro Frit 3124",
          "amount": 9.0
        },
        {
          "material": "Calcined Talc, Magnesium Silicate",
          "amount": 9.0
        }
      ],
      "additionals": [
        {
          "material": "Red Iron Oxide",
          "amount": 6.0
        },
        {
          "material": "Bentonite",
          "amount": 2.0
        },
        {
          "material": "Cobalt Oxide",
          "amount": 0.2
        }
      ],
      "description": "VAL CUSHING'S 71 Satin matte recipe taken from John Britt's \"The Complete Gide to Mid-Range Glazes\" I replaced the F-4 Feldspar for Custer Feldspar. The Clay Body used in the test is Fig B/ Scarva Earthstone Porcelain White Stoneware ^4 - ^10 and Fig C/ Oxidising St Thomas Stoneware ^1 - ^9 Firing Schedule for the test; Seg 1 : 150 300oC 5 min Soak Seg 2 : 300 1229oC 20 min Soak END",
      "createdBy": "Jayne Bunting",
      "source": "glazy.org",
      "url": "https://glazy.org/recipes/10180"
    },
    {
      "id": 10265,
      "code": "GLAZY-10265",
      "name": "V.C 71 Satin Matte (Variation) Lavender",
      "cone": "4 - 7",
      "surface": "Satin-matte",
      "transparency": "Opaque",
      "atmosphere": "Oxidation",
      "subtype": "Glaze - Matte - Magnesium Matte",
      "ingredients": [
        {
          "material": "Custer Feldspar",
          "amount": 40.0
        },
        {
          "material": "Silica",
          "amount": 16.0
        },
        {
          "material": "Whiting",
          "amount": 16.0
        },
        {
          "material": "EP Kaolin",
          "amount": 10.0
        },
        {
          "material": "Ferro Frit 3124",
          "amount": 9.0
        },
        {
          "material": "Calcined Talc, Magnesium Silicate",
          "amount": 9.0
        }
      ],
      "additionals": [
        {
          "material": "Black Copper Oxide",
          "amount": 1.0
        },
        {
          "material": "Cobalt Oxide",
          "amount": 0.75
        }
      ],
      "description": "VAL CUSHING'S 71 Satin matte recipe taken from John Britt's \"The Complete Gide to Mid-Range Glazes\" I replaced the F-4 Feldspar for Custer Feldspar. The Clay Base used in the test is Fig C/ Oxidising St Thomas Stoneware ^1 - ^9 and Fig B/ Scarva Earthstone Porcelain White Stoneware ^4 - ^10 Firing Schedule for the test; Seg 1 : 150 300oC 5 min Soak Seg 2 : 300 1229oC 20 min Soak END",
      "createdBy": "Jayne Bunting",
      "source": "glazy.org",
      "url": "https://glazy.org/recipes/10265"
    },
    {
      "id": 10179,
      "code": "GLAZY-10179",
      "name": "V.C 71 Satin Matte (Variation) Lavender Blue Satin",
      "cone": "4 - 7",
      "surface": "Satin-matte",
      "transparency": "Opaque",
      "atmosphere": "Oxidation",
      "subtype": "Glaze - Matte - Magnesium Matte",
      "ingredients": [
        {
          "material": "Custer Feldspar",
          "amount": 40.0
        },
        {
          "material": "Silica",
          "amount": 16.0
        },
        {
          "material": "Whiting",
          "amount": 16.0
        },
        {
          "material": "EP Kaolin",
          "amount": 10.0
        },
        {
          "material": "Ferro Frit 3124",
          "amount": 9.0
        },
        {
          "material": "Calcined Talc, Magnesium Silicate",
          "amount": 9.0
        }
      ],
      "additionals": [
        {
          "material": "Black Copper Oxide",
          "amount": 1.0
        },
        {
          "material": "Cobalt Oxide",
          "amount": 0.75
        }
      ],
      "description": "VAL CUSHING'S 71 Satin matte recipe taken from John Britt's \"The Complete Gide to Mid-Range Glazes\" I replaced the F-4 Feldspar for Custer Feldspar. The Clay Base used in the test is Fig C/ Oxidising St Thomas Stoneware ^1 - ^9 and Fig B/ Scarva Earthstone Porcelain White Stoneware ^4 - ^10 Firing Schedule for the test; Seg 1 : 150 300oC 5 min Soak Seg 2 : 300 1229oC 20 min Soak END",
      "createdBy": "Jayne Bunting",
      "source": "glazy.org",
      "url": "https://glazy.org/recipes/10179"
    },
    {
      "id": 10174,
      "code": "GLAZY-10174",
      "name": "V.C 71 Satin Matte (Variation) TEA DUST",
      "cone": "4 - 7",
      "surface": "Satin-matte",
      "transparency": "Opaque",
      "atmosphere": "Oxidation",
      "subtype": "Glaze - Green",
      "ingredients": [
        {
          "material": "Custer Feldspar",
          "amount": 40.0
        },
        {
          "material": "Silica",
          "amount": 16.0
        },
        {
          "material": "Whiting",
          "amount": 16.0
        },
        {
          "material": "EP Kaolin",
          "amount": 10.0
        },
        {
          "material": "Ferro Frit 3124",
          "amount": 9.0
        },
        {
          "material": "Calcined Talc, Magnesium Silicate",
          "amount": 9.0
        }
      ],
      "additionals": [
        {
          "material": "Red Iron Oxide",
          "amount": 6.0
        },
        {
          "material": "Bentonite",
          "amount": 2.0
        }
      ],
      "description": "VAL CUSHING'S 71 Satin matte recipe taken from John Britt's \"The Complete Gide to Mid-Range Glazes\" I replaced the F-4 Feldspar for Custer Feldspar. The Clay Base used in the test is Fig 1/ Scarva Earthstone Porcelain White Stoneware ^4 - ^10 and Fig 2/ Oxidising St Thomas Stoneware ^1 - ^9 Firing Schedule for the test; Seg 1 : 150 300oC 5 min Soak Seg 2 : 300 1229oC 20 min Soak END",
      "createdBy": "Jayne Bunting",
      "source": "glazy.org",
      "url": "https://glazy.org/recipes/10174"
    },
    {
      "id": 10181,
      "code": "GLAZY-10181",
      "name": "V.C 71 Satin Matte (Variation) Transparent Lilac Blue",
      "cone": "4 - 7",
      "surface": "Satin-matte",
      "transparency": "Translucent",
      "atmosphere": "Oxidation",
      "subtype": "Glaze - Matte - Magnesium Matte",
      "ingredients": [
        {
          "material": "Custer Feldspar",
          "amount": 40.0
        },
        {
          "material": "Silica",
          "amount": 16.0
        },
        {
          "material": "Whiting",
          "amount": 16.0
        },
        {
          "material": "EP Kaolin",
          "amount": 10.0
        },
        {
          "material": "Ferro Frit 3124",
          "amount": 9.0
        },
        {
          "material": "Calcined Talc, Magnesium Silicate",
          "amount": 9.0
        }
      ],
      "additionals": [
        {
          "material": "Rutile",
          "amount": 5.0
        },
        {
          "material": "Bentonite",
          "amount": 2.0
        },
        {
          "material": "Cobalt Oxide",
          "amount": 0.5
        }
      ],
      "description": "VAL CUSHING'S 71 Satin matte recipe taken from John Britt's \"The Complete Gide to Mid-Range Glazes\" I replaced the F-4 Feldspar for Custer Feldspar. The Clay Base used in the test is Fig C/ Oxidising St Thomas Stoneware ^1 - ^9 and Fig B/ Scarva Earthstone Porcelain White Stoneware ^4 - ^10 Firing Schedule for the test; Seg 1 : 150 300oC 5 min Soak Seg 2 : 300 1229oC 20 min Soak END",
      "createdBy": "Jayne Bunting",
      "source": "glazy.org",
      "url": "https://glazy.org/recipes/10181"
    },
    {
      "id": 10175,
      "code": "GLAZY-10175",
      "name": "V.C 71 Satin Matte (Variation) White Base",
      "cone": "4 - 7",
      "surface": "Satin-matte",
      "transparency": "Opaque",
      "atmosphere": "Oxidation",
      "subtype": "Glaze - Matte - Magnesium Matte",
      "ingredients": [
        {
          "material": "Custer Feldspar",
          "amount": 40.0
        },
        {
          "material": "Silica",
          "amount": 16.0
        },
        {
          "material": "Whiting",
          "amount": 16.0
        },
        {
          "material": "EP Kaolin",
          "amount": 10.0
        },
        {
          "material": "Ferro Frit 3124",
          "amount": 9.0
        },
        {
          "material": "Calcined Talc, Magnesium Silicate",
          "amount": 9.0
        }
      ],
