Repository: MrSeldon/argilev2

File: data/glazes/glazy.json (part 285 of 315)
{
      "description": "VAL CUSHING'S 71 Satin matte recipe taken from John Britt's \"The Complete Gide to Mid-Range Glazes\" I replaced the F-4 Feldspar for Custer Feldspar. The Clay Base used in the test is Fig 1/ Scarva Earthstone Porcelain White Stoneware ^4 - ^10 and Fig 2/ Oxidising St Thomas Stoneware ^1 - ^9 Firing Schedule for the test; Seg 1 : 150 300oC 5 min Soak Seg 2 : 300 1229oC 20 min Soak END",
      "createdBy": "Jayne Bunting",
      "source": "glazy.org",
      "url": "https://glazy.org/recipes/10175"
    },
    {
      "id": 47484,
      "code": "GLAZY-47484",
      "name": "V.C Soft Satin Glossy 1",
      "cone": "6",
      "surface": "",
      "transparency": "",
      "atmosphere": "Oxidation",
      "subtype": "Glaze",
      "ingredients": [
        {
          "material": "Cornwall Stone",
          "amount": 46.0
        },
        {
          "material": "Gillespie Borate",
          "amount": 14.0
        },
        {
          "material": "Dolomite",
          "amount": 12.0
        },
        {
          "material": "EP Kaolin",
          "amount": 10.0
        },
        {
          "material": "Wollastonite",
          "amount": 10.0
        },
        {
          "material": "Ferro Frit 3124",
          "amount": 8.0
        }
      ],
      "additionals": [
        {
          "material": "Zircopax",
          "amount": 14.0
        },
        {
          "material": "Bentonite",
          "amount": 2.0
        }
      ],
      "description": "John Britt Mid-Range Glazes page 76 Test tile 5",
      "createdBy": "Hannah Billingham",
      "source": "glazy.org",
      "url": "https://glazy.org/recipes/47484"
    },
    {
      "id": 29857,
      "code": "GLAZY-29857",
      "name": "V.C. \"61\" Base",
      "cone": "6",
      "surface": "Stony Matte",
      "transparency": "Translucent",
      "atmosphere": "Oxidation, Reduction",
      "subtype": "Glaze",
      "ingredients": [
        {
          "material": "Barium Carbonate",
          "amount": 29.0
        },
        {
          "material": "Neph Sye A270",
          "amount": 29.0
        },
        {
          "material": "Minspar 200",
          "amount": 18.0
        },
        {
          "material": "Vansil W-30 Wollastonite",
          "amount": 18.0
        },
        {
          "material": "Silica",
          "amount": 4.0
        },
        {
          "material": "Bentonite",
          "amount": 2.0
        }
      ],
      "description": "",
      "createdBy": "Alfred Grinding Room - Glazes",
      "source": "glazy.org",
      "url": "https://glazy.org/recipes/29857"
    },
    {
      "id": 29858,
      "code": "GLAZY-29858",
      "name": "V.C. \"62\" Base",
      "cone": "6",
      "surface": "Satin-matte",
      "transparency": "",
      "atmosphere": "Oxidation, Reduction",
      "subtype": "Glaze",
      "ingredients": [
        {
          "material": "Neph Sye A270",
          "amount": 71.0
        },
        {
          "material": "Dolomite",
          "amount": 22.0
        },
        {
          "material": "Kentucky OM #4 Ball Clay",
          "amount": 5.0
        },
        {
          "material": "Bentonite",
          "amount": 2.0
        }
      ],
      "description": "",
      "createdBy": "Alfred Grinding Room - Glazes",
      "source": "glazy.org",
      "url": "https://glazy.org/recipes/29858"
    },
    {
      "id": 29861,
      "code": "GLAZY-29861",
      "name": "V.C. \"71\" Base",
      "cone": "6",
      "surface": "",
      "transparency": "",
      "atmosphere": "Oxidation, Reduction",
      "subtype": "Glaze",
      "ingredients": [
        {
          "material": "Custer Feldspar",
          "amount": 40.0
        },
        {
          "material": "Silica",
          "amount": 16.0
        },
        {
          "material": "Whiting",
          "amount": 16.0
        },
        {
          "material": "EP Kaolin",
          "amount": 10.0
        },
        {
          "material": "Ferro Frit 3124",
          "amount": 9.0
        },
        {
          "material": "Amtalc-C98 Talc",
          "amount": 9.0
        }
      ],
      "description": "",
      "createdBy": "Alfred Grinding Room - Glazes",
      "source": "glazy.org",
      "url": "https://glazy.org/recipes/29861"
    },
    {
      "id": 29862,
      "code": "GLAZY-29862",
      "name": "V.C. \"72\" Base",
      "cone": "6",
      "surface": "Satin-matte",
      "transparency": "Semi-opaque",
      "atmosphere": "Oxidation, Reduction",
      "subtype": "Glaze - White, Off-White",
      "ingredients": [
        {
          "material": "Silica",
          "amount": 40.0
        },
        {
          "material": "Neph Sye A270",
          "amount": 24.0
        },
        {
          "material": "Gerstley Borate",
          "amount": 12.0
        },
        {
          "material": "Dolomite",
          "amount": 11.0
        },
        {
          "material": "EP Kaolin",
          "amount": 7.0
        },
        {
          "material": "Whiting",
          "amount": 4.0
        },
        {
          "material": "Zinc Oxide",
          "amount": 2.0
        }
      ],
      "description": "",
      "createdBy": "Alfred Grinding Room - Glazes",
      "source": "glazy.org",
      "url": "https://glazy.org/recipes/29862"
    },
    {
      "id": 29863,
      "code": "GLAZY-29863",
      "name": "V.C. \"D\" Base",
      "cone": "6",
      "surface": "Satin-matte",
      "transparency": "",
      "atmosphere": "Oxidation, Reduction",
      "subtype": "Glaze",
      "ingredients": [
        {
          "material": "Minspar 200",
          "amount": 51.0
        },
        {
          "material": "Whiting",
          "amount": 19.0
        },
        {
          "material": "EP Kaolin",
          "amount": 15.0
        },
        {
          "material": "Zinc Oxide",
          "amount": 9.0
        },
        {
          "material": "Silica",
          "amount": 6.0
        }
      ],
      "description": "",
      "createdBy": "Alfred Grinding Room - Glazes",
      "source": "glazy.org",
      "url": "https://glazy.org/recipes/29863"
    },
    {
      "id": 30858,
      "code": "GLAZY-30858",
      "name": "V.C. 20",
      "cone": "9 - 10",
      "surface": "Satin-matte",
      "transparency": "",
      "atmosphere": "Oxidation, Reduction",
      "subtype": "Glaze - Yellow",
      "ingredients": [
        {
          "material": "Custer Feldspar",
          "amount": 35.0
        },
        {
          "material": "Barium Carbonate",
          "amount": 25.0
        },
        {
          "material": "Spodumene",
          "amount": 25.0
        },
        {
          "material": "Dolomite",
          "amount": 10.0
        },
        {
          "material": "Whiting",
          "amount": 5.0
        }
      ],
      "additionals": [
        {
          "material": "Copper Carbonate",
          "amount": 2.0
        },
        {
          "material": "Red Iron Oxide",
          "amount": 2.0
        },
        {
          "material": "Tin Oxide",
          "amount": 2.0
        }
      ],
      "description": "",
      "createdBy": "Alfred Grinding Room - Glazes",
      "source": "glazy.org",
      "url": "https://glazy.org/recipes/30858"
    },
    {
      "id": 29847,
      "code": "GLAZY-29847",
      "name": "V.C. 4",
      "cone": "6",
      "surface": "Matte",
      "transparency": "Opaque",
      "atmosphere": "Oxidation, Reduction",
      "subtype": "Glaze",
      "ingredients": [
        {
          "material": "Ferro Frit 3110",
          "amount": 30.0
        },
        {
          "material": "Neph Sye A270",
          "amount": 15.0
        },
        {
          "material": "Barium Carbonate",
          "amount": 10.0
        },
        {
          "material": "EP Kaolin",
          "amount": 10.0
        },
        {
          "material": "Petalite",
          "amount": 10.0
        },
        {
          "material": "Silica",
          "amount": 10.0
        },
        {
          "material": "Whiting",
          "amount": 10.0
        },
        {
          "material": "Titanium Dioxide",
          "amount": 5.0
        }
      ],
      "description": "",
      "createdBy": "Alfred Grinding Room - Glazes",
      "source": "glazy.org",
      "url": "https://glazy.org/recipes/29847"
    },
    {
      "id": 29850,
      "code": "GLAZY-29850",
      "name": "V.C. 5",
      "cone": "6",
      "surface": "Satin",
      "transparency": "Semi-opaque",
      "atmosphere": "Oxidation, Reduction",
      "subtype": "Glaze",
      "ingredients": [
        {
          "material": "Ferro Frit 3124",
          "amount": 25.0
        },
        {
          "material": "Neph Sye A270",
          "amount": 25.0
        },
        {
          "material": "Gerstley Borate",
          "amount": 18.0
        },
        {
          "material": "Silica",
          "amount": 15.0
        },
        {
          "material": "EP Kaolin",
          "amount": 10.0
        },
        {
          "material": "Zinc Oxide",
          "amount": 5.0
        },
        {
          "material": "Whiting",
          "amount": 2.0
        }
      ],
      "additionals": [
        {
          "material": "Tin Oxide",
          "amount": 5.0
        }
      ],
      "description": "",
      "createdBy": "Alfred Grinding Room - Glazes",
      "source": "glazy.org",
      "url": "https://glazy.org/recipes/29850"
    },
    {
      "id": 32107,
      "code": "GLAZY-32107",
      "name": "V.C. 5000",
      "cone": "4",
      "surface": "Stony Matte",
      "transparency": "Opaque",
      "atmosphere": "Oxidation, Reduction",
      "subtype": "Glaze - White, Off-White",
      "ingredients": [
        {
          "material": "Ferro Frit 3124",
          "amount": 77.0
        },
        {
          "material": "Minspar 200",
          "amount": 14.0
        },
        {
          "material": "Whiting",
          "amount": 7.0
        },
        {
          "material": "EP Kaolin",
          "amount": 2.0
        }
      ],
      "description": "",
      "createdBy": "Alfred Grinding Room - Glazes",
      "source": "glazy.org",
      "url": "https://glazy.org/recipes/32107"
    },
    {
      "id": 29853,
      "code": "GLAZY-29853",
      "name": "V.C. 6",
      "cone": "6 - 9",
      "surface": "",
      "transparency": "",
      "atmosphere": "Oxidation, Reduction",
      "subtype": "Glaze",
      "ingredients": [
        {
          "material": "Neph Sye A270",
          "amount": 50.0
        },
        {
          "material": "Silica",
          "amount": 15.0
        },
        {
          "material": "Barium Carbonate",
          "amount": 10.0
        },
        {
          "material": "Kentucky OM #4 Ball Clay",
          "amount": 10.0
        },
        {
          "material": "Ferro Frit 3124",
          "amount": 5.0
        },
        {
          "material": "Petalite",
          "amount": 5.0
        },
        {
          "material": "Whiting",
          "amount": 5.0
        }
      ],
      "additionals": [
        {
          "material": "Red Iron Oxide",
          "amount": 3.0
        }
      ],
      "description": "",
      "createdBy": "Alfred Grinding Room - Glazes",
      "source": "glazy.org",
      "url": "https://glazy.org/recipes/29853"
    },
    {
      "id": 29856,
      "code": "GLAZY-29856",
      "name": "V.C. 8",
      "cone": "6",
      "surface": "Satin-matte",
      "transparency": "Semi-opaque",
      "atmosphere": "Oxidation, Reduction",
      "subtype": "Glaze",
      "ingredients": [
        {
          "material": "Ferro Frit 3124",
          "amount": 25.0
        },
        {
          "material": "EP Kaolin",
          "amount": 20.0
        },
        {
          "material": "Whiting",
          "amount": 20.0
        },
        {
          "material": "Neph Sye A270",
          "amount": 20.0
        },
        {
          "material": "Silica",
          "amount": 15.0
        }
      ],
      "description": "",
      "createdBy": "Alfred Grinding Room - Glazes",
      "source": "glazy.org",
      "url": "https://glazy.org/recipes/29856"
    },
    {
      "id": 30859,
      "code": "GLAZY-30859",
      "name": "V.C. AA Cobalt Blue",
      "cone": "9 - 10",
      "surface": "Matte",
      "transparency": "Opaque",
      "atmosphere": "Oxidation, Reduction",
      "subtype": "Glaze - Blue - Cobalt",
      "ingredients": [
        {
          "material": "Cornwall Stone",
          "amount": 46.0
        },
        {
          "material": "Whiting",
          "amount": 34.0
        },
        {
          "material": "EP Kaolin",
          "amount": 20.0
        }
      ],
      "additionals": [
        {
          "material": "Cobalt Carbonate",
          "amount": 2.0
        }
      ],
      "description": "",
      "createdBy": "Alfred Grinding Room - Glazes",
      "source": "glazy.org",
      "url": "https://glazy.org/recipes/30859"
    },
    {
      "id": 30860,
      "code": "GLAZY-30860",
      "name": "V.C. AA Copper Blue-green",
      "cone": "9 - 10",
      "surface": "Matte",
      "transparency": "Semi-opaque",
      "atmosphere": "Oxidation, Reduction",
      "subtype": "Glaze - Green - Copper",
      "ingredients": [
        {
          "material": "Cornwall Stone",
          "amount": 46.0
        },
        {
          "material": "Whiting",
          "amount": 34.0
        },
        {
          "material": "EP Kaolin",
          "amount": 20.0
        }
      ],
      "additionals": [
        {
          "material": "Copper Carbonate",
          "amount": 4.0
        },
        {
          "material": "Tin Oxide",
          "amount": 4.0
        }
      ],
      "description": "",
      "createdBy": "Alfred Grinding Room - Glazes",
      "source": "glazy.org",
      "url": "https://glazy.org/recipes/30860"
    },
    {
      "id": 30862,
      "code": "GLAZY-30862",
      "name": "V.C. AA Revised Todd",
      "cone": "9 - 10",
      "surface": "Matte",
      "transparency": "Semi-opaque",
      "atmosphere": "Oxidation, Reduction",
      "subtype": "Glaze - White, Off-White",
      "ingredients": [
        {
          "material": "Cornwall Stone",
          "amount": 46.0
        },
        {
          "material": "Whiting",
          "amount": 32.0
        },
        {
          "material": "EP Kaolin",
          "amount": 14.0
        },
        {
          "material": "Dolomite",
          "amount": 4.0
        },
        {
          "material": "Titanium Dioxide",
          "amount": 4.0
        }
      ],
      "description": "",
      "createdBy": "Alfred Grinding Room - Glazes",
      "source": "glazy.org",
      "url": "https://glazy.org/recipes/30862"
    },
    {
      "id": 30861,
      "code": "GLAZY-30861",
      "name": "V.C. AA Taffy",
      "cone": "9 - 10",
      "surface": "Matte",
      "transparency": "Semi-opaque",
      "atmosphere": "Oxidation, Reduction",
      "subtype": "Glaze - Yellow",
      "ingredients": [
        {
          "material": "Cornwall Stone",
          "amount": 46.0
        },
        {
          "material": "Whiting",
          "amount": 34.0
        },
        {
          "material": "EP Kaolin",
          "amount": 20.0
        }
      ],
      "additionals": [
        {
          "material": "Titanium Dioxide",
          "amount": 6.0
        },
        {
          "material": "Red Iron Oxide",
          "amount": 4.0
        }
      ],
      "description": "",
      "createdBy": "Alfred Grinding Room - Glazes",
      "source": "glazy.org",
      "url": "https://glazy.org/recipes/30861"
    },
    {
      "id": 30864,
      "code": "GLAZY-30864",
      "name": "V.C. Amber Celadon",
      "cone": "9 - 10",
      "surface": "Glossy",
      "transparency": "Transparent",
      "atmosphere": "Oxidation, Reduction",
      "subtype": "Glaze - Iron - Celadon - Yellow",
      "ingredients": [
        {
          "material": "Redart",
          "amount": 29.0
        },
        {
          "material": "Custer Feldspar",
          "amount": 19.0
        },
        {
          "material": "Whiting",
          "amount": 14.0
        },
        {
          "material": "Barnard Slip",
          "amount": 10.0
        },
        {
          "material": "Silica",
          "amount": 10.0
        },
        {
          "material": "Wollastonite",
          "amount": 9.0
        },
        {
          "material": "Gerstley Borate",
          "amount": 3.0
        },
        {
          "material": "Dolomite",
          "amount": 2.0
        },
        {
          "material": "EP Kaolin",
          "amount": 2.0
        },
        {
          "material": "Red Iron Oxide",
          "amount": 2.0
        }
      ],
      "description": "",
      "createdBy": "Alfred Grinding Room - Glazes",
      "source": "glazy.org",
      "url": "https://glazy.org/recipes/30864"
    },
    {
      "id": 29864,
      "code": "GLAZY-29864",
      "name": "V.C. Easy Gloss 1",
      "cone": "5 - 6",
      "surface": "Glossy",
      "transparency": "Transparent",
      "atmosphere": "Oxidation, Reduction",
      "subtype": "Glaze",
      "ingredients": [
        {
          "material": "EP Kaolin",
          "amount": 50.0
        },
        {
          "material": "Gerstley Borate",
          "amount": 50.0
        }
      ],
      "description": "",
      "createdBy": "Alfred Grinding Room - Glazes",
      "source": "glazy.org",
      "url": "https://glazy.org/recipes/29864"
    },
    {
      "id": 29865,
      "code": "GLAZY-29865",
      "name": "V.C. Easy Gloss IV",
      "cone": "4 - 6",
      "surface": "Glossy",
      "transparency": "Transparent",
      "atmosphere": "Oxidation, Reduction",
      "subtype": "Glaze - White, Off-White",
      "ingredients": [
        {
          "material": "Cornwall Stone",
          "amount": 47.0
        },
        {
          "material": "Gerstley Borate",
          "amount": 47.0
        },
        {
          "material": "Kentucky OM #4 Ball Clay",
          "amount": 6.0
        }
      ],
      "additionals": [
        {
          "material": "Zircopax",
          "amount": 5.0
        }
      ],
      "description": "",
      "createdBy": "Alfred Grinding Room - Glazes",
      "source": "glazy.org",
      "url": "https://glazy.org/recipes/29865"
    },
    {
      "id": 29866,
      "code": "GLAZY-29866",
      "name": "V.C. G 4",
      "cone": "5 - 6",
      "surface": "",
      "transparency": "",
      "atmosphere": "Oxidation, Reduction",
      "subtype": "Glaze",
      "ingredients": [
        {
          "material": "Wood ash",
          "amount": 50.0
        },
        {
          "material": "Gerstley Borate",
          "amount": 20.0
        },
        {
          "material": "Whiting",
          "amount": 12.0
        },
        {
          "material": "Silica",
          "amount": 10.0
        },
        {
          "material": "EP Kaolin",
          "amount": 8.0
        }
      ],
      "description": "",
      "createdBy": "Alfred Grinding Room - Glazes",
      "source": "glazy.org",
      "url": "https://glazy.org/recipes/29866"
    },
    {
      "id": 29867,
      "code": "GLAZY-29867",
      "name": "V.C. G 5",
      "cone": "5 - 6",
      "surface": "Semi-glossy",
      "transparency": "Semi-opaque",
      "atmosphere": "Oxidation, Reduction",
      "subtype": "Glaze - Clear",
      "ingredients": [
        {
          "material": "Neph Sye A270",
          "amount": 40.0
        },
        {
          "material": "Silica",
          "amount": 20.0
        },
        {
          "material": "Whiting",
          "amount": 16.0
        },
        {
          "material": "Ferro Frit 3124",
          "amount": 10.0
        },
        {
          "material": "Gerstley Borate",
          "amount": 5.0
        },
        {
          "material": "EP Kaolin",
          "amount": 4.0
        },
        {
          "material": "Dolomite",
          "amount": 3.0
        },
        {
          "material": "Zinc Oxide",
          "amount": 2.0
        }
      ],
      "description": "",
      "createdBy": "Alfred Grinding Room - Glazes",
      "source": "glazy.org",
      "url": "https://glazy.org/recipes/29867"
    },
    {
      "id": 30874,
      "code": "GLAZY-30874",
      "name": "V.C. Glossy Base",
      "cone": "9 - 10",
      "surface": "Glossy",
      "transparency": "Semi-opaque",
      "atmosphere": "Oxidation, Reduction",
      "subtype": "Glaze - Blue",
      "ingredients": [
        {
          "material": "Minspar 200",
          "amount": 87.0
        },
        {
          "material": "Whiting",
          "amount": 10.0
        },
        {
          "material": "Bentonite",
          "amount": 3.0
        }
      ],
      "additionals": [
        {
          "material": "Rutile",
          "amount": 3.0
        },
        {
          "material": "Red Iron Oxide",
          "amount": 2.0
        }
      ],
      "description": "",
      "createdBy": "Alfred Grinding Room - Glazes",
      "source": "glazy.org",
      "url": "https://glazy.org/recipes/30874"
    },
    {
      "id": 29868,
      "code": "GLAZY-29868",
      "name": "V.C. Good Color Satin Matt",
      "cone": "5 - 6",
      "surface": "Satin-matte",
      "transparency": "Semi-opaque",
      "atmosphere": "Oxidation, Reduction",
      "subtype": "Glaze",
      "ingredients": [
        {
          "material": "Minspar 200",
          "amount": 50.0
        },
        {
          "material": "Barium Carbonate",
          "amount": 22.0
        },
        {
          "material": "Silica",
          "amount": 10.0
        },
        {
          "material": "Fusion Frit 367",
          "amount": 8.0
        },
        {
          "material": "EP Kaolin",
          "amount": 5.0
        },
        {
          "material": "Whiting",
          "amount": 5.0
        }
      ],
      "description": "",
      "createdBy": "Alfred Grinding Room - Glazes",
      "source": "glazy.org",
      "url": "https://glazy.org/recipes/29868"
    },
    {
      "id": 31678,
      "code": "GLAZY-31678",
      "name": "V.C. Good Color Satin Matt - Chrome Oxide",
      "cone": "9 - 10",
      "surface": "Satin-matte",
      "transparency": "",
      "atmosphere": "Reduction, Oxidation",
      "subtype": "Glaze",
      "ingredients": [
        {
          "material": "Neph Sye A270",
          "amount": 27.0
        },
        {
          "material": "Silica",
          "amount": 20.0
        },
        {
          "material": "Lithium Carbonate",
          "amount": 18.0
        },
        {
          "material": "Amtalc-C98 Talc",
          "amount": 14.0
        },
        {
          "material": "EP Kaolin",
          "amount": 8.0
        },
        {
          "material": "Wollastonite",
          "amount": 8.0
        },
        {
          "material": "Gerstley Borate",
          "amount": 5.0
        }
      ],
      "additionals": [
        {
          "material": "Chrome Oxide",
          "amount": 0.5
        }
      ],
      "description": "Use combination of Red Iron Oxide (2%) and Rutile (4%)",
      "createdBy": "Alfred Grinding Room - Glazes",
      "source": "glazy.org",
      "url": "https://glazy.org/recipes/31678"
    },
    {
      "id": 31677,
      "code": "GLAZY-31677",
      "name": "V.C. Good Color Satin Matt - Copper Carb",
      "cone": "9 - 10",
      "surface": "Satin-matte",
      "transparency": "",
      "atmosphere": "Reduction, Oxidation",
      "subtype": "Glaze",
      "ingredients": [
        {
          "material": "Neph Sye A270",
          "amount": 27.0
        },
        {
          "material": "Silica",
          "amount": 20.0
        },
        {
          "material": "Lithium Carbonate",
          "amount": 18.0
        },
        {
          "material": "Amtalc-C98 Talc",
          "amount": 14.0
        },
        {
          "material": "EP Kaolin",
          "amount": 8.0
        },
        {
          "material": "Wollastonite",
          "amount": 8.0
        },
        {
          "material": "Gerstley Borate",
          "amount": 5.0
        }
      ],
      "additionals": [
        {
          "material": "Copper Carbonate",
          "amount": 3.0
        }
      ],
      "description": "Use combination of Red Iron Oxide (2%) and Rutile (4%)",
      "createdBy": "Alfred Grinding Room - Glazes",
      "source": "glazy.org",
      "url": "https://glazy.org/recipes/31677"
    },
    {
      "id": 30876,
      "code": "GLAZY-30876",
      "name": "V.C. Good Color Satin Matt - RIO & Rutile",
      "cone": "9 - 10",
      "surface": "Satin-matte",
      "transparency": "",
      "atmosphere": "Reduction, Oxidation",
      "subtype": "Glaze",
      "ingredients": [
        {
          "material": "Neph Sye A270",
          "amount": 27.0
        },
        {
          "material": "Silica",
          "amount": 20.0
        },
        {
          "material": "Lithium Carbonate",
          "amount": 18.0
        },
        {
          "material": "Amtalc-C98 Talc",
          "amount": 14.0
        },
        {
          "material": "EP Kaolin",
          "amount": 8.0
        },
        {
          "material": "Wollastonite",
          "amount": 8.0
        },
        {
          "material": "Gerstley Borate",
          "amount": 5.0
        }
      ],
      "additionals": [
        {
          "material": "Rutile",
          "amount": 4.0
        },
        {
          "material": "Red Iron Oxide",
          "amount": 2.0
        }
      ],
      "description": "Use combination of Red Iron Oxide (2%) and Rutile (4%)",
      "createdBy": "Alfred Grinding Room - Glazes",
      "source": "glazy.org",
      "url": "https://glazy.org/recipes/30876"
    },
    {
      "id": 30878,
      "code": "GLAZY-30878",
      "name": "V.C. Good Color Stony Matt",
      "cone": "9",
      "surface": "Stony Matte",
      "transparency": "",
      "atmosphere": "Oxidation, Reduction",
      "subtype": "Glaze",
      "ingredients": [
        {
          "material": "Neph Sye A270",
          "amount": 23.0
        },
        {
          "material": "Silica",
          "amount": 18.0
        },
        {
          "material": "Lithium Carbonate",
          "amount": 16.0
        },
        {
          "material": "Amtalc-C98 Talc",
          "amount": 13.0
        },
        {
          "material": "Barium Carbonate",
          "amount": 10.0
        },
        {
          "material": "EP Kaolin",
          "amount": 8.0
        },
        {
          "material": "Gerstley Borate",
          "amount": 6.0
        },
        {
          "material": "Wollastonite",
          "amount": 6.0
        }
      ],
      "additionals": [
        {
          "material": "Bone Ash",
          "amount": 4.0
        },
        {
          "material": "Rutile",
          "amount": 4.0
        },
        {
          "material": "Yellow Ochre",
          "amount": 4.0
        }
      ],
      "description": "",
      "createdBy": "Alfred Grinding Room - Glazes",
      "source": "glazy.org",
      "url": "https://glazy.org/recipes/30878"
    },
    {
      "id": 30884,
      "code": "GLAZY-30884",
      "name": "V.C. Ingerson Matt",
      "cone": "9 - 10",
      "surface": "Matte",
      "transparency": "",
      "atmosphere": "Oxidation, Reduction",
      "subtype": "Glaze - White, Off-White",
      "ingredients": [
        {
          "material": "Minspar 200",
          "amount": 50.0
        },
        {
          "material": "Whiting",
          "amount": 16.0
        },
        {
          "material": "Silica",
          "amount": 14.0
        },
        {
          "material": "EP Kaolin",
          "amount": 10.0
        },
        {
          "material": "Amtalc-C98 Talc",
          "amount": 10.0
        }
      ],
      "description": "",
      "createdBy": "Alfred Grinding Room - Glazes",
      "source": "glazy.org",
      "url": "https://glazy.org/recipes/30884"
    },
    {
      "id": 30885,
      "code": "GLAZY-30885",
      "name": "V.C. Karen Starshine Cu Aqua",
      "cone": "10",
      "surface": "Glossy",
      "transparency": "Semi-opaque",
      "atmosphere": "Oxidation, Reduction",
      "subtype": "Glaze - Blue",
      "ingredients": [
        {
          "material": "Minspar 200",
          "amount": 51.0
        },
        {
          "material": "Silica",
          "amount": 21.0
        },
        {
          "material": "Whiting",
          "amount": 13.0
        },
        {
          "material": "Gerstley Borate",
          "amount": 6.0
        },
        {
          "material": "Barium Carbonate",
          "amount": 4.0
        },
        {
          "material": "Soda Ash",
          "amount": 4.0
        },
        {
          "material": "Lithium Carbonate",
          "amount": 1.0
        }
      ],
      "additionals": [
        {
          "material": "Copper Carbonate",
          "amount": 5.0
        },
        {
          "material": "Titanium Dioxide",
          "amount": 4.0
        },
        {
          "material": "Veegum T",
          "amount": 2.0
        }
      ],
      "description": "",
      "createdBy": "Alfred Grinding Room - Glazes",
      "source": "glazy.org",
      "url": "https://glazy.org/recipes/30885"
    },
    {
      "id": 29869,
      "code": "GLAZY-29869",
      "name": "V.C. Karen Starshine CuAqua",
      "cone": "6",
      "surface": "Glossy",
      "transparency": "Opaque",
      "atmosphere": "Oxidation, Reduction",
      "subtype": "Glaze",
      "ingredients": [
        {
          "material": "Minspar 200",
          "amount": 46.0
        },
        {
          "material": "Silica",
          "amount": 20.0
        },
        {
          "material": "Gerstley Borate",
          "amount": 12.0
        },
        {
          "material": "Whiting",
          "amount": 10.0
        },
        {
          "material": "Barium Carbonate",
          "amount": 5.0
        },
        {
          "material": "Soda Ash",
          "amount": 5.0
        },
        {
          "material": "Lithium Carbonate",
          "amount": 2.0
        }
      ],
      "additionals": [
        {
          "material": "Copper Carbonate",
          "amount": 5.0
        },
        {
          "material": "Titanium Dioxide",
          "amount": 4.0
        },
        {
          "material": "Veegum T",
          "amount": 2.0
        }
      ],
      "description": "",
      "createdBy": "Alfred Grinding Room - Glazes",
      "source": "glazy.org",
      "url": "https://glazy.org/recipes/29869"
    },
    {
      "id": 29870,
      "code": "GLAZY-29870",
      "name": "V.C. Karen Weinkauf",
      "cone": "4 - 6",
      "surface": "Glossy",
      "transparency": "Transparent",
      "atmosphere": "Oxidation, Reduction",
      "subtype": "Glaze - Clear",
      "ingredients": [
        {
          "material": "Ferro Frit 3110",
          "amount": 40.0
        },
        {
          "material": "Neph Sye A270",
          "amount": 20.0
        },
        {
          "material": "Silica",
          "amount": 15.0
        },
        {
          "material": "EP Kaolin",
          "amount": 10.0
        },
        {
          "material": "Ferro Frit 3124",
          "amount": 10.0
        },
        {
          "material": "Soda Ash",
          "amount": 5.0
        }
      ],
      "description": "",
      "createdBy": "Alfred Grinding Room - Glazes",
      "source": "glazy.org",
      "url": "https://glazy.org/recipes/29870"
    },
    {
      "id": 30893,
      "code": "GLAZY-30893",
      "name": "V.C. L.P. Matt",
      "cone": "9",
      "surface": "Satin-matte",
      "transparency": "",
      "atmosphere": "Oxidation, Reduction",
      "subtype": "Glaze",
      "ingredients": [
        {
          "material": "Minspar 200",
          "amount": 30.0
        },
        {
          "material": "Dolomite",
          "amount": 20.0
        },
        {
          "material": "Barium Carbonate",
          "amount": 15.0
        },
        {
          "material": "EP Kaolin",
          "amount": 15.0
        },
        {
          "material": "Calcined Kaolin",
          "amount": 10.0
        },
        {
          "material": "Silica",
          "amount": 10.0
        }
      ],
      "additionals": [
        {
          "material": "Cobalt Carbonate",
          "amount": 1.0
        },
        {
          "material": "Granular manganese",
          "amount": 0.5
        }
      ],
      "description": "",
      "createdBy": "Alfred Grinding Room - Glazes",
      "source": "glazy.org",
      "url": "https://glazy.org/recipes/30893"
    },
    {
      "id": 30892,
      "code": "GLAZY-30892",
      "name": "V.C. Lavender Mamo",
      "cone": "9 - 10",
      "surface": "Satin-matte",
      "transparency": "Semi-opaque",
      "atmosphere": "Oxidation, Reduction",
      "subtype": "Glaze - Purple",
      "ingredients": [
        {
          "material": "Minspar 200",
          "amount": 47.0
        },
        {
          "material": "Dolomite",
          "amount": 19.0
        },
        {
          "material": "Silica",
          "amount": 11.0
        },
        {
          "material": "Calcined Kaolin",
          "amount": 10.0
        },
        {
          "material": "EP Kaolin",
          "amount": 9.0
        },
        {
          "material": "Whiting",
          "amount": 4.0
        }
      ],
      "additionals": [
        {
          "material": "Veegum T",
          "amount": 2.0
        },
        {
          "material": "Cobalt Carbonate",
          "amount": 1.0
        }
      ],
      "description": "",
      "createdBy": "Alfred Grinding Room - Glazes",
      "source": "glazy.org",
      "url": "https://glazy.org/recipes/30892"
    },
    {
      "id": 30898,
      "code": "GLAZY-30898",
      "name": "V.C. Lung Chuan",
      "cone": "9 - 10",
      "surface": "Semi-glossy",
      "transparency": "",
      "atmosphere": "Reduction, Oxidation",
      "subtype": "Glaze - Iron - Celadon - Green",
      "ingredients": [
        {
          "material": "Custer Feldspar",
          "amount": 30.0
        },
        {
          "material": "Silica",
          "amount": 30.0
        },
        {
          "material": "Whiting",
          "amount": 19.0
        },
        {
          "material": "EP Kaolin",
          "amount": 8.0
        },
        {
          "material": "Wood ash",
          "amount": 6.0
        },
        {
          "material": "Barnard Slip",
          "amount": 4.0
        },
        {
          "material": "Kentucky OM #4 Ball Clay",
          "amount": 3.0
        }
      ],
      "additionals": [
        {
          "material": "Red Iron Oxide",
          "amount": 1.0
        }
      ],
      "description": "",
      "createdBy": "Alfred Grinding Room - Glazes",
      "source": "glazy.org",
      "url": "https://glazy.org/recipes/30898"
    },
    {
      "id": 32108,
      "code": "GLAZY-32108",
      "name": "V.C. Majolica",
      "cone": "4",
      "surface": "Glossy",
      "transparency": "",
      "atmosphere": "Oxidation, Reduction",
      "subtype": "Glaze - White, Off-White",
      "ingredients": [
        {
          "material": "Ferro Frit 3124",
          "amount": 34.0
        },
        {
          "material": "Ferro Frit 3134",
          "amount": 23.0
        },
        {
          "material": "Ferro Frit 3195",
          "amount": 23.0
        },
        {
          "material": "Neph Sye A270",
          "amount": 16.0
        },
        {
          "material": "Bentonite",
          "amount": 2.0
        },
        {
          "material": "EP Kaolin",
          "amount": 2.0
        }
      ],
      "additionals": [
        {
          "material": "Zircopax",
          "amount": 14.0
        }
      ],
      "description": "",
      "createdBy": "Alfred Grinding Room - Glazes",
      "source": "glazy.org",
      "url": "https://glazy.org/recipes/32108"
    },
    {
      "id": 30900,
      "code": "GLAZY-30900",
      "name": "V.C. Mamo Matt with Tin",
      "cone": "9",
      "surface": "Stony Matte",
      "transparency": "Opaque",
      "atmosphere": "Oxidation, Reduction",
      "subtype": "Glaze - White, Off-White",
      "ingredients": [
        {
          "material": "Minspar 200",
          "amount": 50.0
        },
        {
          "material": "Dolomite",
          "amount": 20.0
        },
        {
          "material": "Calcined Kaolin",
          "amount": 11.0
        },
        {
          "material": "EP Kaolin",
          "amount": 10.0
        },
        {
          "material": "Tin Oxide",
          "amount": 5.0
        },
        {
          "material": "Whiting",
          "amount": 4.0
        }
      ],
      "description": "",
      "createdBy": "Alfred Grinding Room - Glazes",
      "source": "glazy.org",
      "url": "https://glazy.org/recipes/30900"
    },
    {
      "id": 31055,
      "code": "GLAZY-31055",
      "name": "V.C. Matt \"R\"",
      "cone": "10",
      "surface": "Stony Matte",
      "transparency": "Opaque",
      "atmosphere": "Oxidation, Reduction",
      "subtype": "Glaze",
      "ingredients": [
        {
          "material": "Custer Feldspar",
          "amount": 28.0
        },
        {
          "material": "Dolomite",
          "amount": 28.0
        },
        {
          "material": "EP Kaolin",
          "amount": 26.0
        },
        {
          "material": "Silica",
          "amount": 9.0
        },
        {
          "material": "Whiting",
          "amount": 9.0
        }
      ],
      "additionals": [
        {
          "material": "Tin Oxide",
          "amount": 9.0
        }
      ],
      "description": "",
      "createdBy": "Alfred Grinding Room - Glazes",
      "source": "glazy.org",
      "url": "https://glazy.org/recipes/31055"
    },
    {
      "id": 31056,
      "code": "GLAZY-31056",
      "name": "V.C. Matt White (VCT)",
      "cone": "9 - 10",
      "surface": "Satin-matte",
      "transparency": "Opaque",
      "atmosphere": "Oxidation, Reduction",
      "subtype": "Glaze - White, Off-White",
      "ingredients": [
        {
          "material": "Minspar 200",
          "amount": 22.0
        },
        {
          "material": "Custer Feldspar",
          "amount": 20.0
        },
        {
          "material": "Silica",
          "amount": 12.0
        },
        {
          "material": "Calcined Kaolin",
          "amount": 10.0
        },
        {
          "material": "Dolomite",
          "amount": 10.0
        },
        {
          "material": "EP Kaolin",
          "amount": 10.0
        },
        {
          "material": "Whiting",
          "amount": 8.0
        },
        {
          "material": "Amtalc-C98 Talc",
          "amount": 8.0
        }
      ],
      "description": "",
      "createdBy": "Alfred Grinding Room - Glazes",
      "source": "glazy.org",
      "url": "https://glazy.org/recipes/31056"
    },
    {
      "id": 9422,
      "code": "GLAZY-9422",
      "name": "V.C. Matte (variation)",
      "cone": "4 - 7",
      "surface": "Matte",
      "transparency": "Opaque",
      "atmosphere": "Oxidation",
      "subtype": "Glaze - Matte",
      "ingredients": [
        {
          "material": "Nepheline Syenite",
          "amount": 44.4
        },
        {
          "material": "Silica",
          "amount": 15.6
        },
        {
          "material": "EP Kaolin",
          "amount": 11.1
        },
        {
          "material": "Gillespie Borate",
          "amount": 11.1
        },
        {
          "material": "Lithium Carbonate",
          "amount": 8.9
        },
        {
          "material": "Whiting",
          "amount": 8.9
        }
      ],
      "additionals": [
        {
          "material": "Titanium Dioxide",
