Repository: MrSeldon/argilev2

File: data/glazes/glazy.json (part 286 of 315)
{
          "amount": 8.0
        },
        {
          "material": "Bentonite",
          "amount": 2.0
        },
        {
          "material": "Rutile",
          "amount": 1.5
        }
      ],
      "description": "from John Britt's Mid-Range Glazes pg 130 \"VC matte can run like a mother but it is a very pretty, not a functional glaze, use on outside with a liner glaze, sort of a stone feel, good sculpture possibilities\" : Tracey Broome Feb 2011 Clay is Earthstone Smooth E3 firing, pg 37 Segment 1 150oF / 83oC 220oF / 104oC Segment 2 500oF / 278oC 1978oF / 1081oC Segment 3 1500oF / 83oC 2225oF / 1218oC Segment 4 999oF / 555oC 19000F / 1038oC Segment 5 100oF / 56oC 1400oF / 760oC",
      "createdBy": "Jayne Bunting",
      "source": "glazy.org",
      "url": "https://glazy.org/recipes/9422"
    },
    {
      "id": 9425,
      "code": "GLAZY-9425",
      "name": "V.C. Matte Cobalt Blue (variation)",
      "cone": "4 - 7",
      "surface": "Matte",
      "transparency": "Opaque",
      "atmosphere": "Oxidation",
      "subtype": "Glaze - Matte",
      "ingredients": [
        {
          "material": "Nepheline Syenite",
          "amount": 44.4
        },
        {
          "material": "Silica",
          "amount": 15.6
        },
        {
          "material": "EP Kaolin",
          "amount": 11.1
        },
        {
          "material": "Gillespie Borate",
          "amount": 11.1
        },
        {
          "material": "Lithium Carbonate",
          "amount": 8.9
        },
        {
          "material": "Whiting",
          "amount": 8.9
        }
      ],
      "additionals": [
        {
          "material": "Titanium Dioxide",
          "amount": 8.5
        },
        {
          "material": "Rutile",
          "amount": 4.0
        },
        {
          "material": "Cobalt Oxide",
          "amount": 0.5
        }
      ],
      "description": "from John Britt's Mid-Range Glazes pg 130 \"VC matte can run like a mother but it is a very pretty, not a functional glaze, use on outside with a liner glaze, sort of a stone feel, good sculpture possibilities\" : Tracey Broome Feb 2011 I don't know if it was just a one off but in the Test where there were 3 dips of glaze the glaze was glossy Cobalt blue with some crazing. Thin coat (1 dip) glaze was Matte no crazing Clay is Earthstone Smooth E3 firing, pg 37 Segment 1 150oF / 83oC 220oF / 104oC Segment 2 500oF / 278oC 1978oF / 1081oC Segment 3 1500oF / 83oC 2225oF / 1218oC Segment 4 999oF / 555oC 19000F / 1038oC Segment 5 100oF / 56oC 1400oF / 760oC",
      "createdBy": "Jayne Bunting",
      "source": "glazy.org",
      "url": "https://glazy.org/recipes/9425"
    },
    {
      "id": 9424,
      "code": "GLAZY-9424",
      "name": "V.C. Matte Copper Blue / Green(variation)",
      "cone": "4 - 7",
      "surface": "Matte",
      "transparency": "Opaque",
      "atmosphere": "Oxidation",
      "subtype": "Glaze - Matte",
      "ingredients": [
        {
          "material": "Nepheline Syenite",
          "amount": 44.4
        },
        {
          "material": "Silica",
          "amount": 15.6
        },
        {
          "material": "EP Kaolin",
          "amount": 11.1
        },
        {
          "material": "Gillespie Borate",
          "amount": 11.1
        },
        {
          "material": "Lithium Carbonate",
          "amount": 8.9
        },
        {
          "material": "Whiting",
          "amount": 8.9
        }
      ],
      "additionals": [
        {
          "material": "Titanium Dioxide",
          "amount": 8.5
        },
        {
          "material": "Copper Carbonate",
          "amount": 3.0
        },
        {
          "material": "Rutile",
          "amount": 3.0
        },
        {
          "material": "Bentonite",
          "amount": 2.0
        },
        {
          "material": "Cobalt Oxide",
          "amount": 2.0
        }
      ],
      "description": "from John Britt's Mid-Range Glazes pg 130 \"VC matte can run like a mother but it is a very pretty, not a functional glaze, use on outside with a liner glaze, sort of a stone feel, good sculpture possibilities\" : Tracey Broome Feb 2011 Clay is Earthstone Smooth E3 firing, pg 37 Segment 1 150oF / 83oC 220oF / 104oC Segment 2 500oF / 278oC 1978oF / 1081oC Segment 3 1500oF / 83oC 2225oF / 1218oC Segment 4 999oF / 555oC 19000F / 1038oC Segment 5 100oF / 56oC 1400oF / 760oC",
      "createdBy": "Jayne Bunting",
      "source": "glazy.org",
      "url": "https://glazy.org/recipes/9424"
    },
    {
      "id": 9426,
      "code": "GLAZY-9426",
      "name": "V.C. Matte Copper Carbonate (variation)",
      "cone": "4 - 7",
      "surface": "Semi-matte",
      "transparency": "Semi-opaque",
      "atmosphere": "Oxidation",
      "subtype": "Glaze - Green - Copper",
      "ingredients": [
        {
          "material": "Nepheline Syenite",
          "amount": 44.4
        },
        {
          "material": "Silica",
          "amount": 15.6
        },
        {
          "material": "EP Kaolin",
          "amount": 11.1
        },
        {
          "material": "Gillespie Borate",
          "amount": 11.1
        },
        {
          "material": "Lithium Carbonate",
          "amount": 8.9
        },
        {
          "material": "Whiting",
          "amount": 8.9
        }
      ],
      "additionals": [
        {
          "material": "Copper Carbonate",
          "amount": 4.0
        }
      ],
      "description": "from John Britt's Mid-Range Glazes pg 130 \"VC matte can run like a mother but it is a very pretty, not a functional glaze, use on outside with a liner glaze, sort of a stone feel, good sculpture possibilities\" : Tracey Broome Feb 2011 Glaze no longer matte, crazing - try with adding bentonute, titanium dioxide & Rutile back in the mix Clay is Earthstone Smooth E3 firing, pg 37 Segment 1 150oF / 83oC 220oF / 104oC Segment 2 500oF / 278oC 1978oF / 1081oC Segment 3 1500oF / 83oC 2225oF / 1218oC Segment 4 999oF / 555oC 19000F / 1038oC Segment 5 100oF / 56oC 1400oF / 760oC",
      "createdBy": "Jayne Bunting",
      "source": "glazy.org",
      "url": "https://glazy.org/recipes/9426"
    },
    {
      "id": 23939,
      "code": "GLAZY-23939",
      "name": "V.C. Matte Yellow",
      "cone": "6",
      "surface": "Matte",
      "transparency": "Opaque",
      "atmosphere": "Oxidation",
      "subtype": "Glaze - Yellow",
      "ingredients": [
        {
          "material": "Nepheline Syenite",
          "amount": 44.4
        },
        {
          "material": "Silica",
          "amount": 15.6
        },
        {
          "material": "Calcined Kaolin",
          "amount": 11.1
        },
        {
          "material": "Gerstley Borate",
          "amount": 11.1
        },
        {
          "material": "Lithium Carbonate",
          "amount": 8.9
        },
        {
          "material": "Whiting",
          "amount": 8.9
        },
        {
          "material": "Titanium Dioxide",
          "amount": 8.0
        },
        {
          "material": "Rutile",
          "amount": 4.0
        },
        {
          "material": "Bentonite",
          "amount": 2.0
        }
      ],
      "description": "Warm yellow with white texture where thick. From John Britt's Complete Guide to Mid-Range Glazes",
      "createdBy": "Ashley",
      "source": "glazy.org",
      "url": "https://glazy.org/recipes/23939"
    },
    {
      "id": 31063,
      "code": "GLAZY-31063",
      "name": "V.C. Mixed Ash",
      "cone": "9 - 10",
      "surface": "Glossy",
      "transparency": "",
      "atmosphere": "Oxidation, Reduction",
      "subtype": "Glaze - Ash",
      "ingredients": [
        {
          "material": "Wood ash",
          "amount": 45.0
        },
        {
          "material": "Custer Feldspar",
          "amount": 30.0
        },
        {
          "material": "Yellow Ochre",
          "amount": 25.0
        }
      ],
      "description": "Ash must be washed.",
      "createdBy": "Alfred Grinding Room - Glazes",
      "source": "glazy.org",
      "url": "https://glazy.org/recipes/31063"
    },
    {
      "id": 31064,
      "code": "GLAZY-31064",
      "name": "V.C. Molasses Celadon",
      "cone": "9 - 10",
      "surface": "Glossy",
      "transparency": "",
      "atmosphere": "Oxidation, Reduction",
      "subtype": "Glaze",
      "ingredients": [
        {
          "material": "Barnard Slip",
          "amount": 36.0
        },
        {
          "material": "Custer Feldspar",
          "amount": 22.0
        },
        {
          "material": "Silica",
          "amount": 14.0
        },
        {
          "material": "Wollastonite",
          "amount": 14.0
        },
        {
          "material": "Whiting",
          "amount": 8.0
        },
        {
          "material": "EP Kaolin",
          "amount": 3.0
        },
        {
          "material": "Gerstley Borate",
          "amount": 3.0
        }
      ],
      "additionals": [
        {
          "material": "Yellow Ochre",
          "amount": 5.0
        }
      ],
      "description": "",
      "createdBy": "Alfred Grinding Room - Glazes",
      "source": "glazy.org",
      "url": "https://glazy.org/recipes/31064"
    },
    {
      "id": 32113,
      "code": "GLAZY-32113",
      "name": "V.C. Opaque Gloss Glaze",
      "cone": "4",
      "surface": "Semi-glossy",
      "transparency": "Opaque",
      "atmosphere": "Oxidation, Reduction",
      "subtype": "Glaze - White, Off-White",
      "ingredients": [
        {
          "material": "Ferro Frit 3124",
          "amount": 91.0
        },
        {
          "material": "EP Kaolin",
          "amount": 9.0
        }
      ],
      "additionals": [
        {
          "material": "Zircopax",
          "amount": 14.0
        }
      ],
      "description": "",
      "createdBy": "Alfred Grinding Room - Glazes",
      "source": "glazy.org",
      "url": "https://glazy.org/recipes/32113"
    },
    {
      "id": 32110,
      "code": "GLAZY-32110",
      "name": "V.C. Opaque Satin",
      "cone": "4",
      "surface": "Satin-matte",
      "transparency": "Opaque",
      "atmosphere": "Oxidation, Reduction",
      "subtype": "Glaze - White, Off-White",
      "ingredients": [
        {
          "material": "Ferro Frit 3124",
          "amount": 72.0
        },
        {
          "material": "Neph Sye A270",
          "amount": 12.0
        },
        {
          "material": "Silica",
          "amount": 10.0
        },
        {
          "material": "EP Kaolin",
          "amount": 6.0
        }
      ],
      "description": "",
      "createdBy": "Alfred Grinding Room - Glazes",
      "source": "glazy.org",
      "url": "https://glazy.org/recipes/32110"
    },
    {
      "id": 30482,
      "code": "GLAZY-30482",
      "name": "V.C. Pam Fredericks",
      "cone": "6 - 9",
      "surface": "Matte",
      "transparency": "",
      "atmosphere": "Oxidation, Reduction",
      "subtype": "Glaze",
      "ingredients": [
        {
          "material": "Neph Sye A270",
          "amount": 44.0
        },
        {
          "material": "EP Kaolin",
          "amount": 13.0
        },
        {
          "material": "Silica",
          "amount": 13.0
        },
        {
          "material": "Gerstley Borate",
          "amount": 12.0
        },
        {
          "material": "Whiting",
          "amount": 12.0
        },
        {
          "material": "Lithium Carbonate",
          "amount": 6.0
        }
      ],
      "additionals": [
        {
          "material": "Titanium Dioxide",
          "amount": 11.0
        }
      ],
      "description": "",
      "createdBy": "Alfred Grinding Room - Glazes",
      "source": "glazy.org",
      "url": "https://glazy.org/recipes/30482"
    },
    {
      "id": 31068,
      "code": "GLAZY-31068",
      "name": "V.C. Polished Marble",
      "cone": "10",
      "surface": "Semi-matte",
      "transparency": "Opaque",
      "atmosphere": "Oxidation, Reduction",
      "subtype": "Glaze",
      "ingredients": [
        {
          "material": "Barium Carbonate",
          "amount": 30.0
        },
        {
          "material": "EP Kaolin",
          "amount": 30.0
        },
        {
          "material": "Whiting",
          "amount": 30.0
        },
        {
          "material": "Silica",
          "amount": 10.0
        }
      ],
      "additionals": [
        {
          "material": "Rutile",
          "amount": 4.0
        }
      ],
      "description": "",
      "createdBy": "Alfred Grinding Room - Glazes",
      "source": "glazy.org",
      "url": "https://glazy.org/recipes/31068"
    },
    {
      "id": 30483,
      "code": "GLAZY-30483",
      "name": "V.C. Polished Matt",
      "cone": "5 - 6",
      "surface": "Matte",
      "transparency": "Opaque",
      "atmosphere": "Oxidation, Reduction",
      "subtype": "Glaze",
      "ingredients": [
        {
          "material": "Custer Feldspar",
          "amount": 20.0
        },
        {
          "material": "Dolomite",
          "amount": 20.0
        },
        {
          "material": "Spodumene",
          "amount": 20.0
        },
        {
          "material": "Minspar 200",
          "amount": 20.0
        },
        {
          "material": "EP Kaolin",
          "amount": 15.0
        },
        {
          "material": "Whiting",
          "amount": 5.0
        }
      ],
      "description": "",
      "createdBy": "Alfred Grinding Room - Glazes",
      "source": "glazy.org",
      "url": "https://glazy.org/recipes/30483"
    },
    {
      "id": 31070,
      "code": "GLAZY-31070",
      "name": "V.C. Red Yellow Matt Pale",
      "cone": "10",
      "surface": "Matte",
      "transparency": "",
      "atmosphere": "Oxidation, Reduction",
      "subtype": "Glaze",
      "ingredients": [
        {
          "material": "Custer Feldspar",
          "amount": 49.0
        },
        {
          "material": "Whiting",
          "amount": 19.0
        },
        {
          "material": "Barium Carbonate",
          "amount": 16.0
        },
        {
          "material": "EP Kaolin",
          "amount": 14.0
        },
        {
          "material": "Bone Ash",
          "amount": 2.0
        }
      ],
      "additionals": [
        {
          "material": "Yellow Ochre",
          "amount": 5.0
        },
        {
          "material": "Rutile",
          "amount": 3.0
        }
      ],
      "description": "",
      "createdBy": "Alfred Grinding Room - Glazes",
      "source": "glazy.org",
      "url": "https://glazy.org/recipes/31070"
    },
    {
      "id": 31071,
      "code": "GLAZY-31071",
      "name": "V.C. Red Yellow Matt-Rev",
      "cone": "10",
      "surface": "Matte",
      "transparency": "",
      "atmosphere": "Oxidation, Reduction",
      "subtype": "Glaze",
      "ingredients": [
        {
          "material": "Custer Feldspar",
          "amount": 50.0
        },
        {
          "material": "Whiting",
          "amount": 20.0
        },
        {
          "material": "Barium Carbonate",
          "amount": 15.0
        },
        {
          "material": "EP Kaolin",
          "amount": 15.0
        }
      ],
      "additionals": [
        {
          "material": "Yellow Ochre",
          "amount": 5.0
        },
        {
          "material": "Rutile",
          "amount": 2.0
        }
      ],
      "description": "",
      "createdBy": "Alfred Grinding Room - Glazes",
      "source": "glazy.org",
      "url": "https://glazy.org/recipes/31071"
    },
    {
      "id": 31073,
      "code": "GLAZY-31073",
      "name": "V.C. Rich Matt Blue",
      "cone": "10",
      "surface": "Satin",
      "transparency": "Semi-opaque",
      "atmosphere": "Oxidation, Reduction",
      "subtype": "Glaze - Blue",
      "ingredients": [
        {
          "material": "Custer Feldspar",
          "amount": 36.0
        },
        {
          "material": "EP Kaolin",
          "amount": 22.0
        },
        {
          "material": "Dolomite",
          "amount": 18.0
        },
        {
          "material": "Silica",
          "amount": 16.0
        },
        {
          "material": "Gerstley Borate",
          "amount": 4.0
        },
        {
          "material": "Whiting",
          "amount": 4.0
        }
      ],
      "additionals": [
        {
          "material": "Cobalt Carbonate",
          "amount": 1.0
        },
        {
          "material": "Manganese Dioxide",
          "amount": 0.5
        },
        {
          "material": "Chrome Oxide",
          "amount": 0.25
        }
      ],
      "description": "",
      "createdBy": "Alfred Grinding Room - Glazes",
      "source": "glazy.org",
      "url": "https://glazy.org/recipes/31073"
    },
    {
      "id": 31074,
      "code": "GLAZY-31074",
      "name": "V.C. Rich Matt Blue Rev. KG",
      "cone": "10",
      "surface": "Satin-matte",
      "transparency": "Semi-opaque",
      "atmosphere": "Oxidation, Reduction",
      "subtype": "Glaze - Blue",
      "ingredients": [
        {
          "material": "Custer Feldspar",
          "amount": 39.0
        },
        {
          "material": "EP Kaolin",
          "amount": 25.0
        },
        {
          "material": "Dolomite",
          "amount": 21.0
        },
        {
          "material": "Silica",
          "amount": 11.0
        },
        {
          "material": "Gerstley Borate",
          "amount": 2.0
        },
        {
          "material": "Whiting",
          "amount": 2.0
        }
      ],
      "additionals": [
        {
          "material": "Cobalt Carbonate",
          "amount": 1.0
        },
        {
          "material": "Manganese Dioxide",
          "amount": 0.5
        },
        {
          "material": "Chrome Oxide",
          "amount": 0.25
        }
      ],
      "description": "",
      "createdBy": "Alfred Grinding Room - Glazes",
      "source": "glazy.org",
      "url": "https://glazy.org/recipes/31074"
    },
    {
      "id": 31075,
      "code": "GLAZY-31075",
      "name": "V.C. Rivulet",
      "cone": "10",
      "surface": "Glossy",
      "transparency": "",
      "atmosphere": "Oxidation, Reduction",
      "subtype": "Glaze",
      "ingredients": [
        {
          "material": "Kentucky OM #4 Ball Clay",
          "amount": 30.0
        },
        {
          "material": "Whiting",
          "amount": 30.0
        },
        {
          "material": "Barium Carbonate",
          "amount": 15.0
        },
        {
          "material": "Dolomite",
          "amount": 15.0
        },
        {
          "material": "Silica",
          "amount": 10.0
        }
      ],
      "additionals": [
        {
          "material": "Red Iron Oxide",
          "amount": 4.0
        }
      ],
      "description": "High calcium, fake ash glaze.",
      "createdBy": "Alfred Grinding Room - Glazes",
      "source": "glazy.org",
      "url": "https://glazy.org/recipes/31075"
    },
    {
      "id": 31077,
      "code": "GLAZY-31077",
      "name": "V.C. Satin Doll Black - Rev.",
      "cone": "10",
      "surface": "Satin",
      "transparency": "",
      "atmosphere": "Oxidation, Reduction",
      "subtype": "Glaze - Black",
      "ingredients": [
        {
          "material": "Redart",
          "amount": 40.0
        },
        {
          "material": "Amtalc-C98 Talc",
          "amount": 15.0
        },
        {
          "material": "Neph Sye A270",
          "amount": 15.0
        },
        {
          "material": "Barium Carbonate",
          "amount": 10.0
        },
        {
          "material": "Silica",
          "amount": 10.0
        },
        {
          "material": "Whiting",
          "amount": 10.0
        }
      ],
      "additionals": [
        {
          "material": "Cobalt Carbonate",
          "amount": 2.0
        },
        {
          "material": "Manganese Dioxide",
          "amount": 2.0
        },
        {
          "material": "Red Iron Oxide",
          "amount": 2.0
        },
        {
          "material": "Chrome Oxide",
          "amount": 1.0
        }
      ],
      "description": "",
      "createdBy": "Alfred Grinding Room - Glazes",
      "source": "glazy.org",
      "url": "https://glazy.org/recipes/31077"
    },
    {
      "id": 32109,
      "code": "GLAZY-32109",
      "name": "V.C. Satin Majolica",
      "cone": "4",
      "surface": "Satin",
      "transparency": "",
      "atmosphere": "Oxidation, Reduction",
      "subtype": "Glaze - White, Off-White",
      "ingredients": [
        {
          "material": "Ferro Frit 3124",
          "amount": 39.0
        },
        {
          "material": "Ferro Frit 3195",
          "amount": 39.0
        },
        {
          "material": "Amtalc-C98 Talc",
          "amount": 10.0
        },
        {
          "material": "EP Kaolin",
          "amount": 8.0
        },
        {
          "material": "Silica",
          "amount": 4.0
        }
      ],
      "additionals": [
        {
          "material": "Zircopax",
          "amount": 10.0
        }
      ],
      "description": "",
      "createdBy": "Alfred Grinding Room - Glazes",
      "source": "glazy.org",
      "url": "https://glazy.org/recipes/32109"
    },
    {
      "id": 32112,
      "code": "GLAZY-32112",
      "name": "V.C. Satin Stone",
      "cone": "4",
      "surface": "Satin-matte",
      "transparency": "",
      "atmosphere": "Oxidation, Reduction",
      "subtype": "Glaze - White, Off-White",
      "ingredients": [
        {
          "material": "Ferro Frit 3124",
          "amount": 45.0
        },
        {
          "material": "Silica",
          "amount": 15.0
        },
        {
          "material": "Neph Sye A270",
          "amount": 15.0
        },
        {
          "material": "Gerstley Borate",
          "amount": 10.0
        },
        {
          "material": "EP Kaolin",
          "amount": 5.0
        },
        {
          "material": "Whiting",
          "amount": 5.0
        },
        {
          "material": "Amtalc-C98 Talc",
          "amount": 5.0
        }
      ],
      "description": "",
      "createdBy": "Alfred Grinding Room - Glazes",
      "source": "glazy.org",
      "url": "https://glazy.org/recipes/32112"
    },
    {
      "id": 30490,
      "code": "GLAZY-30490",
      "name": "V.C. Satin White Liner #1",
      "cone": "6",
      "surface": "Satin-matte",
      "transparency": "Semi-opaque",
      "atmosphere": "Oxidation, Reduction",
      "subtype": "Glaze - White, Off-White",
      "ingredients": [
        {
          "material": "Custer Feldspar",
          "amount": 52.0
        },
        {
          "material": "Whiting",
          "amount": 18.0
        },
        {
          "material": "EP Kaolin",
          "amount": 14.0
        },
        {
          "material": "Silica",
          "amount": 8.0
        },
        {
          "material": "Zinc Oxide",
          "amount": 8.0
        }
      ],
      "additionals": [
        {
          "material": "Ferro Frit 3134",
          "amount": 10.0
        },
        {
          "material": "Tin Oxide",
          "amount": 4.0
        }
      ],
      "description": "",
      "createdBy": "Alfred Grinding Room - Glazes",
      "source": "glazy.org",
      "url": "https://glazy.org/recipes/30490"
    },
    {
      "id": 30491,
      "code": "GLAZY-30491",
      "name": "V.C. Satin White Liner #2",
      "cone": "6",
      "surface": "Satin-matte",
      "transparency": "Semi-opaque",
      "atmosphere": "Oxidation, Reduction",
      "subtype": "Glaze - White, Off-White",
      "ingredients": [
        {
          "material": "Neph Sye A270",
          "amount": 54.0
        },
        {
          "material": "Gerstley Borate",
          "amount": 12.0
        },
        {
          "material": "EP Kaolin",
          "amount": 10.0
        },
        {
          "material": "Barium Carbonate",
          "amount": 8.0
        },
        {
          "material": "Cryolite",
          "amount": 5.0
        },
        {
          "material": "Lithium Carbonate",
          "amount": 5.0
        },
        {
          "material": "Silica",
          "amount": 4.0
        },
        {
          "material": "Zinc Oxide",
          "amount": 2.0
        }
      ],
      "additionals": [
        {
          "material": "Tin Oxide",
          "amount": 4.0
        },
        {
          "material": "Zirconium dioxide",
          "amount": 2.0
        }
      ],
      "description": "",
      "createdBy": "Alfred Grinding Room - Glazes",
      "source": "glazy.org",
      "url": "https://glazy.org/recipes/30491"
    },
    {
      "id": 30492,
      "code": "GLAZY-30492",
      "name": "V.C. Satin White Liner #3",
      "cone": "6",
      "surface": "Satin-matte",
      "transparency": "Semi-opaque",
      "atmosphere": "Oxidation, Reduction",
      "subtype": "Glaze - White, Off-White",
      "ingredients": [
        {
          "material": "Custer Feldspar",
          "amount": 42.0
        },
        {
          "material": "Silica",
          "amount": 14.0
        },
        {
          "material": "Dolomite",
          "amount": 10.0
        },
        {
          "material": "EP Kaolin",
          "amount": 10.0
        },
        {
          "material": "Gerstley Borate",
          "amount": 10.0
        },
        {
          "material": "Whiting",
          "amount": 8.0
        },
        {
          "material": "Ferro Frit 3134",
          "amount": 6.0
        }
      ],
      "additionals": [
        {
          "material": "Tin Oxide",
          "amount": 4.0
        }
      ],
      "description": "",
      "createdBy": "Alfred Grinding Room - Glazes",
      "source": "glazy.org",
      "url": "https://glazy.org/recipes/30492"
    },
    {
      "id": 30494,
      "code": "GLAZY-30494",
      "name": "V.C. Satin White Liner #4",
      "cone": "6",
      "surface": "Satin-matte",
      "transparency": "Semi-opaque",
      "atmosphere": "Oxidation, Reduction",
      "subtype": "Glaze - White, Off-White",
      "ingredients": [
        {
          "material": "Ferro Frit 3124",
          "amount": 25.0
        },
        {
          "material": "EP Kaolin",
          "amount": 20.0
        },
        {
          "material": "Whiting",
          "amount": 20.0
        },
        {
          "material": "Neph Sye A270",
          "amount": 20.0
        },
        {
          "material": "Silica",
          "amount": 15.0
        }
      ],
      "additionals": [
        {
          "material": "Zircopax",
          "amount": 8.0
        }
      ],
      "description": "",
      "createdBy": "Alfred Grinding Room - Glazes",
      "source": "glazy.org",
      "url": "https://glazy.org/recipes/30494"
    },
    {
      "id": 131875,
      "code": "GLAZY-131875",
      "name": "V.C. Smooth Matte ^6",
      "cone": "5 - 8",
      "surface": "Satin-matte",
      "transparency": "Semi-opaque",
      "atmosphere": "Reduction, Neutral, Oxidation",
      "subtype": "Glaze - White, Off-White",
      "ingredients": [
        {
          "material": "Minspar 200",
          "amount": 32.0
        },
        {
          "material": "Whiting",
          "amount": 20.0
        },
        {
          "material": "Neph Sye A270",
          "amount": 20.0
        },
        {
          "material": "EP Kaolin",
          "amount": 14.0
        },
        {
          "material": "Zinc Oxide",
          "amount": 8.0
        },
        {
          "material": "Silica",
          "amount": 6.0
        }
      ],
      "description": "From Val Cushing's \"History of Glazes\" for NCECA 1998",
      "createdBy": "HP Bloomer IV",
      "source": "glazy.org",
      "url": "https://glazy.org/recipes/131875"
    },
    {
      "id": 30495,
      "code": "GLAZY-30495",
      "name": "V.C. Soft Satin Glossy #1",
      "cone": "6",
      "surface": "Semi-glossy",
      "transparency": "Semi-opaque",
      "atmosphere": "Oxidation, Reduction",
      "subtype": "Glaze",
      "ingredients": [
        {
          "material": "Cornwall Stone",
          "amount": 46.0
        },
        {
          "material": "Gerstley Borate",
          "amount": 14.0
        },
        {
          "material": "Dolomite",
          "amount": 12.0
        },
        {
          "material": "EP Kaolin",
          "amount": 10.0
        },
        {
          "material": "Wollastonite",
          "amount": 10.0
        },
        {
          "material": "Ferro Frit 3124",
          "amount": 8.0
        }
      ],
      "additionals": [
        {
          "material": "Zircopax",
          "amount": 14.0
        }
      ],
      "description": "",
      "createdBy": "Alfred Grinding Room - Glazes",
      "source": "glazy.org",
      "url": "https://glazy.org/recipes/30495"
    },
    {
      "id": 30497,
      "code": "GLAZY-30497",
      "name": "V.C. Soft Satin Glossy #2",
      "cone": "6",
      "surface": "Semi-glossy",
      "transparency": "Semi-opaque",
      "atmosphere": "Oxidation, Reduction",
      "subtype": "Glaze",
      "ingredients": [
        {
          "material": "Neph Sye A270",
          "amount": 45.0
        },
        {
          "material": "Barium Carbonate",
          "amount": 16.0
        },
        {
          "material": "Gerstley Borate",
          "amount": 16.0
        },
        {
          "material": "Silica",
          "amount": 10.0
        },
        {
          "material": "Whiting",
          "amount": 10.0
        },
        {
          "material": "EP Kaolin",
          "amount": 3.0
        }
      ],
      "additionals": [
        {
          "material": "Zircopax",
          "amount": 6.0
        },
        {
          "material": "Tin Oxide",
          "amount": 2.0
        }
      ],
      "description": "",
      "createdBy": "Alfred Grinding Room - Glazes",
      "source": "glazy.org",
      "url": "https://glazy.org/recipes/30497"
    },
    {
      "id": 31660,
      "code": "GLAZY-31660",
      "name": "V.C. Spdumene 2",
      "cone": "10",
      "surface": "Satin-matte",
      "transparency": "",
      "atmosphere": "Oxidation, Reduction",
      "subtype": "Glaze - White, Off-White",
      "ingredients": [
        {
          "material": "Custer Feldspar",
          "amount": 28.0
        },
        {
          "material": "EP Kaolin",
          "amount": 23.0
        },
        {
          "material": "Dolomite",
          "amount": 20.0
        },
        {
          "material": "Spodumene",
          "amount": 18.0
        },
        {
          "material": "Whiting",
          "amount": 4.0
        },
        {
          "material": "Wollastonite",
          "amount": 4.0
        },
        {
          "material": "Bone Ash",
          "amount": 3.0
        }
      ],
      "additionals": [
        {
          "material": "Tin Oxide",
          "amount": 5.0
        }
      ],
      "description": "",
      "createdBy": "Alfred Grinding Room - Glazes",
      "source": "glazy.org",
      "url": "https://glazy.org/recipes/31660"
    },
    {
      "id": 31659,
      "code": "GLAZY-31659",
      "name": "V.C. Spodumene 1",
      "cone": "10",
      "surface": "Stony Matte",
      "transparency": "Opaque",
      "atmosphere": "Oxidation, Reduction",
      "subtype": "Glaze - White, Off-White",
      "ingredients": [
        {
          "material": "Custer Feldspar",
          "amount": 30.0
        },
        {
          "material": "EP Kaolin",
          "amount": 24.0
        },
        {
          "material": "Dolomite",
          "amount": 22.0
        },
        {
          "material": "Spodumene",
          "amount": 20.0
        },
        {
          "material": "Whiting",
          "amount": 4.0
        }
      ],
      "additionals": [
        {
          "material": "Zircopax",
          "amount": 6.0
        }
      ],
      "description": "",
      "createdBy": "Alfred Grinding Room - Glazes",
      "source": "glazy.org",
      "url": "https://glazy.org/recipes/31659"
    },
    {
      "id": 30484,
      "code": "GLAZY-30484",
      "name": "V.C. Surface Texture 1",
      "cone": "6 - 10",
      "surface": "Dry Matte",
      "transparency": "",
      "atmosphere": "Oxidation, Reduction",
      "subtype": "Glaze",
      "ingredients": [
        {
          "material": "Borax",
          "amount": 50.0
        },
        {
          "material": "Kentucky OM #4 Ball Clay",
          "amount": 30.0
        },
        {
          "material": "Tin Oxide",
          "amount": 20.0
        }
      ],
      "description": "",
      "createdBy": "Alfred Grinding Room - Glazes",
      "source": "glazy.org",
      "url": "https://glazy.org/recipes/30484"
    },
    {
      "id": 30485,
      "code": "GLAZY-30485",
      "name": "V.C. Surface Texture 3",
      "cone": "6 - 10",
      "surface": "Dry Matte",
      "transparency": "",
      "atmosphere": "Oxidation, Reduction",
      "subtype": "Glaze",
      "ingredients": [
        {
          "material": "Wood ash",
          "amount": 50.0
        },
        {
          "material": "Borax",
          "amount": 25.0
        },
        {
          "material": "Kentucky OM #4 Ball Clay",
          "amount": 25.0
        }
      ],
      "description": "",
      "createdBy": "Alfred Grinding Room - Glazes",
      "source": "glazy.org",
      "url": "https://glazy.org/recipes/30485"
    },
    {
      "id": 31666,
      "code": "GLAZY-31666",
      "name": "V.C. TMC",
      "cone": "10",
      "surface": "Satin-matte",
      "transparency": "",
      "atmosphere": "Oxidation, Reduction",
      "subtype": "Glaze - Black - Satin",
      "ingredients": [
        {
          "material": "Albany slip",
          "amount": 30.0
        },
        {
          "material": "Barium Carbonate",
          "amount": 30.0
        },
        {
          "material": "Cornwall Stone",
          "amount": 30.0
        },
        {
          "material": "EP Kaolin",
          "amount": 10.0
        }
      ],
      "additionals": [
        {
          "material": "Red Iron Oxide",
          "amount": 4.0
        }
      ],
      "description": "",
      "createdBy": "Alfred Grinding Room - Glazes",
      "source": "glazy.org",
      "url": "https://glazy.org/recipes/31666"
    },
    {
      "id": 30486,
      "code": "GLAZY-30486",
      "name": "V.C. Transparent 1",
      "cone": "5 - 6",
      "surface": "Glossy",
      "transparency": "Transparent",
      "atmosphere": "Oxidation, Reduction",
      "subtype": "Glaze",
      "ingredients": [
        {
          "material": "Neph Sye A270",
          "amount": 56.0
        },
        {
          "material": "Silica",
          "amount": 23.0
        },
        {
          "material": "Whiting",
          "amount": 9.0
        },
        {
          "material": "EP Kaolin",
          "amount": 6.0
        },
        {
          "material": "Amtalc-C98 Talc",
          "amount": 6.0
        }
      ],
      "description": "",
      "createdBy": "Alfred Grinding Room - Glazes",
      "source": "glazy.org",
      "url": "https://glazy.org/recipes/30486"
    },
    {
      "id": 32114,
      "code": "GLAZY-32114",
      "name": "V.C. Transparent Satin",
      "cone": "4",
      "surface": "Glossy",
      "transparency": "",
      "atmosphere": "Oxidation, Reduction",
      "subtype": "Glaze",
      "ingredients": [
        {
          "material": "Ferro Frit 3124",
          "amount": 52.0
        },
        {
          "material": "Gerstley Borate",
          "amount": 17.0
        },
        {
          "material": "Minspar 200",
          "amount": 15.0
        },
        {
          "material": "Silica",
          "amount": 11.0
        },
        {
          "material": "Whiting",
          "amount": 3.0
        },
        {
          "material": "EP Kaolin",
          "amount": 2.0
        }
      ],
      "description": "",
      "createdBy": "Alfred Grinding Room - Glazes",
      "source": "glazy.org",
      "url": "https://glazy.org/recipes/32114"
    },
    {
      "id": 21401,
      "code": "GLAZY-21401",
      "name": "V.C. Val Cushing \"D\" Base",
      "cone": "6",
      "surface": "Stony Matte",
      "transparency": "Semi-opaque",
      "atmosphere": "Oxidation",
      "subtype": "Glaze - White, Off-White",
      "ingredients": [
        {
          "material": "Soda Feldspar",
          "amount": 51.0
        },
        {
          "material": "Whiting",
          "amount": 19.0
        },
        {
          "material": "EP Kaolin",
          "amount": 15.0
        },
        {
          "material": "Zinc Oxide",
          "amount": 9.0
        },
        {
          "material": "Silica",
          "amount": 6.0
        }
      ],
      "description": "",
      "createdBy": "Stacy Jo Scott",
      "source": "glazy.org",
      "url": "https://glazy.org/recipes/21401"
    },
    {
      "id": 21399,
      "code": "GLAZY-21399",
      "name": "V.C. Val Cushing Satin White Liner #4",
      "cone": "6",
      "surface": "Satin-matte",
      "transparency": "Semi-opaque",
      "atmosphere": "Oxidation",
      "subtype": "Glaze - White, Off-White",
      "ingredients": [
        {
          "material": "Ferro Frit 3124",
          "amount": 25.0
        },
        {
          "material": "EP Kaolin",
          "amount": 20.0
        },
        {
          "material": "Nepheline Syenite",
          "amount": 20.0
        },
        {
          "material": "Whiting",
          "amount": 20.0
        },
        {
          "material": "Silica",
          "amount": 15.0
        }
      ],
      "additionals": [
        {
          "material": "Zircopax",
          "amount": 8.0
        }
      ],
      "description": "",
      "createdBy": "Stacy Jo Scott",
      "source": "glazy.org",
      "url": "https://glazy.org/recipes/21399"
    },
    {
      "id": 31669,
      "code": "GLAZY-31669",
      "name": "V.C. Vampire Red",
      "cone": "10",
      "surface": "Glossy",
      "transparency": "",
      "atmosphere": "Oxidation, Reduction",
      "subtype": "Glaze - Red - Copper",
      "ingredients": [
        {
          "material": "Silica",
          "amount": 28.0
        },
        {
          "material": "Mahavir Potash Feldspar",
          "amount": 26.0
        },
        {
          "material": "Whiting",
          "amount": 16.0
        },
        {
          "material": "Barium Carbonate",
          "amount": 12.0
        },
        {
          "material": "Soda Ash",
          "amount": 5.0
        },
        {
          "material": "Fusion Frit 367",
          "amount": 5.0
        },
        {
          "material": "EP Kaolin",
          "amount": 4.0
        },
        {
          "material": "Kentucky OM #4 Ball Clay",
          "amount": 4.0
        }
      ],
      "additionals": [
        {
          "material": "Tin Oxide",
          "amount": 3.0
        },
        {
          "material": "Copper Carbonate",
          "amount": 0.5
        }
      ],
      "description": "",
      "createdBy": "Alfred Grinding Room - Glazes",
      "source": "glazy.org",
      "url": "https://glazy.org/recipes/31669"
    },
    {
      "id": 31670,
      "code": "GLAZY-31670",
      "name": "V.C. Vicky Green",
      "cone": "10",
      "surface": "Glossy",
      "transparency": "Opaque",
      "atmosphere": "Reduction, Oxidation",
      "subtype": "Glaze - Green - Stain",
      "ingredients": [
        {
          "material": "Custer Feldspar",
          "amount": 30.0
        },
        {
          "material": "Ferro Frit 3195",
          "amount": 19.0
        },
        {
          "material": "Barium Carbonate",
          "amount": 14.0
        },
        {
          "material": "Tennessee ball clay",
          "amount": 13.0
        },
        {
