Repository: MrSeldon/argilev2

File: data/glazes/glazy.json (part 287 of 315)
{
          "material": "Silica",
          "amount": 12.0
        },
        {
          "material": "Wollastonite",
          "amount": 12.0
        }
      ],
      "additionals": [
        {
          "material": "Stain",
          "amount": 12.0
        }
      ],
      "description": "12 % Mason Stain - Victoria Green #6263",
      "createdBy": "Alfred Grinding Room - Glazes",
      "source": "glazy.org",
      "url": "https://glazy.org/recipes/31670"
    },
    {
      "id": 31671,
      "code": "GLAZY-31671",
      "name": "V.C. Wild Wonder Revised",
      "cone": "10",
      "surface": "Satin",
      "transparency": "Opaque",
      "atmosphere": "Oxidation, Reduction",
      "subtype": "Glaze",
      "ingredients": [
        {
          "material": "Gerstley Borate",
          "amount": 48.0
        },
        {
          "material": "Amtalc-C98 Talc",
          "amount": 22.0
        },
        {
          "material": "Titanium Dioxide",
          "amount": 14.0
        },
        {
          "material": "Zinc Oxide",
          "amount": 10.0
        },
        {
          "material": "Lithium Carbonate",
          "amount": 6.0
        }
      ],
      "description": "",
      "createdBy": "Alfred Grinding Room - Glazes",
      "source": "glazy.org",
      "url": "https://glazy.org/recipes/31671"
    },
    {
      "id": 153566,
      "code": "GLAZY-153566",
      "name": "Val (8)",
      "cone": "8",
      "surface": "Glossy",
      "transparency": "Semi-opaque",
      "atmosphere": "Oxidation",
      "subtype": "Glaze",
      "ingredients": [
        {
          "material": "Silica",
          "amount": 31.1
        },
        {
          "material": "Ferro Frit 3134",
          "amount": 24.7
        },
        {
          "material": "0910_Argila S\u00e3o Sim\u00e3o",
          "amount": 14.1
        },
        {
          "material": "0932_Calcita Minasolo",
          "amount": 10.9
        },
        {
          "material": "0934_Espodum\u00eanio Minasolo",
          "amount": 10.4
        },
        {
          "material": "Colemanite",
          "amount": 4.6
        },
        {
          "material": "Talc",
          "amount": 4.2
        }
      ],
      "additionals": [
        {
          "material": "Zircopax",
          "amount": 6.0
        },
        {
          "material": "Copper Carbonate",
          "amount": 3.0
        },
        {
          "material": "Bentonite",
          "amount": 1.0
        }
      ],
      "description": "Base calculada doTurquesa de Val (7) - verde Novo, j\u00e1 com a bentonita, calculado para 100% 80% \u00e1gua + 20% CMC j\u00e1 preparado.",
      "createdBy": "Marize Mello",
      "source": "glazy.org",
      "url": "https://glazy.org/recipes/153566"
    },
    {
      "id": 909,
      "code": "GLAZY-909",
      "name": "Val Cushing Alkaline Matte",
      "cone": "5 - 6",
      "surface": "Satin-matte",
      "transparency": "Translucent",
      "atmosphere": "Oxidation",
      "subtype": "Glaze - Matte",
      "ingredients": [
        {
          "material": "Nepheline Syenite",
          "amount": 30.0
        },
        {
          "material": "Ferro Frit 3110",
          "amount": 25.0
        },
        {
          "material": "Whiting",
          "amount": 15.0
        },
        {
          "material": "Barium Carbonate",
          "amount": 10.0
        },
        {
          "material": "EP Kaolin",
          "amount": 10.0
        },
        {
          "material": "Silica",
          "amount": 10.0
        }
      ],
      "description": "Glaze Type: Alkaline 1.1% copper carbonate - light blue 2.5% iron oxide - yellow with orange-greenish streaks 3.1% manganese dioxide - pinkish-purple Base glaze is a whitish, stony point matt. From Val Cushing on Studio Potter web site.",
      "createdBy": "Glazy Admin",
      "source": "glazy.org",
      "url": "https://glazy.org/recipes/909"
    },
    {
      "id": 17,
      "code": "GLAZY-17",
      "name": "Val Cushing Amber Celadon",
      "cone": "9 - 10",
      "surface": "Glossy",
      "transparency": "",
      "atmosphere": "Reduction",
      "subtype": "Glaze - Iron - Amber",
      "ingredients": [
        {
          "material": "Albany slip",
          "amount": 36.0
        },
        {
          "material": "Custer Feldspar",
          "amount": 22.0
        },
        {
          "material": "Silica",
          "amount": 14.0
        },
        {
          "material": "Wollastonite",
          "amount": 14.0
        },
        {
          "material": "Whiting",
          "amount": 8.0
        },
        {
          "material": "EP Kaolin",
          "amount": 3.0
        },
        {
          "material": "Gerstley Borate",
          "amount": 3.0
        }
      ],
      "additionals": [
        {
          "material": "Yellow Ochre",
          "amount": 9.0
        }
      ],
      "description": "Glaze Type: Ca SlipGlaze USE WOLLASTONITE POWDER. Sub. Barnard clay for Albany and its still amber, but darker and less yellowish. Med=dk amber/brown; thick=blue/black. Over white=honey yellowish. Can go dull matt in places. Good functional glaze as liner, etc. Glaze Type: Ca SlipGlaze. Opacity: Varies. Firing type: Reduction From Val Cushing. VC ed",
      "createdBy": "Glazy Admin",
      "source": "glazy.org",
      "url": "https://glazy.org/recipes/17"
    },
    {
      "id": 20,
      "code": "GLAZY-20",
      "name": "Val Cushing Amber Celadon no Albany",
      "cone": "9 - 10",
      "surface": "Glossy",
      "transparency": "",
      "atmosphere": "Reduction",
      "subtype": "Glaze - Iron - Amber",
      "ingredients": [
        {
          "material": "Silica",
          "amount": 30.0
        },
        {
          "material": "Custer Feldspar",
          "amount": 28.0
        },
        {
          "material": "Whiting",
          "amount": 19.0
        },
        {
          "material": "Kaolin",
          "amount": 15.0
        },
        {
          "material": "Dolomite",
          "amount": 4.0
        },
        {
          "material": "Ferro Frit 3134",
          "amount": 3.0
        }
      ],
      "additionals": [
        {
          "material": "Red Iron Oxide",
          "amount": 3.0
        }
      ],
      "description": "Glaze Type: Ca SlipGlaze USE WOLLASTONITE POWDER. Sub. Barnard clay for Albany and its still amber, but darker and less yellowish. Med=dk amber/brown; thick=blue/black. Over white=honey yellowish. Can go dull matt in places. Good functional glaze as liner, etc. Glaze Type: Ca SlipGlaze. Opacity: Varies. Firing type: Reduction From Val Cushing. VC ed",
      "createdBy": "Glazy Admin",
      "source": "glazy.org",
      "url": "https://glazy.org/recipes/20"
    },
    {
      "id": 21,
      "code": "GLAZY-21",
      "name": "Val Cushing Amber Celadon no albany",
      "cone": "9 - 10",
      "surface": "Glossy",
      "transparency": "",
      "atmosphere": "Reduction",
      "subtype": "Glaze - Iron - Amber",
      "ingredients": [
        {
          "material": "Silica",
          "amount": 30.0
        },
        {
          "material": "Custer Feldspar",
          "amount": 29.0
        },
        {
          "material": "Whiting",
          "amount": 20.0
        },
        {
          "material": "Kaolin",
          "amount": 12.0
        },
        {
          "material": "Ferro Frit 3195",
          "amount": 5.0
        },
        {
          "material": "Dolomite",
          "amount": 4.0
        }
      ],
      "additionals": [
        {
          "material": "Red Iron Oxide",
          "amount": 3.0
        }
      ],
      "description": "Glaze Type: Ca SlipGlaze USE WOLLASTONITE POWDER. Sub. Barnard clay for Albany and its still amber, but darker and less yellowish. Med=dk amber/brown; thick=blue/black. Over white=honey yellowish. Can go dull matt in places. Good functional glaze as liner, etc. Glaze Type: Ca SlipGlaze. Opacity: Varies. Firing type: Reduction From Val Cushing. VC ed",
      "createdBy": "Glazy Admin",
      "source": "glazy.org",
      "url": "https://glazy.org/recipes/21"
    },
    {
      "id": 915,
      "code": "GLAZY-915",
      "name": "Val Cushing Amber Gloss III V.C. Easy",
      "cone": "5 - 6",
      "surface": "Glossy",
      "transparency": "Semi-opaque",
      "atmosphere": "Oxidation, Reduction",
      "subtype": "Glaze - Iron - Slip-Based",
      "ingredients": [
        {
          "material": "Gerstley Borate",
          "amount": 50.0
        },
        {
          "material": "Albany slip",
          "amount": 25.0
        },
        {
          "material": "EP Kaolin",
          "amount": 25.0
        }
      ],
      "description": "Glaze Type: Ca B SlipGlaze Base glaze is amber in oxidation, green in reduction.",
      "createdBy": "Glazy Admin",
      "source": "glazy.org",
      "url": "https://glazy.org/recipes/915"
    },
    {
      "id": 29,
      "code": "GLAZY-29",
      "name": "Val Cushing Amber Shaner Celadon ARAC",
      "cone": "9 - 10",
      "surface": "Glossy",
      "transparency": "Transparent",
      "atmosphere": "Reduction",
      "subtype": "Glaze - Iron - Amber",
      "ingredients": [
        {
          "material": "Albany slip",
          "amount": 35.9
        },
        {
          "material": "Custer Feldspar",
          "amount": 21.7
        },
        {
          "material": "Silica",
          "amount": 14.1
        },
        {
          "material": "Wollastonite",
          "amount": 14.1
        },
        {
          "material": "Whiting",
          "amount": 7.6
        },
        {
          "material": "EP Kaolin",
          "amount": 3.3
        },
        {
          "material": "Gerstley Borate",
          "amount": 3.3
        }
      ],
      "additionals": [
        {
          "material": "Yellow Ochre",
          "amount": 8.7
        }
      ],
      "description": "Glaze Type: Celadon USE WOLLASTONITE POWDER. Sub. Barnard clay for Albany and its still amber, but darker and less yellowish. Med=dk amber/brown; thick=blue/black. Over white=honey yellowish. Can go dull matt in places. Good functional glaze as liner, etc. Glaze Type: Ca SlipGlaze. Opacity: Varies. Firing type: Reduction From Val Cushing. VC ed",
      "createdBy": "Glazy Admin",
      "source": "glazy.org",
      "url": "https://glazy.org/recipes/29"
    },
    {
      "id": 30,
      "code": "GLAZY-30",
      "name": "Val Cushing Amber Shaner Celadon ARAC Alberta",
      "cone": "9 - 10",
      "surface": "Glossy",
      "transparency": "Transparent",
      "atmosphere": "Reduction",
      "subtype": "Glaze - Iron - Amber",
      "ingredients": [
        {
          "material": "Alberta Slip",
          "amount": 77.0
        },
        {
          "material": "Whiting",
          "amount": 14.0
        },
        {
          "material": "Silica",
          "amount": 6.0
        },
        {
          "material": "Gerstley Borate",
          "amount": 3.0
        }
      ],
      "additionals": [
        {
          "material": "Yellow Ochre",
          "amount": 8.0
        }
      ],
      "description": "Glaze Type: Celadon USE WOLLASTONITE POWDER. Sub. Barnard clay for Albany and its still amber, but darker and less yellowish. Med=dk amber/brown; thick=blue/black. Over white=honey yellowish. Can go dull matt in places. Good functional glaze as liner, etc. Glaze Type: Ca SlipGlaze. Opacity: Varies. Firing type: Reduction From Val Cushing. VC ed",
      "createdBy": "Glazy Admin",
      "source": "glazy.org",
      "url": "https://glazy.org/recipes/30"
    },
    {
      "id": 2344,
      "code": "GLAZY-2344",
      "name": "Val Cushing Base 2",
      "cone": "6",
      "surface": "Glossy",
      "transparency": "",
      "atmosphere": "",
      "subtype": "Glaze - Clear",
      "ingredients": [
        {
          "material": "Kona F-4 feldspar",
          "amount": 35.0
        },
        {
          "material": "Gerstley Borate",
          "amount": 28.0
        },
        {
          "material": "Silica",
          "amount": 18.0
        },
        {
          "material": "Barium Carbonate",
          "amount": 8.0
        },
        {
          "material": "EP Kaolin",
          "amount": 8.0
        },
        {
          "material": "Whiting",
          "amount": 8.0
        }
      ],
      "description": "Source/Alternate names: Cushing Handbook 1994 cone 4/5/6 Leadless Firing Notes: cool maximum rate to 800C hold 1 hour Notes: Alisa Clausen: Transparent gloss, oxides did not move under glaze. With 1 copper carbonate, transparent gloss light blue/green glaze.",
      "createdBy": "Glazy Admin",
      "source": "glazy.org",
      "url": "https://glazy.org/recipes/2344"
    },
    {
      "id": 2345,
      "code": "GLAZY-2345",
      "name": "Val Cushing Base 3",
      "cone": "6",
      "surface": "Glossy",
      "transparency": "",
      "atmosphere": "",
      "subtype": "Glaze - Clear",
      "ingredients": [
        {
          "material": "Nepheline Syenite",
          "amount": 30.0
        },
        {
          "material": "Ferro Frit 3110",
          "amount": 25.0
        },
        {
          "material": "EP Kaolin",
          "amount": 10.0
        },
        {
          "material": "Silica",
          "amount": 10.0
        },
        {
          "material": "Whiting",
          "amount": 10.0
        }
      ],
      "description": "Source/Alternate names: Cushing Handbook 1994 cone 5/6 Alkaline Mat Firing Notes: cool maximum rate to 800C hold 1 hour Significant Flaw: crazing Notes: Alisa Clausen: used Johnson Matthey J frit instead of 3110. Glossy transparent base which crazed badly. Oxides became very fluid under glaze. With 1 copper carbonate, glossy transparent light green glaze, crazed and oxides became extremely fluid and runny under glaze. With 5 red iron oxide, glossy transparent light yellow glaze, crazed. With 1 manganese dioxide, glossy transparent glaze, slightly purple, crazed.",
      "createdBy": "Glazy Admin",
      "source": "glazy.org",
      "url": "https://glazy.org/recipes/2345"
    },
    {
      "id": 2346,
      "code": "GLAZY-2346",
      "name": "Val Cushing Base 4",
      "cone": "6",
      "surface": "Semi-matte",
      "transparency": "",
      "atmosphere": "Oxidation",
      "subtype": "Glaze - White, Off-White",
      "ingredients": [
        {
          "material": "Ferro Frit 3110",
          "amount": 25.0
        },
        {
          "material": "Nepheline Syenite",
          "amount": 25.0
        },
        {
          "material": "Whiting",
          "amount": 20.0
        },
        {
          "material": "EP Kaolin",
          "amount": 15.0
        },
        {
          "material": "Silica",
          "amount": 15.0
        }
      ],
      "description": "Source/Alternate names: Cushing Handbook 1994 cone 5/6 Satin Mat Firing Notes: cool maximum rate to 800C hold 1 hour Notes: Alisa Clausen: used Johnson Matthey J frit instead of 3110. Semi mat, smooth, whitish base, oxides did not move. Oxides showed through and did not move. Smooth, silky texture and a good mat surface, without being dry. All oxides tested in base resulted in a speckled surface. With 10 zirconia, semi mat, smooth white base, oxides showed through and did not move. With 2 cobalt carbonate, semi mat, smooth deep blue with lighter flecks. With 2 chrome oxide plus 1 cobalt carbonate, semi mat dark green with light blue flecks, reversed where thinner. With 1 copper carbonate, semi mat olive green/brown with light green flecks, reversed where thinner. With 10 ochre, semi mat yellow ochre. With 10 red iron oxide, semi mat deep ochre brown with lighter flecks.",
      "createdBy": "Glazy Admin",
      "source": "glazy.org",
      "url": "https://glazy.org/recipes/2346"
    },
    {
      "id": 2347,
      "code": "GLAZY-2347",
      "name": "Val Cushing Base 5",
      "cone": "6",
      "surface": "Matte",
      "transparency": "",
      "atmosphere": "Oxidation",
      "subtype": "Glaze - Matte",
      "ingredients": [
        {
          "material": "Nepheline Syenite",
          "amount": 50.0
        },
        {
          "material": "Silica",
          "amount": 15.0
        },
        {
          "material": "Barium Carbonate",
          "amount": 10.0
        },
        {
          "material": "EP Kaolin",
          "amount": 10.0
        },
        {
          "material": "Ferro Frit 3110",
          "amount": 5.0
        },
        {
          "material": "Lithium Carbonate",
          "amount": 5.0
        }
      ],
      "description": "Source/Alternate names: Cushing Handbook 1994 cone 5/6 Stone mat Firing Notes: cool maximum rate to 800C hold 1 hour Notes: Alisa Clausen: used Johnson Matthey J frit instead of 3110. Mat, milky base. Oxides are visible but slightly muted by covering glaze. Glazes appear slightly under fired. Can see higher areas of thicker glaze, for example, where it dripped. Not melted in. With 3 copper carbonate, mat, light green glaze with slightly darker areas where thinner. With 5 red iron oxide, mat, yellow glaze. With 3 chrome oxide, mat, dark green glaze, brown where thinner. Appears under fired.",
      "createdBy": "Glazy Admin",
      "source": "glazy.org",
      "url": "https://glazy.org/recipes/2347"
    },
    {
      "id": 2348,
      "code": "GLAZY-2348",
      "name": "Val Cushing Base 6",
      "cone": "6",
      "surface": "Matte",
      "transparency": "Opaque",
      "atmosphere": "Oxidation",
      "subtype": "Glaze - Matte",
      "ingredients": [
        {
          "material": "Nepheline Syenite",
          "amount": 60.0
        },
        {
          "material": "Barium Carbonate",
          "amount": 24.0
        },
        {
          "material": "EP Kaolin",
          "amount": 6.0
        },
        {
          "material": "Lithium Carbonate",
          "amount": 5.0
        },
        {
          "material": "Silica",
          "amount": 5.0
        }
      ],
      "description": "Source/Alternate names: Cushing Handbook 1994 cone 5/6 Barium Stone Mat Firing Notes: cool maximum rate to 800C hold 1 hour Significant Flaw: underfired,potentially toxic Notes: Alisa Clausen: mat, milky glaze, oxides are visible but slightly muted. All of the tests appear under fired. With 3 copper carbonate, mat, strong turquoise in colour, smooth. Thick to thin application shows a visible difference. With 1 chrome oxide, under fired, bright yellow colour with a slight light green cast. With 0.5 manganese dioxide, mat, purplish with specks, smooth and appears melted.",
      "createdBy": "Glazy Admin",
      "source": "glazy.org",
      "url": "https://glazy.org/recipes/2348"
    },
    {
      "id": 2349,
      "code": "GLAZY-2349",
      "name": "Val Cushing Base 7",
      "cone": "6",
      "surface": "Glossy",
      "transparency": "Opaque",
      "atmosphere": "Oxidation",
      "subtype": "Glaze - White, Off-White",
      "ingredients": [
        {
          "material": "Custer Feldspar",
          "amount": 40.0
        },
        {
          "material": "Silica",
          "amount": 16.0
        },
        {
          "material": "Whiting",
          "amount": 16.0
        },
        {
          "material": "EP Kaolin",
          "amount": 10.0
        },
        {
          "material": "Ferro Frit 3134",
          "amount": 9.0
        },
        {
          "material": "Talc",
          "amount": 9.0
        }
      ],
      "description": "Source/Alternate names: Clay -Times, March/April 2005 Val Cushing Source/Alternate names: similar oxides to Xavier Satin Matte Firing Notes: cool maximum rate to 1100C hold 1 hour Notes: Alisa Clausen: With 2 titanium dioxide plus 1.2 cobalt carbonate plus 1.2 copper carbonate, gloss, slightly variegated, medium denim blue glaze with slight green cast. Covering. Where thickest, glaze is a semi mat and greener in colour. With 1.2 cobalt carbonate, slightly less glossy, a semi gloss, smooth glaze. A purple blue, with some lilac on the thicker areas. No green. With 2 titanium dioxide plus 1.2 cobalt carbonate, gloss, medium blue glaze. Colour is the brightest blue of three tests.",
      "createdBy": "Glazy Admin",
      "source": "glazy.org",
      "url": "https://glazy.org/recipes/2349"
    },
    {
      "id": 995,
      "code": "GLAZY-995",
      "name": "Val Cushing Basic",
      "cone": "5 - 6",
      "surface": "",
      "transparency": "",
      "atmosphere": "Oxidation, Reduction",
      "subtype": "Glaze - White, Off-White",
      "ingredients": [
        {
          "material": "K-200 Feldspar",
          "amount": 43.0
        },
        {
          "material": "Silica",
          "amount": 23.0
        },
        {
          "material": "Whiting",
          "amount": 20.0
        },
        {
          "material": "EP Kaolin",
          "amount": 14.0
        }
      ],
      "description": "Glaze Type: Ca 4-3-2-1 A base mixture to which mustbe added 17 parts of any of the usual flux materials: zinc, barium, colemanite, dolomite, talc, wood ash, other alkalines. Base is C/9 Redtn. as is. Glaze Type: Ca 4-3-2-1. Firing type: Ox or Red. From Val Cushing. VC ed",
      "createdBy": "Glazy Admin",
      "source": "glazy.org",
      "url": "https://glazy.org/recipes/995"
    },
    {
      "id": 1006,
      "code": "GLAZY-1006",
      "name": "Val Cushing Black",
      "cone": "5 - 6",
      "surface": "",
      "transparency": "Opaque",
      "atmosphere": "",
      "subtype": "Glaze - Black",
      "ingredients": [
        {
          "material": "Albany slip",
          "amount": 65.0
        },
        {
          "material": "Talc",
          "amount": 15.0
        },
        {
          "material": "Barium Carbonate",
          "amount": 10.0
        },
        {
          "material": "Nepheline Syenite",
          "amount": 10.0
        }
      ],
      "additionals": [
        {
          "material": "Cobalt Carbonate",
          "amount": 2.0
        },
        {
          "material": "Manganese Dioxide",
          "amount": 2.0
        },
        {
          "material": "Chrome Oxide",
          "amount": 1.0
        }
      ],
      "description": "",
      "createdBy": "Glazy Admin",
      "source": "glazy.org",
      "url": "https://glazy.org/recipes/1006"
    },
    {
      "id": 172,
      "code": "GLAZY-172",
      "name": "Val Cushing Blue Persimmon Glossy",
      "cone": "9 - 10",
      "surface": "Glossy",
      "transparency": "",
      "atmosphere": "Reduction",
      "subtype": "Glaze - Blue",
      "ingredients": [
        {
          "material": "K-200 Feldspar",
          "amount": 68.0
        },
        {
          "material": "Silica",
          "amount": 16.0
        },
        {
          "material": "Whiting",
          "amount": 16.0
        }
      ],
      "additionals": [
        {
          "material": "Bentonite",
          "amount": 3.0
        },
        {
          "material": "Rutile",
          "amount": 3.0
        },
        {
          "material": "Iron oxide",
          "amount": 2.0
        }
      ],
      "description": "Glaze Type: Ca K RutileBlue Rust color where thin, rich blue where thick. Custer spar can be subbed for K-200. Glaze Type: Ca K RutileBlue. Opacity: Opaque. Firing type: Reduction From Val Cushing. VC ed",
      "createdBy": "Glazy Admin",
      "source": "glazy.org",
      "url": "https://glazy.org/recipes/172"
    },
    {
      "id": 1843,
      "code": "GLAZY-1843",
      "name": "Val Cushing Clear Gloss",
      "cone": "4",
      "surface": "",
      "transparency": "Transparent",
      "atmosphere": "Oxidation",
      "subtype": "Glaze - Clear",
      "ingredients": [
        {
          "material": "Ferro Frit 3134",
          "amount": 75.0
        },
        {
          "material": "Nepheline Syenite",
          "amount": 8.0
        },
        {
          "material": "EP Kaolin",
          "amount": 6.0
        },
        {
          "material": "Gerstley Borate",
          "amount": 5.0
        },
        {
          "material": "Lithium Carbonate",
          "amount": 4.0
        },
        {
          "material": "Zinc Oxide",
          "amount": 2.0
        }
      ],
      "description": "From Woody Hughes article CM J/J/A 93, haven't tried it. Aside from the slow cooling, the top one works great for me. I usually dip, a fairly thin coat. Works ok stilted, although I usually wax my bottoms. No trouble running, unless it's really thick. I have also learned to keep it away from my vent holes in the lid for my kiln vent, there were popped bubble marks on the cups right under the holes. refiring took care of it. Michelle Campbell Lacka Creek Pottery",
      "createdBy": "Glazy Admin",
      "source": "glazy.org",
      "url": "https://glazy.org/recipes/1843"
    },
    {
      "id": 344,
      "code": "GLAZY-344",
      "name": "Val Cushing Cobalt Green (from CM)",
      "cone": "9 - 10",
      "surface": "Satin-matte",
      "transparency": "Semi-opaque",
      "atmosphere": "Oxidation, Reduction",
      "subtype": "Glaze - Green",
      "ingredients": [
        {
          "material": "Nepheline Syenite",
          "amount": 70.0
        },
        {
          "material": "Petalite",
          "amount": 15.0
        },
        {
          "material": "Clay",
          "amount": 8.0
        },
        {
          "material": "Whiting",
          "amount": 5.0
        },
        {
          "material": "Gerstley Borate",
          "amount": 2.0
        }
      ],
      "additionals": [
        {
          "material": "Bentonite",
          "amount": 2.0
        },
        {
          "material": "Rutile",
          "amount": 2.0
        },
        {
          "material": "Cobalt Carbonate",
          "amount": 1.0
        }
      ],
      "description": "Glaze Type: High-fire 1% Cobalt=soft medium blue; 3% Rutile=soft grey blue. Notes from this glaze as Reitz Green Matt: Thin = dark almost black; thick = smooth yellow green Amazing glaze! Sometimes shivers. Glaze Type: Na Ca Feldspathic. Opacity: Semi-opaque. Firing type: Ox or Red From Val Cushing. VC ed Pete Pinnell: forest green that breaks with just a hint of blue at edges. Additional notes from the same glaze called Cobalt Green (from CM): Nice, rich, appealing. Unlike any green you've ever seen. Breaks white over raised decoration. Viscosity is important as glaze varies with thickness. Thick=bright green, medium=dark green, thin=grey-blue. I use Dave's porcelain from Laguna. Dean McRaine on the north shore of Kauai",
      "createdBy": "Glazy Admin",
      "source": "glazy.org",
      "url": "https://glazy.org/recipes/344"
    },
    {
      "id": 121300,
      "code": "GLAZY-121300",
      "name": "Val Cushing Eggshell Base",
      "cone": "4 - 8",
      "surface": "Glossy",
      "transparency": "Translucent",
      "atmosphere": "Reduction, Oxidation, Neutral",
      "subtype": "Glaze - White, Off-White",
      "ingredients": [
        {
          "material": "Custer Feldspar",
          "amount": 50.7
        },
        {
          "material": "Whiting",
          "amount": 19.5
        },
        {
          "material": "Silica",
          "amount": 18.5
        },
        {
          "material": "EP Kaolin",
          "amount": 8.8
        },
        {
          "material": "Zinc Oxide",
          "amount": 2.5
        },
        {
          "material": "Bentonite",
          "amount": 2.0
        }
      ],
      "description": "Amber/Ocher + 2% red iron Cobalt Blue + 0.5% Cobalt Carb +2% Copper Carb",
      "createdBy": "HP Bloomer IV",
      "source": "glazy.org",
      "url": "https://glazy.org/recipes/121300"
    },
    {
      "id": 1213,
      "code": "GLAZY-1213",
      "name": "Val Cushing Gloss I V.C. Easy",
      "cone": "5 - 6",
      "surface": "Glossy",
      "transparency": "Transparent",
      "atmosphere": "Oxidation, Reduction",
      "subtype": "Glaze",
      "ingredients": [
        {
          "material": "EP Kaolin",
          "amount": 50.0
        },
        {
          "material": "Gerstley Borate",
          "amount": 50.0
        }
      ],
      "description": "Glaze Type: Ca B AlMatt Glaze Type: Ca B Firing type: Ox or Red. From Val Cushing. VC ed",
      "createdBy": "Glazy Admin",
      "source": "glazy.org",
      "url": "https://glazy.org/recipes/1213"
    },
    {
      "id": 1221,
      "code": "GLAZY-1221",
      "name": "Val Cushing Glossy",
      "cone": "5 - 6",
      "surface": "Satin",
      "transparency": "Opaque",
      "atmosphere": "Oxidation, Reduction",
      "subtype": "Glaze - White, Off-White",
      "ingredients": [
        {
          "material": "Dolomite",
          "amount": 25.0
        },
        {
          "material": "Custer Feldspar",
          "amount": 19.0
        },
        {
          "material": "Kona F-4 feldspar",
          "amount": 19.0
        },
        {
          "material": "Nepheline Syenite",
          "amount": 19.0
        },
        {
          "material": "Kaolin",
          "amount": 12.0
        },
        {
          "material": "Whiting",
          "amount": 6.0
        }
      ],
      "additionals": [
        {
          "material": "Tin Oxide",
          "amount": 7.5
        }
      ],
      "description": "Glaze Type: Ca Mg AlMatt A glossier version of Polished Matt. Glaze Type: Ca Mg AlMatt. Firing type: Ox or Red. From Val Cushing. VC ed",
      "createdBy": "Glazy Admin",
      "source": "glazy.org",
      "url": "https://glazy.org/recipes/1221"
    },
    {
      "id": 449,
      "code": "GLAZY-449",
      "name": "Val Cushing Green Reitz Matt no GB no petalite",
      "cone": "9 - 10",
      "surface": "Satin-matte",
      "transparency": "Semi-opaque",
      "atmosphere": "Oxidation, Reduction",
      "subtype": "Glaze - Green",
      "ingredients": [
        {
          "material": "Nepheline Syenite",
          "amount": 68.8
        },
        {
          "material": "Spodumene",
          "amount": 10.1
        },
        {
          "material": "EP Kaolin",
          "amount": 6.5
        },
        {
          "material": "Ferro Frit 3124",
          "amount": 5.7
        },
        {
          "material": "Whiting",
          "amount": 4.6
        },
        {
          "material": "Silica",
          "amount": 4.3
        }
      ],
      "additionals": [
        {
          "material": "Rutile",
          "amount": 2.0
        },
        {
          "material": "Cobalt Carbonate",
          "amount": 1.0
        }
      ],
      "description": "Glaze Type: Na Ca Feldspathic 1% Cobalt=soft medium blue; 3% Rutile=soft grey blue. Thin = dark almost black; thick = smooth yellow green Amazing glaze! Sometimes shivers. Glaze Type: Na Ca Feldspathic. Opacity: Semi-opaque. Firing type: Ox or Red From Val Cushing, in John Britt's \"High-Fire Glazes\" Pete Pinnell: forest green that breaks with just a hint of blue at edges.",
      "createdBy": "Glazy Admin",
      "source": "glazy.org",
      "url": "https://glazy.org/recipes/449"
    },
    {
      "id": 458,
      "code": "GLAZY-458",
      "name": "Val Cushing Green Willie Hillix",
      "cone": "10",
      "surface": "",
      "transparency": "",
      "atmosphere": "",
      "subtype": "Glaze - Green",
      "ingredients": [
        {
          "material": "Nepheline Syenite",
          "amount": 42.9
        },
        {
          "material": "Silica",
          "amount": 23.5
        },
        {
          "material": "Whiting",
          "amount": 21.4
        },
        {
          "material": "EP Kaolin",
          "amount": 12.2
        }
      ],
      "additionals": [
        {
          "material": "Copper Carbonate",
          "amount": 6.1
        },
        {
          "material": "Bentonite",
          "amount": 2.0
        }
      ],
      "description": "It ranges from a deep steely green to blushes of red. From Val Cushing. gary w. wagoner NOT FOR FOOD USE",
      "createdBy": "Glazy Admin",
      "source": "glazy.org",
      "url": "https://glazy.org/recipes/458"
    },
    {
      "id": 471,
      "code": "GLAZY-471",
      "name": "Val Cushing Hunter/Forest Green",
      "cone": "10",
      "surface": "Glossy",
      "transparency": "",
      "atmosphere": "Oxidation, Reduction",
      "subtype": "Glaze - Green",
      "ingredients": [
        {
          "material": "Alberta Slip",
          "amount": 45.0
        },
        {
          "material": "Whiting",
          "amount": 25.0
        },
        {
          "material": "Silica",
          "amount": 20.0
        },
        {
          "material": "Custer Feldspar",
          "amount": 10.0
        }
      ],
      "additionals": [
        {
          "material": "Bentonite",
          "amount": 23.0
        }
      ],
      "description": "Recently, I was lucky enough to be given a great recipe for a cone 10 Albany-type clear with a nice glassy transparent surface. I believe it was one of Val Cushing's old glazes (what great glaze doesn't seem to have come from Val's extensive glaze coffers?!). Anyhow, having replaced the Albany with Alberta, I have been running color tests on this glaze for the past 6 months. Will it ever stop- I doubt it. One of the most interesting surfaces, both in color and in texture, was done with 5% Laguna Forest Green stain. I have no idea where this stain came from- unfortunately the bag looked rather old. Keep it pretty ding-dang thin, else you're likely to be chipping shelves. submitted by: Jeremy Nudell Kalin, e-mail:",
      "createdBy": "Glazy Admin",
      "source": "glazy.org",
      "url": "https://glazy.org/recipes/471"
    },
    {
      "id": 1593,
      "code": "GLAZY-1593",
      "name": "Val Cushing Karen Starshine Turquoise",
      "cone": "6",
      "surface": "Glossy",
      "transparency": "Opaque",
      "atmosphere": "Oxidation, Reduction",
      "subtype": "Glaze - Turquoise",
      "ingredients": [
        {
          "material": "K-200 Feldspar",
          "amount": 46.0
        },
        {
          "material": "Silica",
          "amount": 20.0
        },
        {
          "material": "Gerstley Borate",
          "amount": 12.0
        },
        {
          "material": "Whiting",
          "amount": 10.0
        },
        {
          "material": "Barium Carbonate",
          "amount": 5.0
        },
        {
          "material": "Soda Ash",
          "amount": 5.0
        },
        {
          "material": "Lithium Carbonate",
          "amount": 2.0
        }
      ],
      "additionals": [
        {
          "material": "Copper Carbonate",
          "amount": 5.0
        },
        {
          "material": "Titanium Dioxide",
          "amount": 4.0
        },
        {
          "material": "Macaloid",
          "amount": 2.0
        }
      ],
      "description": "AU Sp '92 tested by KG in OXIDATION at C/6 on dark brown clay body - a knockout glaze! The most interesting of the Starshine series to date tho the green hue was lost. Definitely RUNNY. Good in SODA. Now - how do we get this color at C/9-10? VC ed",
      "createdBy": "Glazy Admin",
      "source": "glazy.org",
      "url": "https://glazy.org/recipes/1593"
    },
    {
      "id": 1991,
      "code": "GLAZY-1991",
      "name": "Val Cushing Luster V.C. Low Fire 2",
      "cone": "010 - 04",
      "surface": "Glossy",
      "transparency": "",
      "atmosphere": "Luster",
      "subtype": "Glaze",
      "ingredients": [
        {
          "material": "Gerstley Borate",
          "amount": 81.6
        },
        {
          "material": "Cornwall Stone",
          "amount": 16.3
        },
        {
          "material": "Bentonite",
          "amount": 2.0
        }
      ],
      "additionals": [
        {
          "material": "Silver nitrate",
          "amount": 2.0
        },
        {
          "material": "Tin Oxide",
          "amount": 1.0
        }
      ],
      "description": "Glaze Type: Ca B Luster Hard gold luster in raku. Glaze Type: Ca B Luster. Opacity: . Firing type: Luster .",
      "createdBy": "Glazy Admin",
      "source": "glazy.org",
      "url": "https://glazy.org/recipes/1991"
    },
    {
      "id": 1992,
      "code": "GLAZY-1992",
      "name": "Val Cushing Luster V.C. Low Fire 3",
      "cone": "010 - 04",
      "surface": "",
      "transparency": "",
      "atmosphere": "Luster",
      "subtype": "Glaze",
      "ingredients": [
        {
          "material": "Lead Carbonate",
          "amount": 50.0
        },
        {
          "material": "Nepheline Syenite",
          "amount": 30.0
        },
        {
          "material": "Clay",
          "amount": 5.0
        },
        {
          "material": "Cryolite",
          "amount": 5.0
        },
        {
          "material": "Lithium Carbonate",
          "amount": 5.0
        },
        {
          "material": "Silica",
          "amount": 5.0
        }
      ],
      "additionals": [
        {
          "material": "Silver nitrate",
          "amount": 2.0
        },
        {
          "material": "Bismuth subnitrate",
          "amount": 1.0
        }
      ],
      "description": "Glaze Type: Na Li Pb RawLead Luster Glaze Type: Na Li Pb RawLead Luster . Opacity: . Firing type: Luster .",
      "createdBy": "Glazy Admin",
      "source": "glazy.org",
      "url": "https://glazy.org/recipes/1992"
    },
    {
      "id": 498,
      "code": "GLAZY-498",
      "name": "Val Cushing Mamo Satin Matte",
      "cone": "9 - 10",
      "surface": "Satin-matte",
      "transparency": "",
      "atmosphere": "Reduction",
      "subtype": "Glaze - Matte",
      "ingredients": [
        {
          "material": "Custer Feldspar",
          "amount": 25.0
        },
        {
          "material": "Kona F-4 feldspar",
          "amount": 25.0
        },
        {
          "material": "Dolomite",
          "amount": 20.0
        },
        {
          "material": "Calcined Kaolin",
          "amount": 15.0
        },
        {
          "material": "EP Kaolin",
          "amount": 10.0
        },
        {
          "material": "Whiting",
          "amount": 5.0
        }
      ],
      "additionals": [
        {
          "material": "Tin Oxide",
          "amount": 6.0
        }
      ],
      "description": "Glaze Type: Ca Mg AlMatt This is not a liner. Breaks where thin to rust, toast color. Dan Rhodes White Matt. Rich dark purple-.5 Cobalt. Try Ilmenite 2 and Rutile 2. Base is lovely with body coming through. Over dark clay is beautiful. Glaze Type: Ca Mg AlMatt. Opacity: Opaque. Firing type: Reduction From Val Cushing. VC ed",
      "createdBy": "Glazy Admin",
      "source": "glazy.org",
      "url": "https://glazy.org/recipes/498"
    },
    {
      "id": 511,
      "code": "GLAZY-511",
      "name": "Val Cushing Matte",
      "cone": "9 - 10",
      "surface": "Satin-matte",
      "transparency": "Opaque",
      "atmosphere": "Reduction",
      "subtype": "Glaze - Matte - Magnesium Matte",
      "ingredients": [
        {
          "material": "Dolomite",
          "amount": 28.2
        },
        {
          "material": "Kaolin",
          "amount": 28.2
        },
        {
          "material": "Custer Feldspar",
          "amount": 23.6
        },
        {
          "material": "Whiting",
          "amount": 13.6
        },
        {
          "material": "Silica",
          "amount": 6.4
        }
      ],
      "description": "Glaze Type: Magnesium matt This glaze,probably from Val Cushing, easily dates from that period. Cone 9-10 reduction submitted by: Brad Sondahl e-mail:",
      "createdBy": "Glazy Admin",
      "source": "glazy.org",
      "url": "https://glazy.org/recipes/511"
    },
    {
      "id": 1420,
      "code": "GLAZY-1420",
      "name": "Val Cushing NDVC",
      "cone": "5 - 6",
      "surface": "Satin-matte",
      "transparency": "",
