Repository: MrSeldon/argilev2

File: data/glazes/glazy.json (part 288 of 315)
{
      "atmosphere": "Reduction",
      "subtype": "Glaze - Matte",
      "ingredients": [
        {
          "material": "Spodumene",
          "amount": 40.0
        },
        {
          "material": "Silica",
          "amount": 16.0
        },
        {
          "material": "Whiting",
          "amount": 14.0
        },
        {
          "material": "Dolomite",
          "amount": 12.0
        },
        {
          "material": "EP Kaolin",
          "amount": 12.0
        },
        {
          "material": "Ferro Frit 3110",
          "amount": 6.0
        }
      ],
      "description": "Glaze Type: Ca Li AlMatt Iron (5.0%) gives yellow-brown, cobalt carbonate (1.0%) yields green-lavender to off-white. Glaze Type: Ca Li AlMatt. Firing type: Reduction. From Val Cushing. VC ed",
      "createdBy": "Glazy Admin",
      "source": "glazy.org",
      "url": "https://glazy.org/recipes/1420"
    },
    {
      "id": 1422,
      "code": "GLAZY-1422",
      "name": "Val Cushing No. 92",
      "cone": "4 - 6",
      "surface": "Glossy",
      "transparency": "Semi-opaque",
      "atmosphere": "Oxidation",
      "subtype": "Glaze - Clear",
      "ingredients": [
        {
          "material": "Ferro Frit 3304",
          "amount": 29.0
        },
        {
          "material": "Ferro Frit 3124",
          "amount": 22.0
        },
        {
          "material": "Custer Feldspar",
          "amount": 18.0
        },
        {
          "material": "Whiting",
          "amount": 12.0
        },
        {
          "material": "Silica",
          "amount": 11.0
        },
        {
          "material": "Georgia Kaolin",
          "amount": 8.0
        }
      ],
      "description": "Glaze Type: Ca Pb FritLead Val Cushing: TESTED OK FOR FOOD.",
      "createdBy": "Glazy Admin",
      "source": "glazy.org",
      "url": "https://glazy.org/recipes/1422"
    },
    {
      "id": 1423,
      "code": "GLAZY-1423",
      "name": "Val Cushing No. 98",
      "cone": "4 - 6",
      "surface": "Glossy",
      "transparency": "Translucent",
      "atmosphere": "Oxidation, Reduction",
      "subtype": "Glaze",
      "ingredients": [
        {
          "material": "Custer Feldspar",
          "amount": 37.0
        },
        {
          "material": "Gerstley Borate",
          "amount": 21.0
        },
        {
          "material": "Silica",
          "amount": 21.0
        },
        {
          "material": "Barium Carbonate",
          "amount": 9.0
        },
        {
          "material": "Georgia Kaolin",
          "amount": 9.0
        },
        {
          "material": "Zinc Oxide",
          "amount": 3.0
        }
      ],
      "additionals": [
        {
          "material": "Ilmenite",
          "amount": 1.5
        },
        {
          "material": "Iron oxide",
          "amount": 1.5
        },
        {
          "material": "Zircopax",
          "amount": 1.5
        }
      ],
      "description": "Glaze Type: Ca B MidRoad Val Cushing: TESTED OK FOR FOOD.",
      "createdBy": "Glazy Admin",
      "source": "glazy.org",
      "url": "https://glazy.org/recipes/1423"
    },
    {
      "id": 822,
      "code": "GLAZY-822",
      "name": "Val Cushing Polished Marble",
      "cone": "9 - 10",
      "surface": "Satin-matte",
      "transparency": "",
      "atmosphere": "Oxidation, Reduction",
      "subtype": "Glaze",
      "ingredients": [
        {
          "material": "Barium Carbonate",
          "amount": 30.0
        },
        {
          "material": "Grolleg Kaolin",
          "amount": 30.0
        },
        {
          "material": "Whiting",
          "amount": 30.0
        },
        {
          "material": "Silica",
          "amount": 10.0
        }
      ],
      "additionals": [
        {
          "material": "Rutile",
          "amount": 4.0
        }
      ],
      "description": "Glaze Type: Ca Ba AlMatt With 4% Rutile gives dusty rose, thick is dark purple lavender. Webs and streaks like wood ash glaze. Glaze Type: Ca Ba AlMatt. Opacity: Transparent. Firing type: Ox or Red From Val Cushing. VC ed",
      "createdBy": "Glazy Admin",
      "source": "glazy.org",
      "url": "https://glazy.org/recipes/822"
    },
    {
      "id": 121304,
      "code": "GLAZY-121304",
      "name": "Val Cushing Polished Matte",
      "cone": "4 - 8",
      "surface": "Semi-matte",
      "transparency": "Semi-opaque",
      "atmosphere": "Neutral, Reduction, Oxidation",
      "subtype": "Glaze - White, Off-White",
      "ingredients": [
        {
          "material": "Custer Feldspar",
          "amount": 20.0
        },
        {
          "material": "Dolomite",
          "amount": 20.0
        },
        {
          "material": "Spodumene",
          "amount": 20.0
        },
        {
          "material": "Minspar 200",
          "amount": 20.0
        },
        {
          "material": "Grolleg Kaolin",
          "amount": 15.0
        },
        {
          "material": "Whiting",
          "amount": 5.0
        },
        {
          "material": "Bentonite",
          "amount": 2.0
        }
      ],
      "description": "",
      "createdBy": "HP Bloomer IV",
      "source": "glazy.org",
      "url": "https://glazy.org/recipes/121304"
    },
    {
      "id": 580,
      "code": "GLAZY-580",
      "name": "Val Cushing Red Shaner",
      "cone": "10",
      "surface": "Satin-matte",
      "transparency": "Opaque",
      "atmosphere": "Reduction",
      "subtype": "Glaze - Iron - Kaki, Tomato Red",
      "ingredients": [
        {
          "material": "Custer Feldspar",
          "amount": 50.0
        },
        {
          "material": "Whiting",
          "amount": 20.0
        },
        {
          "material": "Calcined Kaolin",
          "amount": 15.0
        },
        {
          "material": "EP Kaolin",
          "amount": 7.0
        },
        {
          "material": "Bone Ash",
          "amount": 4.0
        },
        {
          "material": "Talc",
          "amount": 4.0
        }
      ],
      "additionals": [
        {
          "material": "Iron oxide",
          "amount": 3.8
        }
      ],
      "description": "Glaze Type: Calcium matt This is the original Shaner Red. Colors from earthy yellow to yellow-green to a rich iron red. Deep red brown with yellow green overtones where thick. Yellow green with red fleck and dark brown where thin. Yellow green where thick. Something like Rowlands. 'Use 10% bone ash and it goes red as hell--like copper red, amazing' Glaze Type: Ca AlMatt. Opacity: Opaque. Firing type: Reduction From Val Cushing. VC ed",
      "createdBy": "Glazy Admin",
      "source": "glazy.org",
      "url": "https://glazy.org/recipes/580"
    },
    {
      "id": 2143,
      "code": "GLAZY-2143",
      "name": "Val Cushing satin transparent",
      "cone": "05 1/2 - 03",
      "surface": "Satin-matte",
      "transparency": "Transparent",
      "atmosphere": "Oxidation",
      "subtype": "Glaze - Clear",
      "ingredients": [
        {
          "material": "Ferro Frit 3124",
          "amount": 52.0
        },
        {
          "material": "Gerstley Borate",
          "amount": 17.0
        },
        {
          "material": "Kona F-4 feldspar",
          "amount": 15.0
        },
        {
          "material": "Silica",
          "amount": 11.0
        },
        {
          "material": "Whiting",
          "amount": 3.0
        },
        {
          "material": "EP Kaolin",
          "amount": 2.0
        }
      ],
      "description": "green= +5% 6242 Bermuda Mason stain blue= + 5% 6364 Turquoise Blue Mason stain yellow= + 15% 6404 Vanadium Yellow Mason Stain from Magda Gluszek in Pottery Making Ill. Jan/Feb.2011",
      "createdBy": "Glazy Admin",
      "source": "glazy.org",
      "url": "https://glazy.org/recipes/2143"
    },
    {
      "id": 613,
      "code": "GLAZY-613",
      "name": "Val Cushing Saturated Iron Oharata Red",
      "cone": "9 - 12",
      "surface": "Satin",
      "transparency": "",
      "atmosphere": "Reduction",
      "subtype": "Glaze - Iron - Kaki, Tomato Red",
      "ingredients": [
        {
          "material": "Custer Feldspar",
          "amount": 48.0
        },
        {
          "material": "Silica",
          "amount": 22.0
        },
        {
          "material": "Bone Ash",
          "amount": 12.0
        },
        {
          "material": "Ball Clay",
          "amount": 6.0
        },
        {
          "material": "Talc",
          "amount": 6.0
        },
        {
          "material": "Whiting",
          "amount": 6.0
        }
      ],
      "additionals": [
        {
          "material": "Red Iron Oxide",
          "amount": 10.0
        },
        {
          "material": "Bentonite",
          "amount": 3.0
        }
      ],
      "description": "Glaze Type: Iron saturate Tomatoe red with orange gold flecks in reduction. Satin glossy yellow green in salt. Must have lighter reduction up and slow reoxidizing cool at top temperature, four to six hours. Glaze Type: Ca Mg K IronRed SaltFire. Opacity: Opaque. Firing type: Reduction From Val Cushing. VC ed",
      "createdBy": "Glazy Admin",
      "source": "glazy.org",
      "url": "https://glazy.org/recipes/613"
    },
    {
      "id": 246,
      "code": "GLAZY-246",
      "name": "Val Cushing Secrest Celadon",
      "cone": "9 - 10",
      "surface": "Glossy",
      "transparency": "",
      "atmosphere": "Reduction",
      "subtype": "Glaze - Iron - Celadon",
      "ingredients": [
        {
          "material": "Custer Feldspar",
          "amount": 53.0
        },
        {
          "material": "Silica",
          "amount": 24.0
        },
        {
          "material": "Whiting",
          "amount": 12.0
        },
        {
          "material": "EP Kaolin",
          "amount": 6.0
        },
        {
          "material": "Barium Carbonate",
          "amount": 2.5
        },
        {
          "material": "Zinc Oxide",
          "amount": 2.5
        }
      ],
      "additionals": [
        {
          "material": "Red Iron Oxide",
          "amount": 2.0
        }
      ],
      "description": "Glaze Type: Ca K Celadon Color is deeper and richer when applied thickly. Color is brighter and more intense over white slip or clay. 8% Iron Oxide yields a temmoku. Glaze Type: Ca K Celadon. Opacity: Transparent. Firing type: Reduction From Val Cushing. VC ed",
      "createdBy": "Glazy Admin",
      "source": "glazy.org",
      "url": "https://glazy.org/recipes/246"
    },
    {
      "id": 652,
      "code": "GLAZY-652",
      "name": "Val Cushing Shino Gustin Rev.",
      "cone": "9 - 10",
      "surface": "Glossy",
      "transparency": "",
      "atmosphere": "Reduction",
      "subtype": "Glaze - Shino",
      "ingredients": [
        {
          "material": "Nepheline Syenite",
          "amount": 45.0
        },
        {
          "material": "Ball Clay",
          "amount": 15.0
        },
        {
          "material": "Spodumene",
          "amount": 15.0
        },
        {
          "material": "Kona F-4 feldspar",
          "amount": 11.0
        },
        {
          "material": "Calcined Kaolin",
          "amount": 10.0
        },
        {
          "material": "Soda Ash",
          "amount": 4.0
        }
      ],
      "additionals": [
        {
          "material": "Bentonite",
          "amount": 1.0
        }
      ],
      "description": "Glaze Type: Na Li Al Shino Iron and Rutile are the only colorants that do much for shino type glazes. Carbon trap glaze. Orange according to the amt. of redtn. Rust where thin, greys where carbon trapped. For a crawling shino, sub EPK for calcined kaolin and apply thickly. Glaze Type: Na Li Al Shino. Opacity: Opaque. Firing type: Reduction From Val Cushing. VC ed",
      "createdBy": "Glazy Admin",
      "source": "glazy.org",
      "url": "https://glazy.org/recipes/652"
    },
    {
      "id": 1530,
      "code": "GLAZY-1530",
      "name": "Val Cushing Slip HF3 White Base",
      "cone": "4 - 12",
      "surface": "",
      "transparency": "",
      "atmosphere": "",
      "subtype": "Slip & Engobe - Slip",
      "ingredients": [
        {
          "material": "Grolleg Kaolin",
          "amount": 30.0
        },
        {
          "material": "XX Sagger Ball Clay",
          "amount": 30.0
        },
        {
          "material": "Nepheline Syenite",
          "amount": 15.0
        },
        {
          "material": "Silica",
          "amount": 15.0
        },
        {
          "material": "Tile #6 Kaolin",
          "amount": 10.0
        }
      ],
      "description": "Glaze Type: Slip From Kristen Kieffer. For wet to leatherhard application. Mixed to heavy cream consistency.",
      "createdBy": "Glazy Admin",
      "source": "glazy.org",
      "url": "https://glazy.org/recipes/1530"
    },
    {
      "id": 3047,
      "code": "GLAZY-3047",
      "name": "Val Cushing Smooth Satin (+ Ochre)",
      "cone": "6",
      "surface": "Glossy",
      "transparency": "Semi-opaque",
      "atmosphere": "Oxidation",
      "subtype": "Glaze - Clear",
      "ingredients": [
        {
          "material": "Nepheline Syenite",
          "amount": 45.0
        },
        {
          "material": "EP Kaolin",
          "amount": 20.0
        },
        {
          "material": "Whiting",
          "amount": 18.0
        },
        {
          "material": "Zinc Oxide",
          "amount": 12.0
        },
        {
          "material": "Silica",
          "amount": 5.0
        }
      ],
      "additionals": [
        {
          "material": "Yellow Ochre",
          "amount": 10.0
        }
      ],
      "description": "Source/Alternate names: Cushing Handbook 1994 Smooth Satin/Mat Base Firing Notes: cool maximum rate to 800C hold 1 hour Significant Flaw: crazing Notes: Alisa Clausen: glossy, transparent base, crazed badly on white midrange stoneware, oxides did not move under glaze. With 10 zirconia, glossy, white glaze, crazed on white midrange stoneware, oxides did not move under base. With 2 cobalt carbonate, glossy, dark blue glaze, no visible crazing. With 1 cobalt carbonate plus 2 chrome oxide, semigloss, dark green glaze, no visible crazing. With 1 copper carbonate, very glossy, transparent glaze, light green, crazed. With 10 ochre, slightly less glossy, ochre brown glaze, slight crazing. With 10 red iron oxide, slightly less glossy, dark brown glaze, no visible crazing. Notes: Steve Slatin: some of the Cushing glazes are formulated for the far edge of what works. My favourite, Rusty Bronze done as green runs at cone 6, and if you have a cool at all slow it gets very matte, but if you turn off your kiln at cone 5\u00c2\u00bd and do a fast cool, you get a fabulous mix of glossy where thick and microcrystalline with a nice texture shift where thin. And one percent of bentonite in the glaze bucket just changes it entirely.",
      "createdBy": "Glazy Admin",
      "source": "glazy.org",
      "url": "https://glazy.org/recipes/3047"
    },
    {
      "id": 3048,
      "code": "GLAZY-3048",
      "name": "Val Cushing Smooth Satin (+ Red Iron Oxide)",
      "cone": "6",
      "surface": "Glossy",
      "transparency": "Semi-opaque",
      "atmosphere": "Oxidation",
      "subtype": "Glaze - Clear",
      "ingredients": [
        {
          "material": "Nepheline Syenite",
          "amount": 45.0
        },
        {
          "material": "EP Kaolin",
          "amount": 20.0
        },
        {
          "material": "Whiting",
          "amount": 18.0
        },
        {
          "material": "Zinc Oxide",
          "amount": 12.0
        },
        {
          "material": "Silica",
          "amount": 5.0
        }
      ],
      "additionals": [
        {
          "material": "Red Iron Oxide",
          "amount": 10.0
        }
      ],
      "description": "Source/Alternate names: Cushing Handbook 1994 Smooth Satin/Mat Base Firing Notes: cool maximum rate to 800C hold 1 hour Significant Flaw: crazing Notes: Alisa Clausen: glossy, transparent base, crazed badly on white midrange stoneware, oxides did not move under glaze. With 10 zirconia, glossy, white glaze, crazed on white midrange stoneware, oxides did not move under base. With 2 cobalt carbonate, glossy, dark blue glaze, no visible crazing. With 1 cobalt carbonate plus 2 chrome oxide, semigloss, dark green glaze, no visible crazing. With 1 copper carbonate, very glossy, transparent glaze, light green, crazed. With 10 ochre, slightly less glossy, ochre brown glaze, slight crazing. With 10 red iron oxide, slightly less glossy, dark brown glaze, no visible crazing. Notes: Steve Slatin: some of the Cushing glazes are formulated for the far edge of what works. My favourite, Rusty Bronze done as green runs at cone 6, and if you have a cool at all slow it gets very matte, but if you turn off your kiln at cone 5\u00c2\u00bd and do a fast cool, you get a fabulous mix of glossy where thick and microcrystalline with a nice texture shift where thin. And one percent of bentonite in the glaze bucket just changes it entirely.",
      "createdBy": "Glazy Admin",
      "source": "glazy.org",
      "url": "https://glazy.org/recipes/3048"
    },
    {
      "id": 2343,
      "code": "GLAZY-2343",
      "name": "Val Cushing Smooth Satin Matte Base",
      "cone": "6",
      "surface": "Glossy",
      "transparency": "Semi-opaque",
      "atmosphere": "Oxidation",
      "subtype": "Glaze - Clear",
      "ingredients": [
        {
          "material": "Nepheline Syenite",
          "amount": 45.0
        },
        {
          "material": "EP Kaolin",
          "amount": 20.0
        },
        {
          "material": "Whiting",
          "amount": 18.0
        },
        {
          "material": "Zinc Oxide",
          "amount": 12.0
        },
        {
          "material": "Silica",
          "amount": 5.0
        }
      ],
      "description": "Source/Alternate names: Cushing Handbook 1994 Smooth Satin/Mat Base Firing Notes: cool maximum rate to 800C hold 1 hour Significant Flaw: crazing Notes: Alisa Clausen: glossy, transparent base, crazed badly on white midrange stoneware, oxides did not move under glaze. With 10 zirconia, glossy, white glaze, crazed on white midrange stoneware, oxides did not move under base. With 2 cobalt carbonate, glossy, dark blue glaze, no visible crazing. With 1 cobalt carbonate plus 2 chrome oxide, semigloss, dark green glaze, no visible crazing. With 1 copper carbonate, very glossy, transparent glaze, light green, crazed. With 10 ochre, slightly less glossy, ochre brown glaze, slight crazing. With 10 red iron oxide, slightly less glossy, dark brown glaze, no visible crazing. Notes: Steve Slatin: some of the Cushing glazes are formulated for the far edge of what works. My favourite, Rusty Bronze done as green runs at cone 6, and if you have a cool at all slow it gets very matte, but if you turn off your kiln at cone 5\u00c2\u00bd and do a fast cool, you get a fabulous mix of glossy where thick and microcrystalline with a nice texture shift where thin. And one percent of bentonite in the glaze bucket just changes it entirely.",
      "createdBy": "Glazy Admin",
      "source": "glazy.org",
      "url": "https://glazy.org/recipes/2343"
    },
    {
      "id": 1549,
      "code": "GLAZY-1549",
      "name": "Val Cushing Spodumene Alfred B.J.",
      "cone": "6",
      "surface": "Matte",
      "transparency": "Opaque",
      "atmosphere": "Reduction",
      "subtype": "Glaze - Matte - Magnesium Matte",
      "ingredients": [
        {
          "material": "Custer Feldspar",
          "amount": 20.0
        },
        {
          "material": "Dolomite",
          "amount": 20.0
        },
        {
          "material": "Kona F-4 feldspar",
          "amount": 20.0
        },
        {
          "material": "Spodumene",
          "amount": 20.0
        },
        {
          "material": "Kaolin",
          "amount": 15.0
        },
        {
          "material": "Whiting",
          "amount": 5.0
        }
      ],
      "additionals": [
        {
          "material": "Tin Oxide",
          "amount": 4.0
        }
      ],
      "description": "Glaze Type: Magnesium matt This is the Alfred Spodumene glaze revised to C/6. Glaze Type: Ca Mg AlMatt. Firing type: Reduction. From Val Cushing. VC ed",
      "createdBy": "Glazy Admin",
      "source": "glazy.org",
      "url": "https://glazy.org/recipes/1549"
    },
    {
      "id": 770,
      "code": "GLAZY-770",
      "name": "Val Cushing Tan Mamo Matte",
      "cone": "9 - 10",
      "surface": "Matte",
      "transparency": "Opaque",
      "atmosphere": "Reduction",
      "subtype": "Glaze - Matte",
      "ingredients": [
        {
          "material": "Custer Feldspar",
          "amount": 25.0
        },
        {
          "material": "Kona F-4 feldspar",
          "amount": 25.0
        },
        {
          "material": "Dolomite",
          "amount": 20.0
        },
        {
          "material": "Calcined Kaolin",
          "amount": 15.0
        },
        {
          "material": "EP Kaolin",
          "amount": 10.0
        },
        {
          "material": "Whiting",
          "amount": 5.0
        }
      ],
      "additionals": [
        {
          "material": "Rutile",
          "amount": 3.0
        },
        {
          "material": "Granular ilmenite",
          "amount": 2.0
        }
      ],
      "description": "Glaze Type: Ca Mg AlMatt Base Glaze is matt white. Was also made with 50 Oxford spar in place of Custer and Kona. All derive from Rhodes White Matt in his Clay and Glazes book. Glaze Type: Ca Mg AlMatt. Opacity: Opaque. Firing type: Reduction From Val Cushing. VC ed",
      "createdBy": "Glazy Admin",
      "source": "glazy.org",
      "url": "https://glazy.org/recipes/770"
    },
    {
      "id": 790,
      "code": "GLAZY-790",
      "name": "Val Cushing Tomato Red",
      "cone": "9 - 10",
      "surface": "Glossy",
      "transparency": "Opaque",
      "atmosphere": "Reduction",
      "subtype": "Glaze - Iron - Kaki, Tomato Red",
      "ingredients": [
        {
          "material": "Kona F-4 feldspar",
          "amount": 45.0
        },
        {
          "material": "Silica",
          "amount": 24.0
        },
        {
          "material": "Bone Ash",
          "amount": 11.0
        },
        {
          "material": "Grolleg Kaolin",
          "amount": 7.0
        },
        {
          "material": "Whiting",
          "amount": 7.0
        },
        {
          "material": "Magnesium carbonate",
          "amount": 6.0
        }
      ],
      "additionals": [
        {
          "material": "Red Iron Oxide",
          "amount": 8.0
        },
        {
          "material": "Bentonite",
          "amount": 2.0
        }
      ],
      "description": "Glaze Type: Iron saturate From Kansas City. Similar to Oharata Red. Glossy opaque plum to persimmon orange, rust, red. . Glaze Type: Ca Mg Iron Red. Firing type: Reduction. From Val Cushing. VC ed",
      "createdBy": "Glazy Admin",
      "source": "glazy.org",
      "url": "https://glazy.org/recipes/790"
    },
    {
      "id": 1576,
      "code": "GLAZY-1576",
      "name": "Val Cushing Transparent 2",
      "cone": "5 - 6",
      "surface": "Semi-glossy",
      "transparency": "",
      "atmosphere": "Oxidation, Reduction",
      "subtype": "Glaze - Clear",
      "ingredients": [
        {
          "material": "Custer Feldspar",
          "amount": 64.0
        },
        {
          "material": "Whiting",
          "amount": 18.0
        },
        {
          "material": "EP Kaolin",
          "amount": 9.0
        },
        {
          "material": "Zinc Oxide",
          "amount": 5.0
        },
        {
          "material": "Talc",
          "amount": 4.0
        }
      ],
      "description": "Glaze Type: Ca MidRoad Glaze Type: Ca MidRoad. Firing type: Ox or Red. From Val Cushing. VC ed",
      "createdBy": "Glazy Admin",
      "source": "glazy.org",
      "url": "https://glazy.org/recipes/1576"
    },
    {
      "id": 1577,
      "code": "GLAZY-1577",
      "name": "Val Cushing Transparent 3",
      "cone": "5 - 6",
      "surface": "Semi-glossy",
      "transparency": "Transparent",
      "atmosphere": "Oxidation, Reduction",
      "subtype": "Glaze - Clear",
      "ingredients": [
        {
          "material": "Custer Feldspar",
          "amount": 40.0
        },
        {
          "material": "Silica",
          "amount": 18.0
        },
        {
          "material": "Whiting",
          "amount": 15.0
        },
        {
          "material": "Gerstley Borate",
          "amount": 13.0
        },
        {
          "material": "EP Kaolin",
          "amount": 10.0
        },
        {
          "material": "Zinc Oxide",
          "amount": 4.0
        }
      ],
      "description": "Glaze Type: Ca B MidRoad Glaze Type: Ca B MidRoad. Firing type: Ox or Red. From Val Cushing. VC ed",
      "createdBy": "Glazy Admin",
      "source": "glazy.org",
      "url": "https://glazy.org/recipes/1577"
    },
    {
      "id": 1579,
      "code": "GLAZY-1579",
      "name": "Val Cushing Transparent 5",
      "cone": "5 - 6",
      "surface": "",
      "transparency": "",
      "atmosphere": "Oxidation, Reduction",
      "subtype": "Glaze - Clear",
      "ingredients": [
        {
          "material": "Nepheline Syenite",
          "amount": 46.0
        },
        {
          "material": "Silica",
          "amount": 28.0
        },
        {
          "material": "Zinc Oxide",
          "amount": 10.0
        },
        {
          "material": "EP Kaolin",
          "amount": 8.0
        },
        {
          "material": "Whiting",
          "amount": 8.0
        }
      ],
      "description": "Glaze Type: Zn Ca Na Glaze Type: Zn Ca Na. Firing type: Ox or Red. From Val Cushing. VC ed",
      "createdBy": "Glazy Admin",
      "source": "glazy.org",
      "url": "https://glazy.org/recipes/1579"
    },
    {
      "id": 1596,
      "code": "GLAZY-1596",
      "name": "Val Cushing V.C. 1",
      "cone": "4 - 6",
      "surface": "Semi-glossy",
      "transparency": "",
      "atmosphere": "Oxidation, Reduction",
      "subtype": "Glaze - Clear",
      "ingredients": [
        {
          "material": "Kona F-4 feldspar",
          "amount": 45.0
        },
        {
          "material": "Gerstley Borate",
          "amount": 20.0
        },
        {
          "material": "Barium Carbonate",
          "amount": 15.0
        },
        {
          "material": "Silica",
          "amount": 10.0
        },
        {
          "material": "EP Kaolin",
          "amount": 5.0
        },
        {
          "material": "Whiting",
          "amount": 5.0
        }
      ],
      "description": "Glaze Type: Ca Ba Na B Base glaze has typical boron bluish streaks which are imparted to all colorants. With 6% SnO or 12% zircopax becomes white opaque Glaze Type: Ca Ba Na B. From Val Cushing.. TESTED OK FOR FOOD. VC ed",
      "createdBy": "Glazy Admin",
      "source": "glazy.org",
      "url": "https://glazy.org/recipes/1596"
    },
    {
      "id": 1597,
      "code": "GLAZY-1597",
      "name": "Val Cushing V.C. 1-6",
      "cone": "5 - 6",
      "surface": "Satin-matte",
      "transparency": "",
      "atmosphere": "Oxidation, Reduction",
      "subtype": "Glaze - Clear",
      "ingredients": [
        {
          "material": "Ferro Frit 3124",
          "amount": 60.0
        },
        {
          "material": "EP Kaolin",
          "amount": 10.0
        },
        {
          "material": "Gerstley Borate",
          "amount": 10.0
        },
        {
          "material": "Silica",
          "amount": 10.0
        },
        {
          "material": "Whiting",
          "amount": 10.0
        }
      ],
      "description": "Glaze Type: Ca B Glaze Type: Ca B. Firing type: Ox or Red From Val Cushing. VC ed",
      "createdBy": "Glazy Admin",
      "source": "glazy.org",
      "url": "https://glazy.org/recipes/1597"
    },
    {
      "id": 1598,
      "code": "GLAZY-1598",
      "name": "Val Cushing V.C. 2",
      "cone": "4 - 6",
      "surface": "Satin",
      "transparency": "",
      "atmosphere": "Oxidation, Reduction",
      "subtype": "Glaze - Iron",
      "ingredients": [
        {
          "material": "Nepheline Syenite",
          "amount": 33.0
        },
        {
          "material": "Ferro Frit 3110",
          "amount": 21.0
        },
        {
          "material": "Whiting",
          "amount": 16.0
        },
        {
          "material": "Silica",
          "amount": 11.0
        },
        {
          "material": "Barium Carbonate",
          "amount": 5.0
        },
        {
          "material": "Dolomite",
          "amount": 5.0
        },
        {
          "material": "EP Kaolin",
          "amount": 5.0
        },
        {
          "material": "Wollastonite",
          "amount": 4.0
        }
      ],
      "additionals": [
        {
          "material": "Lithium Carbonate",
          "amount": 6.0
        },
        {
          "material": "Red Iron Oxide",
          "amount": 5.0
        }
      ],
      "description": "Glaze Type: Ca Na Iron gives yellow, orangish, green. Glaze Type: Ca Na. Firing type: Ox or Red From Val Cushing.TESTED OK FOR FOOD. VC ed",
      "createdBy": "Glazy Admin",
      "source": "glazy.org",
      "url": "https://glazy.org/recipes/1598"
    },
    {
      "id": 1599,
      "code": "GLAZY-1599",
      "name": "Val Cushing V.C. 2-6",
      "cone": "5 - 6",
      "surface": "Matte",
      "transparency": "",
      "atmosphere": "Oxidation, Reduction",
      "subtype": "Glaze - Clear",
      "ingredients": [
        {
          "material": "Nepheline Syenite",
          "amount": 50.0
        },
        {
          "material": "Silica",
          "amount": 15.0
        },
        {
          "material": "Barium Carbonate",
          "amount": 10.0
        },
        {
          "material": "EP Kaolin",
          "amount": 10.0
        },
        {
          "material": "Ferro Frit 3124",
          "amount": 5.0
        },
        {
          "material": "Petalite",
          "amount": 5.0
        },
        {
          "material": "Whiting",
          "amount": 5.0
        }
      ],
      "description": "Glaze Type: Na Ca Ba AlMatt Very good for COLOR .Copper Carbonate (2.0%) produces blue green, Chrome ( 1.0%) produces yellow green. Glaze Type: Na Ca Ba AlMatt. Firing type: Ox or Red. From Val Cushing. BASE TESTED SAFE FOR FOOD VC ed",
      "createdBy": "Glazy Admin",
      "source": "glazy.org",
      "url": "https://glazy.org/recipes/1599"
    },
    {
      "id": 1600,
      "code": "GLAZY-1600",
      "name": "Val Cushing V.C. 3",
      "cone": "4 - 6",
      "surface": "Satin",
      "transparency": "",
      "atmosphere": "Oxidation, Reduction",
      "subtype": "Glaze - Clear",
      "ingredients": [
        {
          "material": "Nepheline Syenite",
          "amount": 30.0
        },
        {
          "material": "Ferro Frit 3110",
          "amount": 25.0
        },
        {
          "material": "Barium Carbonate",
          "amount": 10.0
        },
        {
          "material": "EP Kaolin",
          "amount": 10.0
        },
        {
          "material": "Silica",
          "amount": 10.0
        },
        {
          "material": "Whiting",
          "amount": 10.0
        },
        {
          "material": "Zinc Oxide",
          "amount": 5.0
        }
      ],
      "description": "Glaze Type: Ca Na Red iron (5%) gives orange yellow to green. Manganese (1.0%) gives violet pink. Glaze Type: Ca Na. Firing type: Ox or Red From Val Cushing.TESTED OK FOR FOOD. VC ed",
      "createdBy": "Glazy Admin",
      "source": "glazy.org",
      "url": "https://glazy.org/recipes/1600"
    },
    {
      "id": 1601,
      "code": "GLAZY-1601",
      "name": "Val Cushing V.C. 4",
      "cone": "4 - 6",
      "surface": "Matte",
      "transparency": "",
      "atmosphere": "Oxidation, Reduction",
      "subtype": "Glaze - Matte",
      "ingredients": [
        {
          "material": "Ferro Frit 3110",
          "amount": 30.0
        },
        {
          "material": "Nepheline Syenite",
          "amount": 15.0
        },
        {
          "material": "Barium Carbonate",
          "amount": 10.0
        },
        {
          "material": "EP Kaolin",
          "amount": 10.0
        },
        {
          "material": "Petalite",
          "amount": 10.0
        },
        {
          "material": "Silica",
          "amount": 10.0
        },
        {
          "material": "Whiting",
          "amount": 10.0
        },
        {
          "material": "Titanium Dioxide",
          "amount": 5.0
        }
      ],
      "description": "Glaze Type: Ca Na Soda Alumina matt. Strong color from all oxides. 2% CuCO3 gives blue green. Glaze Type: Ca Na . Firing type: Ox or Red From Val Cushing. TESTED OK FOR FOOD. VC ed",
      "createdBy": "Glazy Admin",
      "source": "glazy.org",
      "url": "https://glazy.org/recipes/1601"
    },
    {
      "id": 44210,
      "code": "GLAZY-44210",
      "name": "Val Cushing V.C. 4 for Rob",
      "cone": "4 - 6",
      "surface": "Matte",
      "transparency": "",
      "atmosphere": "Oxidation, Reduction",
      "subtype": "Glaze - Matte",
      "ingredients": [
        {
          "material": "Ferro Frit 3110",
          "amount": 30.0
        },
        {
          "material": "Nepheline Syenite",
          "amount": 15.0
        },
        {
          "material": "Barium Carbonate",
          "amount": 10.0
        },
        {
          "material": "EP Kaolin",
          "amount": 10.0
        },
        {
          "material": "Petalite",
          "amount": 10.0
        },
        {
          "material": "Silica",
          "amount": 10.0
        },
        {
          "material": "Whiting",
          "amount": 10.0
        },
        {
          "material": "Titanium Dioxide",
          "amount": 5.0
        }
      ],
      "additionals": [
        {
          "material": "Lithium Carbonate",
          "amount": 2.0
        }
      ],
      "description": "Glaze Type: Ca Na Soda Alumina matt. Strong color from all oxides. 2% CuCO3 gives blue green. Glaze Type: Ca Na . Firing type: Ox or Red From Val Cushing. TESTED OK FOR FOOD. VC ed",
      "createdBy": "Ginger",
      "source": "glazy.org",
      "url": "https://glazy.org/recipes/44210"
    },
    {
      "id": 1595,
      "code": "GLAZY-1595",
      "name": "Val Cushing V.C. 5",
      "cone": "5 - 6",
      "surface": "Glossy",
      "transparency": "",
      "atmosphere": "Oxidation, Reduction",
      "subtype": "Glaze - Clear",
      "ingredients": [
        {
          "material": "Nepheline Syenite",
          "amount": 32.0
        },
        {
          "material": "Silica",
          "amount": 16.0
        },
        {
          "material": "Whiting",
          "amount": 12.8
        },
        {
          "material": "Ferro Frit 3124",
          "amount": 8.0
        },
        {
          "material": "Gerstley Borate",
          "amount": 4.0
        },
        {
          "material": "EP Kaolin",
          "amount": 3.2
        },
        {
          "material": "Dolomite",
          "amount": 2.4
        },
        {
          "material": "Zinc Oxide",
          "amount": 1.6
        }
      ],
      "description": "Glaze Type: Ca Na Val, please name this. Glaze Type: Ca Na. Opacity: Transparent. Firing type: Ox or Red .",
      "createdBy": "Glazy Admin",
      "source": "glazy.org",
      "url": "https://glazy.org/recipes/1595"
    },
    {
      "id": 1602,
      "code": "GLAZY-1602",
      "name": "Val Cushing V.C. 5",
      "cone": "4 - 6",
      "surface": "Satin-matte",
      "transparency": "Semi-opaque",
      "atmosphere": "Oxidation, Reduction",
      "subtype": "Glaze - White, Off-White",
      "ingredients": [
        {
          "material": "Ferro Frit 3124",
          "amount": 25.0
        },
        {
          "material": "Nepheline Syenite",
          "amount": 25.0
        },
        {
          "material": "Gerstley Borate",
          "amount": 18.0
        },
        {
          "material": "Silica",
          "amount": 15.0
        },
        {
          "material": "EP Kaolin",
          "amount": 10.0
        },
        {
          "material": "Zinc Oxide",
          "amount": 5.0
        },
        {
          "material": "Whiting",
          "amount": 2.0
        }
      ],
      "additionals": [
        {
          "material": "Tin Oxide",
          "amount": 5.0
        }
      ],
      "description": "Glaze Type: Ca Na B 2% copper gives blue green Tin causes colors to break rusty where thin.",
      "createdBy": "Glazy Admin",
      "source": "glazy.org",
      "url": "https://glazy.org/recipes/1602"
    },
    {
      "id": 2211,
      "code": "GLAZY-2211",
      "name": "Val Cushing V.C. 5000 Stone Matte",
      "cone": "4",
      "surface": "Smooth Matte",
      "transparency": "",
      "atmosphere": "Oxidation",
      "subtype": "Glaze - Matte",
      "ingredients": [
        {
          "material": "Ferro Frit 3124",
          "amount": 77.0
        },
        {
          "material": "Kona F-4 feldspar",
          "amount": 14.0
        },
        {
          "material": "Whiting",
          "amount": 7.0
        },
        {
          "material": "EP Kaolin",
          "amount": 2.0
        }
      ],
      "description": "Glaze Type: Ca Na B \"Nice stone matt. Heavy but smooth. Good.\" Glaze Type: Ca Na B. Opacity: Opaque. Firing type: Oxidation .",
      "createdBy": "Glazy Admin",
      "source": "glazy.org",
      "url": "https://glazy.org/recipes/2211"
    },
    {
      "id": 1604,
      "code": "GLAZY-1604",
      "name": "Val Cushing V.C. 7",
      "cone": "4 - 6",
      "surface": "Satin-matte",
      "transparency": "",
      "atmosphere": "Oxidation, Reduction",
      "subtype": "Glaze - Iron - Slip-Based",
      "ingredients": [
        {
          "material": "Albany slip",
          "amount": 72.0
        },
        {
          "material": "Cryolite",
          "amount": 14.0
        },
        {
          "material": "Barium Carbonate",
          "amount": 7.0
        },
        {
          "material": "Gerstley Borate",
          "amount": 7.0
        }
      ],
      "description": "Glaze Type: Ca Na Mg SlipGlaze AlMatt Glaze Type: Ca Na Mg Slip Glaze Al Matt. Firing type: Ox or Red From Val Cushing. TESTED OK FOR FOOD VC ed.",
      "createdBy": "Glazy Admin",
      "source": "glazy.org",
      "url": "https://glazy.org/recipes/1604"
    },
    {
      "id": 1373,
      "code": "GLAZY-1373",
      "name": "Val Cushing V.C. 71 Matte Base 5, Xavier Satin Matte",
      "cone": "5 - 6",
      "surface": "Satin-matte",
      "transparency": "",
      "atmosphere": "Oxidation, Reduction",
      "subtype": "Glaze - Matte",
      "ingredients": [
        {
          "material": "Custer Feldspar",
          "amount": 40.0
        },
        {
          "material": "Silica",
          "amount": 16.0
        },
        {
          "material": "Whiting",
          "amount": 16.0
        },
        {
          "material": "EP Kaolin",
          "amount": 10.0
        },
        {
          "material": "Ferro Frit 3124",
          "amount": 9.0
        },
        {
          "material": "Talc",
          "amount": 9.0
        }
      ],
      "description": "Glaze Type: Ca Mg. Firing type: Ox or Red. From Val Cushing. VC ed From Val Cushing. Wonderful surface. Sensuous, smooth satin matte. Pearl-like. Colors keep the same character. Gorgeous base glaze. Notes: Alisa Clausen: Clear satin matt, Stable and did not drip. Some white crystals where it was double dipped. With added 1% cobalt, shiny blue with lavender crystals.",
