Repository: MrSeldon/argilev2

File: data/glazes/glazy.json (part 289 of 315)
{
      "createdBy": "Glazy Admin",
      "source": "glazy.org",
      "url": "https://glazy.org/recipes/1373"
    },
    {
      "id": 1606,
      "code": "GLAZY-1606",
      "name": "Val Cushing V.C. 8",
      "cone": "4 - 6",
      "surface": "Satin-matte",
      "transparency": "",
      "atmosphere": "Oxidation, Reduction",
      "subtype": "Glaze - Matte",
      "ingredients": [
        {
          "material": "Ferro Frit 3124",
          "amount": 25.0
        },
        {
          "material": "EP Kaolin",
          "amount": 20.0
        },
        {
          "material": "Nepheline Syenite",
          "amount": 20.0
        },
        {
          "material": "Whiting",
          "amount": 20.0
        },
        {
          "material": "Silica",
          "amount": 15.0
        }
      ],
      "description": "Glaze Type: Ca AlMatt Glaze Type: Ca AlMatt. Firing type: Ox or Red From Val Cushing. VC ed.",
      "createdBy": "Glazy Admin",
      "source": "glazy.org",
      "url": "https://glazy.org/recipes/1606"
    },
    {
      "id": 804,
      "code": "GLAZY-804",
      "name": "Val Cushing V.C. AA COBALT BLUE",
      "cone": "9 - 10",
      "surface": "Matte",
      "transparency": "",
      "atmosphere": "Reduction",
      "subtype": "Glaze - Blue",
      "ingredients": [
        {
          "material": "Cornwall Stone",
          "amount": 46.0
        },
        {
          "material": "Whiting",
          "amount": 34.0
        },
        {
          "material": "EP Kaolin",
          "amount": 20.0
        }
      ],
      "additionals": [
        {
          "material": "Cobalt Carbonate",
          "amount": 2.0
        }
      ],
      "description": "Glaze Type: Ca Webs and streaks nicely.VC ed",
      "createdBy": "Glazy Admin",
      "source": "glazy.org",
      "url": "https://glazy.org/recipes/804"
    },
    {
      "id": 766,
      "code": "GLAZY-766",
      "name": "Val Cushing V.C. AA Taffy",
      "cone": "9 - 10",
      "surface": "Matte",
      "transparency": "Semi-opaque",
      "atmosphere": "Reduction",
      "subtype": "Glaze",
      "ingredients": [
        {
          "material": "Cornwall Stone",
          "amount": 46.0
        },
        {
          "material": "Whiting",
          "amount": 34.0
        },
        {
          "material": "EP Kaolin",
          "amount": 20.0
        }
      ],
      "additionals": [
        {
          "material": "Titanium Dioxide",
          "amount": 6.0
        },
        {
          "material": "Red Iron Oxide",
          "amount": 4.0
        }
      ],
      "description": "Webs and streaks nicely. Medium tan thin to creamy gold beige thick. VC ed Corrected 6/91",
      "createdBy": "Glazy Admin",
      "source": "glazy.org",
      "url": "https://glazy.org/recipes/766"
    },
    {
      "id": 944,
      "code": "GLAZY-944",
      "name": "Val Cushing V.C. Ash 4",
      "cone": "5 - 6",
      "surface": "",
      "transparency": "",
      "atmosphere": "Reduction",
      "subtype": "Glaze - Ash",
      "ingredients": [
        {
          "material": "Applewood ash",
          "amount": 50.0
        },
        {
          "material": "Gerstley Borate",
          "amount": 20.0
        },
        {
          "material": "Whiting",
          "amount": 12.0
        },
        {
          "material": "Silica",
          "amount": 10.0
        },
        {
          "material": "EP Kaolin",
          "amount": 8.0
        }
      ],
      "description": "Glaze Type: Ash Typical ash looking, drippy, webby, rivulets. Val, please name this series. Glaze Type: Ca B AshGlaze. Opacity: Mixed. Firing type: Reduction .",
      "createdBy": "Glazy Admin",
      "source": "glazy.org",
      "url": "https://glazy.org/recipes/944"
    },
    {
      "id": 61,
      "code": "GLAZY-61",
      "name": "Val Cushing V.C. Ash Mixed",
      "cone": "9 - 10",
      "surface": "Satin-matte",
      "transparency": "Semi-opaque",
      "atmosphere": "Reduction",
      "subtype": "Glaze - Ash",
      "ingredients": [
        {
          "material": "Wood ash",
          "amount": 45.0
        },
        {
          "material": "Custer Feldspar",
          "amount": 30.0
        },
        {
          "material": "Yellow Ochre",
          "amount": 25.0
        }
      ],
      "description": "Glaze Type: Ash Always works. Glaze Type: Ca AshGlaze SlipGlaze. Opacity: Semi-opaque. Firing type: Reduction From Val Cushing. VC ed",
      "createdBy": "Glazy Admin",
      "source": "glazy.org",
      "url": "https://glazy.org/recipes/61"
    },
    {
      "id": 77,
      "code": "GLAZY-77",
      "name": "Val Cushing V.C. Base AA Horie",
      "cone": "10",
      "surface": "Satin-matte",
      "transparency": "Opaque",
      "atmosphere": "",
      "subtype": "Glaze - Matte",
      "ingredients": [
        {
          "material": "Cornwall Stone",
          "amount": 46.0
        },
        {
          "material": "Whiting",
          "amount": 34.0
        },
        {
          "material": "EP Kaolin",
          "amount": 20.0
        }
      ],
      "description": "From Ayumi Horie. A satiny matt that produces crystals. Makes any color and takes stains well.",
      "createdBy": "Glazy Admin",
      "source": "glazy.org",
      "url": "https://glazy.org/recipes/77"
    },
    {
      "id": 86,
      "code": "GLAZY-86",
      "name": "Val Cushing V.C. Black B",
      "cone": "10",
      "surface": "Satin",
      "transparency": "Opaque",
      "atmosphere": "Oxidation, Reduction",
      "subtype": "Glaze - Black",
      "ingredients": [
        {
          "material": "Albany slip",
          "amount": 65.0
        },
        {
          "material": "Nepheline Syenite",
          "amount": 15.0
        },
        {
          "material": "Barium Carbonate",
          "amount": 10.0
        },
        {
          "material": "Talc",
          "amount": 10.0
        }
      ],
      "additionals": [
        {
          "material": "Iron oxide",
          "amount": 4.0
        },
        {
          "material": "Manganese Dioxide",
          "amount": 2.0
        },
        {
          "material": "Chrome Oxide",
          "amount": 1.0
        },
        {
          "material": "Cobalt Oxide",
          "amount": 1.0
        }
      ],
      "description": "Glaze Type: Mg Ca SlipGlaze A rich black satin mat with speckles. Glaze Type: Mg Ca SlipGlaze. Opacity: Opaque . Firing type: Ox or Red From Val Cushing. VC ed",
      "createdBy": "Glazy Admin",
      "source": "glazy.org",
      "url": "https://glazy.org/recipes/86"
    },
    {
      "id": 119,
      "code": "GLAZY-119",
      "name": "Val Cushing V.C. Black Satin",
      "cone": "9 - 10",
      "surface": "Satin-matte",
      "transparency": "Opaque",
      "atmosphere": "Reduction",
      "subtype": "Glaze - Black",
      "ingredients": [
        {
          "material": "Custer Feldspar",
          "amount": 20.0
        },
        {
          "material": "Kona F-4 feldspar",
          "amount": 20.0
        },
        {
          "material": "Silica",
          "amount": 20.0
        },
        {
          "material": "Dolomite",
          "amount": 15.0
        },
        {
          "material": "Talc",
          "amount": 13.0
        },
        {
          "material": "Kentucky OM #4 Ball Clay",
          "amount": 10.0
        },
        {
          "material": "Whiting",
          "amount": 2.0
        }
      ],
      "additionals": [
        {
          "material": "Cobalt Oxide",
          "amount": 3.0
        },
        {
          "material": "Red Iron Oxide",
          "amount": 3.0
        },
        {
          "material": "Manganese Dioxide",
          "amount": 2.0
        },
        {
          "material": "Chrome Oxide",
          "amount": 1.0
        }
      ],
      "description": "From Peter Beasecker",
      "createdBy": "Glazy Admin",
      "source": "glazy.org",
      "url": "https://glazy.org/recipes/119"
    },
    {
      "id": 120,
      "code": "GLAZY-120",
      "name": "Val Cushing V.C. Black Satin Doll",
      "cone": "10",
      "surface": "Satin-matte",
      "transparency": "Opaque",
      "atmosphere": "Oxidation, Reduction",
      "subtype": "Glaze - Black",
      "ingredients": [
        {
          "material": "Albany slip",
          "amount": 65.0
        },
        {
          "material": "Nepheline Syenite",
          "amount": 15.0
        },
        {
          "material": "Barium Carbonate",
          "amount": 10.0
        },
        {
          "material": "Talc",
          "amount": 10.0
        }
      ],
      "additionals": [
        {
          "material": "Cobalt Carbonate",
          "amount": 2.0
        },
        {
          "material": "Manganese Dioxide",
          "amount": 2.0
        },
        {
          "material": "Red Iron Oxide",
          "amount": 2.0
        },
        {
          "material": "Chrome Oxide",
          "amount": 1.0
        }
      ],
      "description": "Glaze Type: Mg Ca SlipGlaze Similar to V.C. Black A & B. Needs Cone 9.5 to 10 for best satin smooth results.To replace Albany, see VCSDB Rev.",
      "createdBy": "Glazy Admin",
      "source": "glazy.org",
      "url": "https://glazy.org/recipes/120"
    },
    {
      "id": 121,
      "code": "GLAZY-121",
      "name": "Val Cushing V.C. Black Satin Doll Revised",
      "cone": "9 - 10",
      "surface": "Satin-matte",
      "transparency": "Opaque",
      "atmosphere": "Oxidation, Reduction",
      "subtype": "Glaze - Black",
      "ingredients": [
        {
          "material": "Redart",
          "amount": 40.0
        },
        {
          "material": "Nepheline Syenite",
          "amount": 15.0
        },
        {
          "material": "Talc",
          "amount": 15.0
        },
        {
          "material": "Barium Carbonate",
          "amount": 10.0
        },
        {
          "material": "Silica",
          "amount": 10.0
        },
        {
          "material": "Whiting",
          "amount": 10.0
        }
      ],
      "additionals": [
        {
          "material": "Cobalt Carbonate",
          "amount": 2.0
        },
        {
          "material": "Manganese Dioxide",
          "amount": 2.0
        },
        {
          "material": "Red Iron Oxide",
          "amount": 2.0
        },
        {
          "material": "Chrome Oxide",
          "amount": 1.0
        }
      ],
      "description": "Glaze Type: Mg Ca SlipGlaze Revised to replace Albany Slip. Needs Cone 9.5 to 10 for best satin smooth results.",
      "createdBy": "Glazy Admin",
      "source": "glazy.org",
      "url": "https://glazy.org/recipes/121"
    },
    {
      "id": 105,
      "code": "GLAZY-105",
      "name": "Val Cushing V.C. BLACK SATIN MATT",
      "cone": "10",
      "surface": "Matte",
      "transparency": "Opaque",
      "atmosphere": "Reduction",
      "subtype": "Glaze - Black",
      "ingredients": [
        {
          "material": "Custer Feldspar",
          "amount": 20.0
        },
        {
          "material": "Kona F-4 feldspar",
          "amount": 20.0
        },
        {
          "material": "Silica",
          "amount": 20.0
        },
        {
          "material": "Dolomite",
          "amount": 15.0
        },
        {
          "material": "Talc",
          "amount": 13.0
        },
        {
          "material": "Ball Clay",
          "amount": 10.0
        },
        {
          "material": "Whiting",
          "amount": 2.0
        }
      ],
      "additionals": [
        {
          "material": "Cobalt Oxide",
          "amount": 3.0
        },
        {
          "material": "Red Iron Oxide",
          "amount": 3.0
        },
        {
          "material": "Manganese Dioxide",
          "amount": 2.0
        },
        {
          "material": "Chrome Oxide",
          "amount": 1.0
        }
      ],
      "description": "Glaze Type: Mg Use granular Mn 80 mesh if you want silvery looking specks. Formulated as an Albany-free replacement for Black Satin Doll. Tested EAC Summer '91 VC ed",
      "createdBy": "Glazy Admin",
      "source": "glazy.org",
      "url": "https://glazy.org/recipes/105"
    },
    {
      "id": 159003,
      "code": "GLAZY-159003",
      "name": "Val Cushing V.C. BLACK SATIN MATT (adjusted flux)",
      "cone": "10",
      "surface": "Matte",
      "transparency": "Opaque",
      "atmosphere": "Reduction",
      "subtype": "Glaze - Black",
      "ingredients": [
        {
          "material": "Minspar 200",
          "amount": 30.2
        },
        {
          "material": "Silica",
          "amount": 23.6
        },
        {
          "material": "Custer Feldspar",
          "amount": 20.6
        },
        {
          "material": "Talc",
          "amount": 9.6
        },
        {
          "material": "Dolomite",
          "amount": 8.6
        },
        {
          "material": "Ball Clay",
          "amount": 7.4
        }
      ],
      "additionals": [
        {
          "material": "Cobalt Oxide",
          "amount": 3.0
        },
        {
          "material": "Red Iron Oxide",
          "amount": 3.0
        },
        {
          "material": "Manganese Dioxide",
          "amount": 2.0
        },
        {
          "material": "Chrome Oxide",
          "amount": 1.0
        }
      ],
      "description": "Glaze Type: Mg Flux Ratio Adjusted Use granular Mn 80 mesh if you want silvery looking specks. Formulated as an Albany-free replacement for Black Satin Doll. Tested EAC Summer '91 VC ed",
      "createdBy": "Ashley Endler",
      "source": "glazy.org",
      "url": "https://glazy.org/recipes/159003"
    },
    {
      "id": 2925,
      "code": "GLAZY-2925",
      "name": "Val Cushing V.C. BLACK SATIN MATT (variation)",
      "cone": "10",
      "surface": "Matte",
      "transparency": "Opaque",
      "atmosphere": "Reduction",
      "subtype": "Glaze - Black",
      "ingredients": [
        {
          "material": "Kona F-4 feldspar",
          "amount": 20.0
        },
        {
          "material": "Silica",
          "amount": 20.0
        },
        {
          "material": "Potash Feldspar (Zheng Yi SK7)",
          "amount": 20.0
        },
        {
          "material": "Dolomite",
          "amount": 15.0
        },
        {
          "material": "Talc",
          "amount": 13.0
        },
        {
          "material": "Ball Clay",
          "amount": 10.0
        },
        {
          "material": "Whiting",
          "amount": 2.0
        }
      ],
      "additionals": [
        {
          "material": "Red Iron Oxide",
          "amount": 9.0
        },
        {
          "material": "Cobalt Carbonate",
          "amount": 3.0
        }
      ],
      "description": "A variation of Val Cushing's Black Satin, found in Ceramics Arts Daily",
      "createdBy": "Derek Au",
      "source": "glazy.org",
      "url": "https://glazy.org/recipes/2925"
    },
    {
      "id": 173,
      "code": "GLAZY-173",
      "name": "Val Cushing V.C. Blue Rev Rich Matte KG",
      "cone": "10",
      "surface": "Satin-matte",
      "transparency": "",
      "atmosphere": "Reduction",
      "subtype": "Glaze - Blue",
      "ingredients": [
        {
          "material": "Custer Feldspar",
          "amount": 39.0
        },
        {
          "material": "EP Kaolin",
          "amount": 25.0
        },
        {
          "material": "Dolomite",
          "amount": 21.0
        },
        {
          "material": "Silica",
          "amount": 11.0
        },
        {
          "material": "Gerstley Borate",
          "amount": 2.0
        },
        {
          "material": "Whiting",
          "amount": 2.0
        }
      ],
      "additionals": [
        {
          "material": "Cobalt Carbonate",
          "amount": 1.0
        },
        {
          "material": "Manganese Dioxide",
          "amount": 0.5
        },
        {
          "material": "Chrome Oxide",
          "amount": 0.25
        }
      ],
      "description": "Glaze Type: Ca Mg AlMatt Original glaze is temperature finicky & goes glossy at C/10. Rev. stays matt. Thin=grey blue; med=deep rich blue; thick=brighter blue. Glaze Type CaMgAl Matt. Opacity:opaque. Firing type: redtn. From Val Cushing. VC ed",
      "createdBy": "Glazy Admin",
      "source": "glazy.org",
      "url": "https://glazy.org/recipes/173"
    },
    {
      "id": 192,
      "code": "GLAZY-192",
      "name": "Val Cushing V.C. Blue Rich Matte",
      "cone": "9 - 10",
      "surface": "Satin-matte",
      "transparency": "",
      "atmosphere": "Reduction",
      "subtype": "Glaze - Blue",
      "ingredients": [
        {
          "material": "G-200 Feldspar",
          "amount": 39.0
        },
        {
          "material": "EP Kaolin",
          "amount": 25.0
        },
        {
          "material": "Dolomite",
          "amount": 21.0
        },
        {
          "material": "Silica",
          "amount": 11.0
        },
        {
          "material": "Gerstley Borate",
          "amount": 2.0
        },
        {
          "material": "Whiting",
          "amount": 2.0
        }
      ],
      "additionals": [
        {
          "material": "Cobalt Carbonate",
          "amount": 1.0
        },
        {
          "material": "Manganese Dioxide",
          "amount": 0.5
        },
        {
          "material": "Chrome Oxide",
          "amount": 0.25
        }
      ],
      "description": "Dark brown on stoneware. Slate blue over white slip. Tracy Wilson Saltbox Pottery",
      "createdBy": "Glazy Admin",
      "source": "glazy.org",
      "url": "https://glazy.org/recipes/192"
    },
    {
      "id": 1749,
      "code": "GLAZY-1749",
      "name": "Val Cushing V.C. Blue Soda 1962",
      "cone": "4",
      "surface": "Glossy",
      "transparency": "Transparent",
      "atmosphere": "Oxidation",
      "subtype": "Glaze - Salt & Soda",
      "ingredients": [
        {
          "material": "Ferro Frit 3110",
          "amount": 70.0
        },
        {
          "material": "Silica",
          "amount": 10.0
        },
        {
          "material": "Soda Ash",
          "amount": 10.0
        },
        {
          "material": "Colemanite",
          "amount": 5.0
        },
        {
          "material": "EP Kaolin",
          "amount": 5.0
        }
      ],
      "additionals": [
        {
          "material": "Copper Carbonate",
          "amount": 3.0
        }
      ],
      "description": "Glaze Type: Alkaline This later became John Gill's Water Blue. This is originally a Raku glaze. Glaze Type: Na Ca B. Opacity: Transparent. Firing type: Oxidation .",
      "createdBy": "Glazy Admin",
      "source": "glazy.org",
      "url": "https://glazy.org/recipes/1749"
    },
    {
      "id": 197,
      "code": "GLAZY-197",
      "name": "Val Cushing V.C. Blue-Green AA Copper",
      "cone": "9 - 10",
      "surface": "Matte",
      "transparency": "Opaque",
      "atmosphere": "Reduction",
      "subtype": "Glaze - Green - Copper",
      "ingredients": [
        {
          "material": "Cornwall Stone",
          "amount": 46.0
        },
        {
          "material": "Whiting",
          "amount": 34.0
        },
        {
          "material": "EP Kaolin",
          "amount": 20.0
        }
      ],
      "additionals": [
        {
          "material": "Copper Carbonate",
          "amount": 4.0
        },
        {
          "material": "Tin Oxide",
          "amount": 4.0
        }
      ],
      "description": "Glaze Type: Ca Good copper blue without barium. Webs and streaks nicely. VC ed",
      "createdBy": "Glazy Admin",
      "source": "glazy.org",
      "url": "https://glazy.org/recipes/197"
    },
    {
      "id": 805,
      "code": "GLAZY-805",
      "name": "Val Cushing V.C. BMI",
      "cone": "9 - 10",
      "surface": "Dry Matte",
      "transparency": "Opaque",
      "atmosphere": "Oxidation, Reduction",
      "subtype": "Glaze - Black - Slip-Based",
      "ingredients": [
        {
          "material": "Albany slip",
          "amount": 40.0
        },
        {
          "material": "Nepheline Syenite",
          "amount": 20.0
        },
        {
          "material": "Barium Carbonate",
          "amount": 10.0
        },
        {
          "material": "Dolomite",
          "amount": 10.0
        },
        {
          "material": "Talc",
          "amount": 10.0
        },
        {
          "material": "Wollastonite",
          "amount": 10.0
        }
      ],
      "additionals": [
        {
          "material": "Cobalt Carbonate",
          "amount": 2.0
        },
        {
          "material": "Copper Carbonate",
          "amount": 2.0
        },
        {
          "material": "Manganese Dioxide",
          "amount": 2.0
        },
        {
          "material": "Red Iron Oxide",
          "amount": 2.0
        }
      ],
      "description": "Glaze Type: Ca Mg SlipGlaze Good for sculpture, a black surface. Glaze Type: Ca Mg SlipGlaze . Opacity: Opaque. Firing type: Ox or Red From Val Cushing. VC ed",
      "createdBy": "Glazy Admin",
      "source": "glazy.org",
      "url": "https://glazy.org/recipes/805"
    },
    {
      "id": 248,
      "code": "GLAZY-248",
      "name": "Val Cushing V.C. Celadon Lung Chuan",
      "cone": "9 - 10",
      "surface": "Semi-glossy",
      "transparency": "Translucent",
      "atmosphere": "Reduction",
      "subtype": "Glaze - Iron - Celadon - Green",
      "ingredients": [
        {
          "material": "Custer Feldspar",
          "amount": 30.0
        },
        {
          "material": "Silica",
          "amount": 30.0
        },
        {
          "material": "Whiting",
          "amount": 19.0
        },
        {
          "material": "EP Kaolin",
          "amount": 8.0
        },
        {
          "material": "Wood ash",
          "amount": 6.0
        },
        {
          "material": "Barnard Slip",
          "amount": 4.0
        },
        {
          "material": "Ball Clay",
          "amount": 3.0
        }
      ],
      "additionals": [
        {
          "material": "Red Iron Oxide",
          "amount": 1.0
        }
      ],
      "description": "Glaze Type: Celadon Soft satin glow. Heavy green, like some jade. Glaze Type: Ca Celadon. Opacity: Semi-opaque. Firing type: Reduction From Val Cushing. VC ed",
      "createdBy": "Glazy Admin",
      "source": "glazy.org",
      "url": "https://glazy.org/recipes/248"
    },
    {
      "id": 1172,
      "code": "GLAZY-1172",
      "name": "Val Cushing V.C. Clear 2",
      "cone": "5 - 6",
      "surface": "Glossy",
      "transparency": "Transparent",
      "atmosphere": "Oxidation, Reduction",
      "subtype": "Glaze - Clear",
      "ingredients": [
        {
          "material": "Cornwall Stone",
          "amount": 47.4
        },
        {
          "material": "Gerstley Borate",
          "amount": 47.4
        },
        {
          "material": "Ball Clay",
          "amount": 5.3
        }
      ],
      "additionals": [
        {
          "material": "Zircopax",
          "amount": 5.3
        }
      ],
      "description": "Glaze Type: Ca Na B Val, please name this series. Glaze Type: Ca Na B. Opacity: Transparent. Firing type: Ox or Red .",
      "createdBy": "Glazy Admin",
      "source": "glazy.org",
      "url": "https://glazy.org/recipes/1172"
    },
    {
      "id": 2212,
      "code": "GLAZY-2212",
      "name": "Val Cushing V.C. Four",
      "cone": "4",
      "surface": "",
      "transparency": "",
      "atmosphere": "Oxidation",
      "subtype": "Glaze - Clear",
      "ingredients": [
        {
          "material": "Ferro Frit 3124",
          "amount": 40.0
        },
        {
          "material": "Gerstley Borate",
          "amount": 30.0
        },
        {
          "material": "Nepheline Syenite",
          "amount": 20.0
        },
        {
          "material": "EP Kaolin",
          "amount": 10.0
        }
      ],
      "description": "Glaze Type: Ca Na B Glaze Type: Ca Na B. Opacity: . Firing type: Oxidation .",
      "createdBy": "Glazy Admin",
      "source": "glazy.org",
      "url": "https://glazy.org/recipes/2212"
    },
    {
      "id": 1609,
      "code": "GLAZY-1609",
      "name": "Val Cushing V.C. G 5",
      "cone": "5 - 6",
      "surface": "Semi-glossy",
      "transparency": "",
      "atmosphere": "Oxidation, Reduction",
      "subtype": "Glaze - Clear",
      "ingredients": [
        {
          "material": "Nepheline Syenite",
          "amount": 40.0
        },
        {
          "material": "Silica",
          "amount": 20.0
        },
        {
          "material": "Whiting",
          "amount": 16.0
        },
        {
          "material": "Ferro Frit 3124",
          "amount": 10.0
        },
        {
          "material": "Gerstley Borate",
          "amount": 5.0
        },
        {
          "material": "EP Kaolin",
          "amount": 4.0
        },
        {
          "material": "Dolomite",
          "amount": 3.0
        },
        {
          "material": "Zinc Oxide",
          "amount": 2.0
        }
      ],
      "description": "Glaze Type: Ca Na Glaze Type: Ca Na. Firing type: Ox or Red. From Val Cushing. VC ed",
      "createdBy": "Glazy Admin",
      "source": "glazy.org",
      "url": "https://glazy.org/recipes/1609"
    },
    {
      "id": 3247,
      "code": "GLAZY-3247",
      "name": "Val Cushing V.C. Glossy Base",
      "cone": "9 - 10",
      "surface": "Glossy",
      "transparency": "Translucent",
      "atmosphere": "Oxidation, Reduction",
      "subtype": "Glaze - Clear",
      "ingredients": [
        {
          "material": "K-200 Feldspar",
          "amount": 87.0
        },
        {
          "material": "Whiting",
          "amount": 10.0
        }
      ],
      "additionals": [
        {
          "material": "Bentonite",
          "amount": 3.0
        },
        {
          "material": "Rutile",
          "amount": 3.0
        },
        {
          "material": "Red Iron Oxide",
          "amount": 2.0
        }
      ],
      "description": "Via Tara Hagen's Glazeitorium http://glazeitorium.blogspot.com/",
      "createdBy": "Tara Hagen",
      "source": "glazy.org",
      "url": "https://glazy.org/recipes/3247"
    },
    {
      "id": 806,
      "code": "GLAZY-806",
      "name": "Val Cushing V.C. Good Color Satin Matte",
      "cone": "9 - 10",
      "surface": "Satin-matte",
      "transparency": "Opaque",
      "atmosphere": "Oxidation, Reduction",
      "subtype": "Glaze - Matte",
      "ingredients": [
        {
          "material": "Nepheline Syenite",
          "amount": 27.0
        },
        {
          "material": "Silica",
          "amount": 20.0
        },
        {
          "material": "Lithium Carbonate",
          "amount": 18.0
        },
        {
          "material": "Talc",
          "amount": 14.0
        },
        {
          "material": "EP Kaolin",
          "amount": 8.0
        },
        {
          "material": "Wollastonite",
          "amount": 8.0
        },
        {
          "material": "Gerstley Borate",
          "amount": 5.0
        }
      ],
      "description": "Glaze Type: Li Mg Use combination of Iron Oxide 2 and Rutile 4 Use only Copper Carbonate 3 Use only Chrome Oxide 0.5 Try other colors. Good in both oxidation and reduction.",
      "createdBy": "Glazy Admin",
      "source": "glazy.org",
      "url": "https://glazy.org/recipes/806"
    },
    {
      "id": 807,
      "code": "GLAZY-807",
      "name": "Val Cushing V.C. Ingerson Matte",
      "cone": "9 - 10",
      "surface": "Dry Matte",
      "transparency": "",
      "atmosphere": "Reduction",
      "subtype": "Glaze - Matte",
      "ingredients": [
        {
          "material": "Kona F-4 feldspar",
          "amount": 50.0
        },
        {
          "material": "Whiting",
          "amount": 16.0
        },
        {
          "material": "Silica",
          "amount": 14.0
        },
        {
          "material": "EP Kaolin",
          "amount": 10.0
        },
        {
          "material": "Talc",
          "amount": 10.0
        }
      ],
      "description": "Glaze Type: Ca Mg Rutile (8%) gives orange straw color with white specks. Mason's Black (0.25%) gives a medium dark grey blue with white specks. Glaze Type: Ca Mg. Opacity: Opaque. Firing type: Reduction From Val Cushing. VC ed",
      "createdBy": "Glazy Admin",
      "source": "glazy.org",
      "url": "https://glazy.org/recipes/807"
    },
    {
      "id": 809,
      "code": "GLAZY-809",
      "name": "Val Cushing V.C. IR-B",
      "cone": "9 - 10",
      "surface": "Glossy",
      "transparency": "",
      "atmosphere": "Reduction",
      "subtype": "Glaze - Iron",
      "ingredients": [
        {
          "material": "Kona F-4 feldspar",
          "amount": 24.0
        },
        {
          "material": "Nepheline Syenite",
          "amount": 24.0
        },
        {
          "material": "Silica",
          "amount": 20.0
        },
        {
          "material": "Zinc Oxide",
          "amount": 20.0
        },
        {
          "material": "Whiting",
          "amount": 10.0
        },
        {
          "material": "EP Kaolin",
          "amount": 2.0
        }
      ],
      "additionals": [
        {
          "material": "Red Iron Oxide",
          "amount": 10.0
        },
        {
          "material": "Bentonite",
          "amount": 1.0
        }
      ],
      "description": "Glaze Type: Zn Ca IronSaturate Good celadon with 1% Red Iron Oxide. Green. Glaze Type: Zn Ca IronSaturate. Opacity: Opaque. Firing type: Reduction From Val Cushing. VC ed",
      "createdBy": "Glazy Admin",
      "source": "glazy.org",
      "url": "https://glazy.org/recipes/809"
    },
    {
      "id": 810,
      "code": "GLAZY-810",
      "name": "Val Cushing V.C. IR-C",
      "cone": "9 - 10",
      "surface": "Glossy",
      "transparency": "",
      "atmosphere": "Reduction",
      "subtype": "Glaze - Iron - Tenmoku",
      "ingredients": [
        {
          "material": "Custer Feldspar",
          "amount": 40.0
        },
        {
          "material": "Cornwall Stone",
          "amount": 20.0
        },
        {
          "material": "Silica",
          "amount": 20.0
        },
        {
          "material": "Whiting",
          "amount": 10.0
        },
        {
          "material": "EP Kaolin",
          "amount": 5.0
        },
        {
          "material": "Gerstley Borate",
          "amount": 5.0
        }
      ],
      "additionals": [
        {
          "material": "Red Iron Oxide",
          "amount": 10.0
        }
      ],
      "description": "Glaze Type: Ca K IronSaturate Good celadon with 1% Red Iron Oxide. Green. Glaze Type: Ca K IronSaturate. Opacity: Opaque. Firing type: Reduction From Val Cushing. VC ed",
      "createdBy": "Glazy Admin",
      "source": "glazy.org",
      "url": "https://glazy.org/recipes/810"
    },
    {
      "id": 811,
      "code": "GLAZY-811",
      "name": "Val Cushing V.C. IR-D",
      "cone": "9 - 10",
      "surface": "Glossy",
      "transparency": "",
      "atmosphere": "Reduction",
      "subtype": "Glaze - Iron - Tenmoku",
      "ingredients": [
        {
          "material": "K-200 Feldspar",
          "amount": 50.0
        },
        {
          "material": "Silica",
          "amount": 26.0
        },
        {
          "material": "Whiting",
          "amount": 12.0
        },
        {
          "material": "EP Kaolin",
          "amount": 10.0
        },
        {
          "material": "Zinc Oxide",
          "amount": 2.0
        }
      ],
      "additionals": [
        {
          "material": "Red Iron Oxide",
          "amount": 10.0
        }
      ],
      "description": "Glaze Type: Ca K IronSaturate Bluish celadon with 1% Red Iron Oxide. Glaze Type: Ca K IronSaturate. Opacity: Opaque. Firing type: Reduction From Val Cushing. VC ed",
      "createdBy": "Glazy Admin",
      "source": "glazy.org",
      "url": "https://glazy.org/recipes/811"
    },
    {
      "id": 812,
      "code": "GLAZY-812",
      "name": "Val Cushing V.C. IR-E",
      "cone": "9 - 10",
      "surface": "Glossy",
      "transparency": "",
      "atmosphere": "Reduction",
      "subtype": "Glaze - Iron - Tenmoku",
      "ingredients": [
        {
          "material": "K-200 Feldspar",
          "amount": 40.0
        },
        {
          "material": "Silica",
          "amount": 30.0
        },
        {
          "material": "Whiting",
          "amount": 20.0
        },
        {
          "material": "EP Kaolin",
          "amount": 10.0
        }
      ],
      "additionals": [
        {
          "material": "Red Iron Oxide",
          "amount": 10.0
        }
      ],
      "description": "Glaze Type: Ca IronSaturate 4-3-2-1 Rust to plum to black. 4,3,2,1, again. Leach Celadon with 1% Iron Oxide. Glaze Type: Ca IronSaturate 4-3-2-1. Opacity: Opaque. Firing type: Reduction From Val Cushing. VC ed",
      "createdBy": "Glazy Admin",
      "source": "glazy.org",
      "url": "https://glazy.org/recipes/812"
    },
    {
      "id": 813,
      "code": "GLAZY-813",
      "name": "Val Cushing V.C. IR-F",
      "cone": "9 - 10",
      "surface": "Glossy",
      "transparency": "",
      "atmosphere": "Reduction",
      "subtype": "Glaze - Iron",
      "ingredients": [
        {
          "material": "Custer Feldspar",
          "amount": 50.0
        },
        {
          "material": "Silica",
          "amount": 20.0
        },
        {
          "material": "Gerstley Borate",
          "amount": 15.0
        },
        {
          "material": "Whiting",
          "amount": 10.0
        },
        {
          "material": "EP Kaolin",
          "amount": 5.0
        }
      ],
      "additionals": [
        {
          "material": "Red Iron Oxide",
          "amount": 10.0
        }
      ],
      "description": "Glaze Type: Ca K B IronSaturate Brown to plum to black. Highly textured, mottled color because of the Boron. Glaze Type: Ca K B IronSaturate. Opacity: Opaque. Firing type: Reduction From Val Cushing. VC ed",
      "createdBy": "Glazy Admin",
      "source": "glazy.org",
      "url": "https://glazy.org/recipes/813"
    },
    {
      "id": 814,
      "code": "GLAZY-814",
      "name": "Val Cushing V.C. IR-G",
      "cone": "9 - 10",
      "surface": "Glossy",
      "transparency": "",
      "atmosphere": "Reduction",
      "subtype": "Glaze - Iron",
      "ingredients": [
        {
          "material": "K-200 Feldspar",
          "amount": 80.0
        },
        {
          "material": "EP Kaolin",
          "amount": 10.0
        },
        {
          "material": "Whiting",
          "amount": 10.0
        }
      ],
      "additionals": [
        {
          "material": "Red Iron Oxide",
          "amount": 10.0
        }
      ],
      "description": "Glaze Type: Ca K IronSaturate Feldspa Can be orangish rust where thin, also rutile blue with 4% rutile and 1% iron. Glaze Type: Ca K IronSaturate Feldspa. Opacity: Opaque. Firing type: Reduction From Val Cushing. VC ed",
      "createdBy": "Glazy Admin",
      "source": "glazy.org",
      "url": "https://glazy.org/recipes/814"
    },
    {
      "id": 815,
      "code": "GLAZY-815",
      "name": "Val Cushing V.C. IR-H",
      "cone": "9 - 10",
      "surface": "Glossy",
      "transparency": "",
      "atmosphere": "Reduction",
      "subtype": "Glaze - Iron",
      "ingredients": [
        {
          "material": "Custer Feldspar",
          "amount": 30.0
        },
        {
          "material": "Kona F-4 feldspar",
          "amount": 30.0
        },
        {
          "material": "Silica",
          "amount": 15.0
        },
        {
          "material": "Whiting",
          "amount": 10.0
        },
        {
          "material": "EP Kaolin",
          "amount": 5.0
        },
        {
          "material": "Gerstley Borate",
          "amount": 5.0
        },
        {
          "material": "Wollastonite",
          "amount": 5.0
        }
      ],
      "additionals": [
        {
          "material": "Red Iron Oxide",
          "amount": 10.0
        },
        {
          "material": "Bentonite",
          "amount": 2.0
        }
      ],
      "description": "Glaze Type: Ca IronSaturate Can be orangish rust where thin, also rutile blue with 4% rutile and 1% iron. Glaze Type: Ca IronSaturate. Opacity: Opaque. Firing type: Reduction From Val Cushing.VC ed",
      "createdBy": "Glazy Admin",
      "source": "glazy.org",
      "url": "https://glazy.org/recipes/815"
    },
    {
      "id": 816,
      "code": "GLAZY-816",
      "name": "Val Cushing V.C. IR-I",
      "cone": "9 - 10",
      "surface": "Glossy",
      "transparency": "",
      "atmosphere": "Reduction",
      "subtype": "Glaze - Iron",
      "ingredients": [
        {
          "material": "Cornwall Stone",
          "amount": 42.0
        },
        {
          "material": "Silica",
          "amount": 26.0
        },
        {
          "material": "Whiting",
          "amount": 16.0
        },
        {
          "material": "EP Kaolin",
          "amount": 12.0
        },
        {
          "material": "Gerstley Borate",
          "amount": 2.0
        },
        {
          "material": "Zinc Oxide",
          "amount": 2.0
        }
      ],
      "additionals": [
        {
          "material": "Red Iron Oxide",
          "amount": 10.0
        }
      ],
      "description": "Glaze Type: Ca IronSaturate Glaze Type: Ca IronSaturate. Opacity: Opaque. Firing type: Reduction From Val Cushing. VC ed",
      "createdBy": "Glazy Admin",
      "source": "glazy.org",
      "url": "https://glazy.org/recipes/816"
    },
    {
      "id": 817,
      "code": "GLAZY-817",
      "name": "Val Cushing V.C. IR-J",
      "cone": "9",
      "surface": "Glossy",
      "transparency": "",
      "atmosphere": "Reduction",
      "subtype": "Glaze - Iron",
      "ingredients": [
        {
          "material": "Custer Feldspar",
          "amount": 40.0
        },
        {
          "material": "Silica",
          "amount": 30.0
        },
        {
          "material": "Whiting",
          "amount": 20.0
        },
        {
          "material": "EP Kaolin",
          "amount": 10.0
        }
      ],
      "additionals": [
        {
          "material": "Red Iron Oxide",
          "amount": 10.0
        }
      ],
      "description": "Thin = plum to thick = black. Iron saturate glaze. VC ed",
      "createdBy": "Glazy Admin",
      "source": "glazy.org",
      "url": "https://glazy.org/recipes/817"
    },
    {
      "id": 818,
      "code": "GLAZY-818",
      "name": "Val Cushing V.C. Karen Starshine",
      "cone": "9 - 10",
      "surface": "Glossy",
      "transparency": "",
      "atmosphere": "Oxidation, Reduction",
      "subtype": "Glaze - White, Off-White",
      "ingredients": [
        {
          "material": "K-200 Feldspar",
          "amount": 51.0
        },
        {
          "material": "Silica",
          "amount": 21.0
        },
        {
          "material": "Whiting",
          "amount": 13.0
        },
        {
          "material": "Gerstley Borate",
          "amount": 6.0
        },
        {
          "material": "Barium Carbonate",
          "amount": 4.0
        },
        {
          "material": "Soda Ash",
          "amount": 4.0
        },
        {
          "material": "Lithium Carbonate",
          "amount": 1.0
        }
      ],
      "additionals": [
        {
          "material": "Macaloid",
          "amount": 2.0
        },
        {
          "material": "Titanium Dioxide",
          "amount": 2.0
        }
      ],
