Repository: MrSeldon/argilev2

File: data/glazes/glazy.json (part 290 of 315)
{
      "description": "TESTED SAFE from Ba release. Au Sp. '92 Glossy w/ depth. 1% CuCO3 = seafoam; 5% CuCO3 = aqua w/ rust where thin. 8% Fe2O3 = brandy thin, sea green thick. Definitely RUNNY. 'What makes this glaze so active is soda ash, GB, Li; the only non-flux is flint. And low Alumina - there's nothing stabilizing the glaze. Almost a C/04 glaze - ref. to limit formulas'- VC. Preferred Ba to Sr version w/ all colorants. Good in SODA. VC ed",
      "createdBy": "Glazy Admin",
      "source": "glazy.org",
      "url": "https://glazy.org/recipes/818"
    },
    {
      "id": 1610,
      "code": "GLAZY-1610",
      "name": "Val Cushing V.C. Karen Weinkauf",
      "cone": "4 - 6",
      "surface": "Glossy",
      "transparency": "",
      "atmosphere": "Oxidation",
      "subtype": "Glaze - Clear",
      "ingredients": [
        {
          "material": "Ferro Frit 3110",
          "amount": 40.0
        },
        {
          "material": "Nepheline Syenite",
          "amount": 20.0
        },
        {
          "material": "Silica",
          "amount": 15.0
        },
        {
          "material": "Clay",
          "amount": 10.0
        },
        {
          "material": "Ferro Frit 3124",
          "amount": 10.0
        },
        {
          "material": "Soda Ash",
          "amount": 5.0
        }
      ],
      "description": "Glaze Type: Na Ca High soda glaze. Crazes. 2% CuCO3 gives blue. Glaze Type: Na Ca. Firing type: Oxidation From Val Cushing. VC ed",
      "createdBy": "Glazy Admin",
      "source": "glazy.org",
      "url": "https://glazy.org/recipes/1610"
    },
    {
      "id": 819,
      "code": "GLAZY-819",
      "name": "Val Cushing V.C. Kyllikki Matte Revised",
      "cone": "10",
      "surface": "Matte",
      "transparency": "",
      "atmosphere": "Oxidation, Reduction",
      "subtype": "Glaze - Matte",
      "ingredients": [
        {
          "material": "K-200 Feldspar",
          "amount": 50.0
        },
        {
          "material": "Barium Carbonate",
          "amount": 30.0
        },
        {
          "material": "Kaolin",
          "amount": 10.0
        },
        {
          "material": "Whiting",
          "amount": 10.0
        }
      ],
      "description": "Glaze Type: Ca Ba AlMatt 1% cobalt=strong blue. 2% iron = yellowish green; 0.5% chrome oxide =yellow green; 3% copper = speckled; 2% iron+4% rutile=orangish brown. Glaze Type: Ca Ba AlMatt. Opacity: . Firing type: Ox or Red From Val Cushing. VC ed",
      "createdBy": "Glazy Admin",
      "source": "glazy.org",
      "url": "https://glazy.org/recipes/819"
    },
    {
      "id": 820,
      "code": "GLAZY-820",
      "name": "Val Cushing V.C. L.P. Matte",
      "cone": "9",
      "surface": "Satin-matte",
      "transparency": "",
      "atmosphere": "Reduction",
      "subtype": "Glaze - Matte",
      "ingredients": [
        {
          "material": "Kona F-4 feldspar",
          "amount": 30.0
        },
        {
          "material": "Dolomite",
          "amount": 20.0
        },
        {
          "material": "Barium Carbonate",
          "amount": 15.0
        },
        {
          "material": "EP Kaolin",
          "amount": 15.0
        },
        {
          "material": "Calcined Kaolin",
          "amount": 10.0
        },
        {
          "material": "Silica",
          "amount": 10.0
        }
      ],
      "additionals": [
        {
          "material": "Cobalt Carbonate",
          "amount": 1.0
        },
        {
          "material": "Granular manganese",
          "amount": 0.5
        }
      ],
      "description": "Glaze Type: Na Ba Mg AlMatt Thin = dk. brown, almost black; med. = greenish/bluish; thick = orchid, lavendar Glaze Type: Na Ba Mg AlMatt. Opacity: Opaque. Firing type: Reduction From Val Cushing. VC ed",
      "createdBy": "Glazy Admin",
      "source": "glazy.org",
      "url": "https://glazy.org/recipes/820"
    },
    {
      "id": 2213,
      "code": "GLAZY-2213",
      "name": "Val Cushing V.C. Low Fire Luster 1",
      "cone": "010 - 04",
      "surface": "Glossy",
      "transparency": "",
      "atmosphere": "Luster",
      "subtype": "Glaze",
      "ingredients": [
        {
          "material": "Red Lead",
          "amount": 50.0
        },
        {
          "material": "Gerstley Borate",
          "amount": 30.0
        },
        {
          "material": "EP Kaolin",
          "amount": 10.0
        },
        {
          "material": "Silica",
          "amount": 10.0
        }
      ],
      "additionals": [
        {
          "material": "Silver nitrate",
          "amount": 2.0
        }
      ],
      "description": "Glaze Type: Ca Pb B RawLead Luster Glaze Type: Ca Pb B RawLead Luster. Opacity: . Firing type: Luster .",
      "createdBy": "Glazy Admin",
      "source": "glazy.org",
      "url": "https://glazy.org/recipes/2213"
    },
    {
      "id": 2039,
      "code": "GLAZY-2039",
      "name": "Val Cushing V.C. Majolica",
      "cone": "4",
      "surface": "Glossy",
      "transparency": "",
      "atmosphere": "Oxidation",
      "subtype": "Glaze - Majolica",
      "ingredients": [
        {
          "material": "Ferro Frit 3124",
          "amount": 3.1
        },
        {
          "material": "Ferro Frit 3134",
          "amount": 2.0
        },
        {
          "material": "Ferro Frit 3195",
          "amount": 2.0
        },
        {
          "material": "Nepheline Syenite",
          "amount": 1.4
        },
        {
          "material": "Zircopax",
          "amount": 1.2
        },
        {
          "material": "EP Kaolin",
          "amount": 0.2
        }
      ],
      "additionals": [
        {
          "material": "Bentonite",
          "amount": 0.2
        }
      ],
      "description": "Glaze Type: Ca Na B Majolica Add CMC powder (about 1 ounce to 5000 grams glaze) to harden the dry glaze for better overglaze painting. Glaze Type: Ca Na B Majolica. Opacity: Opaque. Firing type: Oxidation .",
      "createdBy": "Glazy Admin",
      "source": "glazy.org",
      "url": "https://glazy.org/recipes/2039"
    },
    {
      "id": 2040,
      "code": "GLAZY-2040",
      "name": "Val Cushing V.C. Majolica Satin",
      "cone": "4",
      "surface": "Satin",
      "transparency": "",
      "atmosphere": "Oxidation",
      "subtype": "Glaze - Majolica",
      "ingredients": [
        {
          "material": "Ferro Frit 3124",
          "amount": 39.0
        },
        {
          "material": "Ferro Frit 3195",
          "amount": 39.0
        },
        {
          "material": "Talc",
          "amount": 10.0
        },
        {
          "material": "EP Kaolin",
          "amount": 8.0
        },
        {
          "material": "Silica",
          "amount": 4.0
        }
      ],
      "additionals": [
        {
          "material": "Zircopax",
          "amount": 11.0
        }
      ],
      "description": "Glaze Type: Ca Mg Na B Majolica Glaze Type: Ca Mg Na B Majolica. Opacity: Opaque. Firing type: Oxidation . From the Earthenware issue of Studio Potter, v.11, no.2",
      "createdBy": "Glazy Admin",
      "source": "glazy.org",
      "url": "https://glazy.org/recipes/2040"
    },
    {
      "id": 1399,
      "code": "GLAZY-1399",
      "name": "Val Cushing V.C. Matte 3",
      "cone": "5 - 6",
      "surface": "Satin-matte",
      "transparency": "Translucent",
      "atmosphere": "Oxidation, Reduction",
      "subtype": "Glaze - Matte",
      "ingredients": [
        {
          "material": "Custer Feldspar",
          "amount": 52.0
        },
        {
          "material": "Whiting",
          "amount": 19.0
        },
        {
          "material": "EP Kaolin",
          "amount": 14.0
        },
        {
          "material": "Zinc Oxide",
          "amount": 9.0
        },
        {
          "material": "Silica",
          "amount": 6.0
        }
      ],
      "description": "Glaze Type: Ca Zn AlMatt Glaze Type: Ca Zn AlMatt. Opacity: Semi-transparent. Firing type: Ox or Red .",
      "createdBy": "Glazy Admin",
      "source": "glazy.org",
      "url": "https://glazy.org/recipes/1399"
    },
    {
      "id": 1402,
      "code": "GLAZY-1402",
      "name": "Val Cushing V.C. Matte Awsome KK Revised",
      "cone": "6",
      "surface": "Matte",
      "transparency": "",
      "atmosphere": "Oxidation",
      "subtype": "Glaze - Matte",
      "ingredients": [
        {
          "material": "EP Kaolin",
          "amount": 25.3
        },
        {
          "material": "Nepheline Syenite",
          "amount": 22.7
        },
        {
          "material": "Whiting",
          "amount": 22.4
        },
        {
          "material": "Silica",
          "amount": 15.0
        },
        {
          "material": "Ferro Frit 3124",
          "amount": 8.8
        },
        {
          "material": "Gerstley Borate",
          "amount": 2.9
        },
        {
          "material": "Magnesium carbonate",
          "amount": 2.9
        }
      ],
      "description": "Glaze Type: Mid-fire Eggshell- 2 rutile Dark purple- .5 cobalt, 4 Blackberry wine MS Sunny Yellow- 6 Preseodemium Yellow MS, 2.5 Bright orange degusa stain Cherry Red- 9 Red degusa stain Beautiful, rich, semi-translucent matte. Use same colorants as KK",
      "createdBy": "Glazy Admin",
      "source": "glazy.org",
      "url": "https://glazy.org/recipes/1402"
    },
    {
      "id": 1403,
      "code": "GLAZY-1403",
      "name": "Val Cushing V.C. Matte KK Revised True",
      "cone": "6",
      "surface": "Satin-matte",
      "transparency": "Semi-opaque",
      "atmosphere": "Oxidation",
      "subtype": "Glaze - Clear",
      "ingredients": [
        {
          "material": "EP Kaolin",
          "amount": 25.3
        },
        {
          "material": "Nepheline Syenite",
          "amount": 22.6
        },
        {
          "material": "Whiting",
          "amount": 22.3
        },
        {
          "material": "Silica",
          "amount": 15.0
        },
        {
          "material": "Ferro Frit 3124",
          "amount": 11.7
        },
        {
          "material": "Magnesium carbonate",
          "amount": 2.9
        }
      ],
      "description": "Glaze Type: Mid-fire",
      "createdBy": "Glazy Admin",
      "source": "glazy.org",
      "url": "https://glazy.org/recipes/1403"
    },
    {
      "id": 1404,
      "code": "GLAZY-1404",
      "name": "Val Cushing V.C. Matte KK Revised True Revised",
      "cone": "6",
      "surface": "Satin-matte",
      "transparency": "Semi-opaque",
      "atmosphere": "Oxidation",
      "subtype": "Glaze - Clear",
      "ingredients": [
        {
          "material": "Custer Feldspar",
          "amount": 32.5
        },
        {
          "material": "Whiting",
          "amount": 19.2
        },
        {
          "material": "Kaolin",
          "amount": 15.9
        },
        {
          "material": "Silica",
          "amount": 9.8
        },
        {
          "material": "Calcined Kaolin",
          "amount": 9.1
        },
        {
          "material": "Ferro Frit 3134",
          "amount": 7.5
        },
        {
          "material": "Dolomite",
          "amount": 6.1
        }
      ],
      "description": "Glaze Type: Mid-fire Glaze in original form crawled. Revised to use dolomite instead of mag carb and to use part calcined kaolin.",
      "createdBy": "Glazy Admin",
      "source": "glazy.org",
      "url": "https://glazy.org/recipes/1404"
    },
    {
      "id": 1401,
      "code": "GLAZY-1401",
      "name": "Val Cushing V.C. Matte Polished",
      "cone": "5 - 6",
      "surface": "Satin-matte",
      "transparency": "Opaque",
      "atmosphere": "Oxidation, Reduction",
      "subtype": "Glaze - Matte - Magnesium Matte",
      "ingredients": [
        {
          "material": "Custer Feldspar",
          "amount": 20.0
        },
        {
          "material": "Dolomite",
          "amount": 20.0
        },
        {
          "material": "Kona F-4 feldspar",
          "amount": 20.0
        },
        {
          "material": "Spodumene",
          "amount": 20.0
        },
        {
          "material": "Kaolin",
          "amount": 15.0
        },
        {
          "material": "Whiting",
          "amount": 5.0
        }
      ],
      "additionals": [
        {
          "material": "Tin Oxide",
          "amount": 6.0
        }
      ],
      "description": "Glaze Type: Magnesium matt Nice. Glaze Type: Ca Mg AlMatt. Firing type: Ox or Red. From Val Cushing. VC ed",
      "createdBy": "Glazy Admin",
      "source": "glazy.org",
      "url": "https://glazy.org/recipes/1401"
    },
    {
      "id": 821,
      "code": "GLAZY-821",
      "name": "Val Cushing V.C. Matte R",
      "cone": "9",
      "surface": "Stony Matte",
      "transparency": "",
      "atmosphere": "Oxidation, Reduction",
      "subtype": "Glaze - Matte",
      "ingredients": [
        {
          "material": "Custer Feldspar",
          "amount": 28.26
        },
        {
          "material": "Dolomite",
          "amount": 28.26
        },
        {
          "material": "EP Kaolin",
          "amount": 26.09
        },
        {
          "material": "Silica",
          "amount": 8.7
        },
        {
          "material": "Whiting",
          "amount": 8.7
        }
      ],
      "additionals": [
        {
          "material": "Tin Oxide",
          "amount": 8.7
        }
      ],
      "description": "Glaze Type: Ca Mg AlMatt Glaze Type: Ca Mg AlMatt. Opacity: Opaque. Firing type: Ox or Red From Val Cushing. VC ed",
      "createdBy": "Glazy Admin",
      "source": "glazy.org",
      "url": "https://glazy.org/recipes/821"
    },
    {
      "id": 1405,
      "code": "GLAZY-1405",
      "name": "Val Cushing V.C. Matte True Revised",
      "cone": "",
      "surface": "Matte",
      "transparency": "Translucent",
      "atmosphere": "",
      "subtype": "Glaze - Matte",
      "ingredients": [
        {
          "material": "Potash Feldspar",
          "amount": 36.1
        },
        {
          "material": "Kaolin",
          "amount": 25.8
        },
        {
          "material": "Whiting",
          "amount": 19.1
        },
        {
          "material": "Ferro Frit 3134",
          "amount": 14.8
        },
        {
          "material": "Talc",
          "amount": 3.8
        },
        {
          "material": "Silica",
          "amount": 0.4
        }
      ],
      "description": "",
      "createdBy": "Glazy Admin",
      "source": "glazy.org",
      "url": "https://glazy.org/recipes/1405"
    },
    {
      "id": 1611,
      "code": "GLAZY-1611",
      "name": "Val Cushing V.C. Med Temp 1",
      "cone": "5 - 6",
      "surface": "Satin-matte",
      "transparency": "",
      "atmosphere": "Oxidation, Reduction",
      "subtype": "Glaze - Matte",
      "ingredients": [
        {
          "material": "Nepheline Syenite",
          "amount": 53.0
        },
        {
          "material": "Whiting",
          "amount": 18.0
        },
        {
          "material": "EP Kaolin",
          "amount": 15.0
        },
        {
          "material": "Zinc Oxide",
          "amount": 8.0
        },
        {
          "material": "Silica",
          "amount": 6.0
        }
      ],
      "description": "Glaze Type: Ca Zn Na AlMatt Glaze Type: Ca Zn Na AlMatt. Firing type: Ox or Red From Val Cushing. VC ed",
      "createdBy": "Glazy Admin",
      "source": "glazy.org",
      "url": "https://glazy.org/recipes/1611"
    },
    {
      "id": 563,
      "code": "GLAZY-563",
      "name": "Val Cushing V.C. Plum to Black IR-A",
      "cone": "9 - 10",
      "surface": "Glossy",
      "transparency": "Opaque",
      "atmosphere": "Reduction",
      "subtype": "Glaze - Black",
      "ingredients": [
        {
          "material": "Custer Feldspar",
          "amount": 35.0
        },
        {
          "material": "Gerstley Borate",
          "amount": 20.0
        },
        {
          "material": "Silica",
          "amount": 20.0
        },
        {
          "material": "Whiting",
          "amount": 15.0
        },
        {
          "material": "EP Kaolin",
          "amount": 10.0
        }
      ],
      "additionals": [
        {
          "material": "Red Iron Oxide",
          "amount": 10.0
        }
      ],
      "description": "Glaze Type: Ca B IronSaturate Dark plum thin, to black thick Glaze Type: Ca B IronSaturate. Opacity: Opaque. Firing type: Reduction From Val Cushing. VC ed",
      "createdBy": "Glazy Admin",
      "source": "glazy.org",
      "url": "https://glazy.org/recipes/563"
    },
    {
      "id": 823,
      "code": "GLAZY-823",
      "name": "Val Cushing V.C. Red Yellow Matt Pale",
      "cone": "9",
      "surface": "Matte",
      "transparency": "",
      "atmosphere": "Reduction",
      "subtype": "Glaze - Yellow",
      "ingredients": [
        {
          "material": "Custer Feldspar",
          "amount": 49.02
        },
        {
          "material": "Whiting",
          "amount": 19.61
        },
        {
          "material": "Barium Carbonate",
          "amount": 15.69
        },
        {
          "material": "EP Kaolin",
          "amount": 13.73
        },
        {
          "material": "Bone Ash",
          "amount": 1.96
        }
      ],
      "additionals": [
        {
          "material": "Yellow Ochre",
          "amount": 4.9
        },
        {
          "material": "Rutile",
          "amount": 2.94
        }
      ],
      "description": "Glaze Type: Ca Ba AlMatt Color is rust brown to yellow tan to olive moss green. This is VC Red Yellow Matt revised. High calicum and high to medium barium makes the usual barium colors more pale and less intense. Glaze Type: Ca Ba AlMatt. Opacity: Opaque . Firing type: Reduction From Val Cushing. VC ed",
      "createdBy": "Glazy Admin",
      "source": "glazy.org",
      "url": "https://glazy.org/recipes/823"
    },
    {
      "id": 824,
      "code": "GLAZY-824",
      "name": "Val Cushing V.C. Red Yellow Matt Revised",
      "cone": "9 - 10",
      "surface": "Matte",
      "transparency": "Opaque",
      "atmosphere": "Reduction",
      "subtype": "Glaze - Yellow",
      "ingredients": [
        {
          "material": "Custer Feldspar",
          "amount": 50.0
        },
        {
          "material": "Whiting",
          "amount": 20.0
        },
        {
          "material": "Barium Carbonate",
          "amount": 15.0
        },
        {
          "material": "EP Kaolin",
          "amount": 15.0
        }
      ],
      "additionals": [
        {
          "material": "Yellow Ochre",
          "amount": 5.0
        },
        {
          "material": "Rutile",
          "amount": 2.0
        }
      ],
      "description": "Glaze Type: Ca Ba AlMatt Soft rust brown breaks to soft straw yellow. Green where thick. Good over texture.",
      "createdBy": "Glazy Admin",
      "source": "glazy.org",
      "url": "https://glazy.org/recipes/824"
    },
    {
      "id": 825,
      "code": "GLAZY-825",
      "name": "Val Cushing V.C. Rich Matte Blue",
      "cone": "9 - 10",
      "surface": "Satin",
      "transparency": "",
      "atmosphere": "Reduction",
      "subtype": "Glaze - Blue",
      "ingredients": [
        {
          "material": "Custer Feldspar",
          "amount": 36.0
        },
        {
          "material": "EP Kaolin",
          "amount": 22.0
        },
        {
          "material": "Dolomite",
          "amount": 18.0
        },
        {
          "material": "Silica",
          "amount": 16.0
        },
        {
          "material": "Gerstley Borate",
          "amount": 4.0
        },
        {
          "material": "Whiting",
          "amount": 4.0
        }
      ],
      "additionals": [
        {
          "material": "Cobalt Carbonate",
          "amount": 1.0
        },
        {
          "material": "Manganese Dioxide",
          "amount": 0.5
        },
        {
          "material": "Chrome Oxide",
          "amount": 0.25
        }
      ],
      "description": "Glaze Type: Ca Mg AlMatt Thin=dk. greyblue; med=deep rich blue; thick=brighter blue,not as good. At Cone 9.5 goes glossy and raw-ugly blue. See RMB Rev. for c/10. Glaze Type: Ca Mg AlMatt. Opacity: Opaque. Firing type: Reduction From Val Cushing. VC ed.",
      "createdBy": "Glazy Admin",
      "source": "glazy.org",
      "url": "https://glazy.org/recipes/825"
    },
    {
      "id": 588,
      "code": "GLAZY-588",
      "name": "Val Cushing V.C. Rivulet",
      "cone": "9 - 10",
      "surface": "Semi-matte",
      "transparency": "",
      "atmosphere": "Reduction",
      "subtype": "Glaze - Ash",
      "ingredients": [
        {
          "material": "Ball Clay",
          "amount": 30.0
        },
        {
          "material": "Whiting",
          "amount": 30.0
        },
        {
          "material": "Barium Carbonate",
          "amount": 15.0
        },
        {
          "material": "Dolomite",
          "amount": 15.0
        },
        {
          "material": "Silica",
          "amount": 10.0
        }
      ],
      "additionals": [
        {
          "material": "Red Iron Oxide",
          "amount": 4.0
        }
      ],
      "description": "Glaze Type: Ca FakeAsh Do not apply right to the foot. It will run. This is a high calcium, fake ash glaze. Thin=rustybrown;med.=yellow green;thick=moss green pools Glaze Type: Ca FakeAsh . Opacity: Semi-opq. Firing type: Redtn. From Val Cushing.VC ed",
      "createdBy": "Glazy Admin",
      "source": "glazy.org",
      "url": "https://glazy.org/recipes/588"
    },
    {
      "id": 590,
      "code": "GLAZY-590",
      "name": "Val Cushing V.C. Rivulet #1 from Bohls",
      "cone": "9",
      "surface": "Satin-matte",
      "transparency": "Opaque",
      "atmosphere": "Oxidation",
      "subtype": "Glaze - Ash - Slip-Based",
      "ingredients": [
        {
          "material": "Whiting",
          "amount": 30.0
        },
        {
          "material": "EP Kaolin",
          "amount": 20.0
        },
        {
          "material": "Strontium Carbonate",
          "amount": 20.0
        },
        {
          "material": "Ball Clay",
          "amount": 10.0
        },
        {
          "material": "Barium Carbonate",
          "amount": 10.0
        },
        {
          "material": "Silica",
          "amount": 10.0
        }
      ],
      "description": "Glaze Type: Fake ash deep blue: titanium diox 4 + cobalt carb. 2 + RIO 0.5% Blue develops Ti crystals on the surface pink: Alpine rose Mason stain 7 + zircopax 2% Not runny rivulet at cone 9, but a nice varied surface. A nice complement to the Rivulet 1 + 2 glaze. From Margaret Bohls.",
      "createdBy": "Glazy Admin",
      "source": "glazy.org",
      "url": "https://glazy.org/recipes/590"
    },
    {
      "id": 1501,
      "code": "GLAZY-1501",
      "name": "Val Cushing V.C. Satin Matte Good Color",
      "cone": "5 - 6",
      "surface": "Satin-matte",
      "transparency": "",
      "atmosphere": "Oxidation, Reduction",
      "subtype": "Glaze - Matte",
      "ingredients": [
        {
          "material": "Kona F-4 feldspar",
          "amount": 50.0
        },
        {
          "material": "Barium Carbonate",
          "amount": 22.0
        },
        {
          "material": "Silica",
          "amount": 10.0
        },
        {
          "material": "Frit 3185",
          "amount": 8.0
        },
        {
          "material": "EP Kaolin",
          "amount": 5.0
        },
        {
          "material": "Whiting",
          "amount": 5.0
        }
      ],
      "description": "Glaze Type: Ba Ca Na B Glaze Type: Ba Ca Na B. Firing type: Ox or Red. From Val Cushing. VC ed",
      "createdBy": "Glazy Admin",
      "source": "glazy.org",
      "url": "https://glazy.org/recipes/1501"
    },
    {
      "id": 2139,
      "code": "GLAZY-2139",
      "name": "Val Cushing V.C. Satin Stone",
      "cone": "4",
      "surface": "Satin-matte",
      "transparency": "Translucent",
      "atmosphere": "Oxidation",
      "subtype": "Glaze - White, Off-White",
      "ingredients": [
        {
          "material": "Ferro Frit 3124",
          "amount": 45.0
        },
        {
          "material": "Nepheline Syenite",
          "amount": 15.0
        },
        {
          "material": "Silica",
          "amount": 15.0
        },
        {
          "material": "Gerstley Borate",
          "amount": 10.0
        },
        {
          "material": "EP Kaolin",
          "amount": 5.0
        },
        {
          "material": "Talc",
          "amount": 5.0
        },
        {
          "material": "Whiting",
          "amount": 5.0
        }
      ],
      "description": "Glaze Type: Ca Na B Glaze Type: Ca Na B. Opacity: Opaque. Firing type: Oxidation .",
      "createdBy": "Glazy Admin",
      "source": "glazy.org",
      "url": "https://glazy.org/recipes/2139"
    },
    {
      "id": 2216,
      "code": "GLAZY-2216",
      "name": "Val Cushing V.C. Satin Stone Recalc",
      "cone": "4",
      "surface": "Satin-matte",
      "transparency": "Opaque",
      "atmosphere": "Oxidation",
      "subtype": "Glaze - White, Off-White",
      "ingredients": [
        {
          "material": "Ferro Frit 3134",
          "amount": 39.0
        },
        {
          "material": "Silica",
          "amount": 21.3
        },
        {
          "material": "EP Kaolin",
          "amount": 18.7
        },
        {
          "material": "Nepheline Syenite",
          "amount": 11.6
        },
        {
          "material": "Dolomite",
          "amount": 7.4
        },
        {
          "material": "Whiting",
          "amount": 2.1
        }
      ],
      "description": "Glaze Type: Ca Na B Glaze Type: Ca Na B. Opacity: Opaque. Firing type: Oxidation . Recalc to replace gerstley borate.",
      "createdBy": "Glazy Admin",
      "source": "glazy.org",
      "url": "https://glazy.org/recipes/2216"
    },
    {
      "id": 618,
      "code": "GLAZY-618",
      "name": "Val Cushing V.C. Saturated Iron",
      "cone": "9 - 10",
      "surface": "Glossy",
      "transparency": "",
      "atmosphere": "Reduction",
      "subtype": "Glaze - Iron - Kaki, Tomato Red",
      "ingredients": [
        {
          "material": "Silica",
          "amount": 31.0
        },
        {
          "material": "Custer Feldspar",
          "amount": 20.0
        },
        {
          "material": "Whiting",
          "amount": 17.0
        },
        {
          "material": "EP Kaolin",
          "amount": 15.0
        },
        {
          "material": "Kona F-4 feldspar",
          "amount": 14.0
        },
        {
          "material": "Barium Carbonate",
          "amount": 3.0
        }
      ],
      "additionals": [
        {
          "material": "Red Iron Oxide",
          "amount": 10.0
        }
      ],
      "description": "Glaze Type: Iron saturate Black breaks to red plum. High alumina keeps this from being Temmoku. It is more subtle and satin. Glaze Type: Ca IronSaturate. Opacity: Opaque. Firing type: Reduction From Val Cushing.VC ed",
      "createdBy": "Glazy Admin",
      "source": "glazy.org",
      "url": "https://glazy.org/recipes/618"
    },
    {
      "id": 2186,
      "code": "GLAZY-2186",
      "name": "Val Cushing V.C. Soft Matte",
      "cone": "4",
      "surface": "Matte",
      "transparency": "",
      "atmosphere": "Oxidation",
      "subtype": "Glaze - Matte",
      "ingredients": [
        {
          "material": "Ferro Frit 3124",
          "amount": 48.0
        },
        {
          "material": "Ferro Frit 3110",
          "amount": 20.0
        },
        {
          "material": "Zinc Oxide",
          "amount": 12.0
        },
        {
          "material": "EP Kaolin",
          "amount": 10.0
        },
        {
          "material": "Whiting",
          "amount": 10.0
        }
      ],
      "description": "Glaze Type: Ca Zn B Glaze Type: Ca Zn B. Opacity: Semi-Opaque. Firing type: Oxidation .",
      "createdBy": "Glazy Admin",
      "source": "glazy.org",
      "url": "https://glazy.org/recipes/2186"
    },
    {
      "id": 2219,
      "code": "GLAZY-2219",
      "name": "Val Cushing V.C. Soft Satin",
      "cone": "4",
      "surface": "Satin",
      "transparency": "Semi-opaque",
      "atmosphere": "Oxidation",
      "subtype": "Glaze - White, Off-White",
      "ingredients": [
        {
          "material": "Ferro Frit 3124",
          "amount": 65.0
        },
        {
          "material": "EP Kaolin",
          "amount": 15.0
        },
        {
          "material": "Dolomite",
          "amount": 10.0
        },
        {
          "material": "Silica",
          "amount": 5.0
        },
        {
          "material": "Zinc Oxide",
          "amount": 5.0
        }
      ],
      "description": "Glaze Type: Ca B MidRoad Glaze Type: Ca B MidRoad. Opacity: Semi-Opaque. Firing type: Oxidation .",
      "createdBy": "Glazy Admin",
      "source": "glazy.org",
      "url": "https://glazy.org/recipes/2219"
    },
    {
      "id": 752,
      "code": "GLAZY-752",
      "name": "Val Cushing V.C. Spodumene 1",
      "cone": "9 - 10",
      "surface": "Smooth Matte",
      "transparency": "",
      "atmosphere": "Reduction",
      "subtype": "Glaze - White, Off-White",
      "ingredients": [
        {
          "material": "Custer Feldspar",
          "amount": 30.0
        },
        {
          "material": "EP Kaolin",
          "amount": 24.0
        },
        {
          "material": "Dolomite",
          "amount": 22.0
        },
        {
          "material": "Spodumene",
          "amount": 20.0
        },
        {
          "material": "Whiting",
          "amount": 4.0
        }
      ],
      "additionals": [
        {
          "material": "Zircopax",
          "amount": 6.0
        }
      ],
      "description": "Glaze Type: Ca Mg AlMatt Similar to T.S. Spodumene. Thick= creamy buff; med.= tan ivory; thin = rust brown Breaks over texture. Glaze Type: Ca Mg AlMatt. Opacity: Opaque. Firing type: Reduction From Val Cushing. VC ed",
      "createdBy": "Glazy Admin",
      "source": "glazy.org",
      "url": "https://glazy.org/recipes/752"
    },
    {
      "id": 753,
      "code": "GLAZY-753",
      "name": "Val Cushing V.C. Spodumene 2",
      "cone": "9",
      "surface": "Stony Matte",
      "transparency": "",
      "atmosphere": "Reduction",
      "subtype": "Glaze - White, Off-White",
      "ingredients": [
        {
          "material": "Custer Feldspar",
          "amount": 28.0
        },
        {
          "material": "EP Kaolin",
          "amount": 23.0
        },
        {
          "material": "Dolomite",
          "amount": 20.0
        },
        {
          "material": "Spodumene",
          "amount": 18.0
        },
        {
          "material": "Whiting",
          "amount": 4.0
        },
        {
          "material": "Wollastonite",
          "amount": 4.0
        },
        {
          "material": "Bone Ash",
          "amount": 3.0
        }
      ],
      "additionals": [
        {
          "material": "Tin Oxide",
          "amount": 5.0
        }
      ],
      "description": "Glaze Type: Ca Mg AlMatt May substitute 6% Zircopax for Tin. Earthy colors - white to creamy white to tan to orangish brown to red rust to brown. Glaze Type: Ca Mg AlMatt. Opacity: Opaque. Firing type: Reduction From Val Cushing. VC ed",
      "createdBy": "Glazy Admin",
      "source": "glazy.org",
      "url": "https://glazy.org/recipes/753"
    },
    {
      "id": 755,
      "code": "GLAZY-755",
      "name": "Val Cushing V.C. Spodumene TS",
      "cone": "9 - 10",
      "surface": "Stony Matte",
      "transparency": "",
      "atmosphere": "Reduction",
      "subtype": "Glaze - White, Off-White",
      "ingredients": [
        {
          "material": "Custer Feldspar",
          "amount": 30.0
        },
        {
          "material": "EP Kaolin",
          "amount": 26.0
        },
        {
          "material": "Dolomite",
          "amount": 22.0
        },
        {
          "material": "Spodumene",
          "amount": 20.0
        },
        {
          "material": "Whiting",
          "amount": 2.0
        }
      ],
      "additionals": [
        {
          "material": "Zircopax",
          "amount": 6.0
        }
      ],
      "description": "Glaze Type: Ca Mg AlMatt Creamy Tan where thick, rusty brown where thin. Glaze Type: Ca Mg AlMatt. Opacity: Opaque. Firing type: Reduction From Val Cushing. VC ed",
      "createdBy": "Glazy Admin",
      "source": "glazy.org",
      "url": "https://glazy.org/recipes/755"
    },
    {
      "id": 828,
      "code": "GLAZY-828",
      "name": "Val Cushing V.C. TB 2",
      "cone": "9 - 10",
      "surface": "Glossy",
      "transparency": "Transparent",
      "atmosphere": "Oxidation, Reduction",
      "subtype": "Glaze - White, Off-White",
      "ingredients": [
        {
          "material": "K-200 Feldspar",
          "amount": 46.0
        },
        {
          "material": "Silica",
          "amount": 28.0
        },
        {
          "material": "Gerstley Borate",
          "amount": 12.0
        },
        {
          "material": "Dolomite",
          "amount": 8.0
        },
        {
          "material": "EP Kaolin",
          "amount": 2.0
        },
        {
          "material": "Whiting",
          "amount": 2.0
        },
        {
          "material": "Zinc Oxide",
          "amount": 2.0
        }
      ],
      "description": "Glaze Type: Ca B MidRoad For glossy opaque white add 12% Zircopax. Good for a run of mottled and textured colors.",
      "createdBy": "Glazy Admin",
      "source": "glazy.org",
      "url": "https://glazy.org/recipes/828"
    },
    {
      "id": 2220,
      "code": "GLAZY-2220",
      "name": "Val Cushing V.C. Three",
      "cone": "4",
      "surface": "",
      "transparency": "",
      "atmosphere": "Oxidation",
      "subtype": "Glaze - Clear",
      "ingredients": [
        {
          "material": "Ferro Frit 3124",
          "amount": 50.0
        },
        {
          "material": "Nepheline Syenite",
          "amount": 18.0
        },
        {
          "material": "Gerstley Borate",
          "amount": 16.0
        },
        {
          "material": "Silica",
          "amount": 8.0
        },
        {
          "material": "EP Kaolin",
          "amount": 4.0
        },
        {
          "material": "Lithium Carbonate",
          "amount": 4.0
        }
      ],
      "description": "Glaze Type: Ca Na B Glaze Type: Ca Na B. Opacity: . Firing type: Oxidation .",
      "createdBy": "Glazy Admin",
      "source": "glazy.org",
      "url": "https://glazy.org/recipes/2220"
    },
    {
      "id": 830,
      "code": "GLAZY-830",
      "name": "Val Cushing V.C. TMC",
      "cone": "9 - 10",
      "surface": "Satin-matte",
      "transparency": "Opaque",
      "atmosphere": "Oxidation, Reduction",
      "subtype": "Glaze - Iron - Slip-Based",
      "ingredients": [
        {
          "material": "Albany slip",
          "amount": 30.0
        },
        {
          "material": "Barium Carbonate",
          "amount": 30.0
        },
        {
          "material": "Cornwall Stone",
          "amount": 30.0
        },
        {
          "material": "EP Kaolin",
          "amount": 10.0
        }
      ],
      "additionals": [
        {
          "material": "Red Iron Oxide",
          "amount": 4.0
        }
      ],
      "description": "Glaze Type: Ba MidRoad SlipGlaze Almost transparent matt w/ no colorants.This VC glaze given to Sarah Coote became Coote Celadon. She revised using Kona F-4 for Albany, etc. Glaze Type: Ba MidRoad SlipGlaze. Opacity: Opaque. Firing type: Ox or Red From Val Cushing. VC ed",
      "createdBy": "Glazy Admin",
      "source": "glazy.org",
      "url": "https://glazy.org/recipes/830"
    },
    {
      "id": 831,
      "code": "GLAZY-831",
      "name": "Val Cushing V.C. Transparent Base 3",
      "cone": "9 - 10",
      "surface": "Glossy",
      "transparency": "Transparent",
      "atmosphere": "Oxidation, Reduction",
      "subtype": "Glaze - Clear",
      "ingredients": [
        {
          "material": "K-200 Feldspar",
          "amount": 40.0
        },
        {
          "material": "Silica",
          "amount": 28.0
        },
        {
          "material": "Whiting",
          "amount": 18.0
        },
        {
          "material": "EP Kaolin",
          "amount": 10.0
        },
        {
          "material": "Wollastonite",
          "amount": 2.0
        },
        {
          "material": "Zinc Oxide",
          "amount": 2.0
        }
      ],
      "description": "Glaze Type: Ca 4-3-2-1 12% Zircopax will make a strong glossy opaque white 2% iron = celadon.",
      "createdBy": "Glazy Admin",
      "source": "glazy.org",
      "url": "https://glazy.org/recipes/831"
    },
    {
      "id": 2221,
      "code": "GLAZY-2221",
      "name": "Val Cushing V.C. Two, Clear gloss Alfred",
      "cone": "4",
      "surface": "Glossy",
      "transparency": "Transparent",
      "atmosphere": "Oxidation",
      "subtype": "Glaze - Clear",
      "ingredients": [
        {
          "material": "Ferro Frit 3195",
          "amount": 30.0
        },
        {
          "material": "Gerstley Borate",
          "amount": 25.0
        },
        {
          "material": "Nepheline Syenite",
          "amount": 25.0
        },
        {
          "material": "EP Kaolin",
          "amount": 10.0
        },
        {
          "material": "Silica",
          "amount": 10.0
        }
      ],
      "description": "Glaze Type: Ca Na B Glaze Type: Ca Na B. Opacity: . Firing type: Oxidation . Does not craze on UF shop terracotta.Tested by Ben Carter.",
      "createdBy": "Glazy Admin",
      "source": "glazy.org",
      "url": "https://glazy.org/recipes/2221"
    },
    {
      "id": 2222,
      "code": "GLAZY-2222",
      "name": "Val Cushing V.C. Water Blue Revised",
      "cone": "4",
      "surface": "Glossy",
      "transparency": "",
      "atmosphere": "Oxidation",
      "subtype": "Glaze - Blue",
      "ingredients": [
        {
          "material": "Ferro Frit 3110",
          "amount": 77.0
        },
        {
          "material": "Silica",
          "amount": 10.1
        },
        {
          "material": "EP Kaolin",
          "amount": 7.2
        },
        {
          "material": "Gerstley Borate",
          "amount": 5.8
        }
      ],
      "additionals": [
        {
          "material": "Copper Carbonate",
          "amount": 6.1
        }
      ],
      "description": "Glaze Type: Na Ca B Revised by John Gill. Glaze Type: Na Ca B. Opacity: Transparent. Firing type: Oxidation .",
      "createdBy": "Glazy Admin",
      "source": "glazy.org",
      "url": "https://glazy.org/recipes/2222"
    },
    {
      "id": 875,
      "code": "GLAZY-875",
      "name": "Val Cushing V.C. White Matte",
      "cone": "9 - 10",
      "surface": "Satin-matte",
      "transparency": "Translucent",
      "atmosphere": "Oxidation, Reduction",
      "subtype": "Glaze - White, Off-White",
      "ingredients": [
        {
          "material": "Kona F-4 feldspar",
          "amount": 25.0
        },
        {
          "material": "Custer Feldspar",
          "amount": 20.0
        },
        {
          "material": "Calcined Kaolin",
          "amount": 14.0
        },
        {
          "material": "Silica",
          "amount": 12.0
        },
        {
          "material": "Dolomite",
          "amount": 10.0
        },
        {
          "material": "Whiting",
          "amount": 9.0
        },
        {
          "material": "Talc",
          "amount": 6.0
        },
        {
          "material": "EP Kaolin",
          "amount": 4.0
