Repository: MrSeldon/argilev2

File: data/glazes/glazy.json (part 291 of 315)
{
        }
      ],
      "additionals": [
        {
          "material": "Bentonite",
          "amount": 2.0
        }
      ],
      "description": "Glaze Type: Ca Mg AlMatt For Blue use 1.5% Cobalt Carb and 0 .5% Chrome. Smooth, silky, sensuous very velvety satin matt. High alumina, moderate MgO. Glaze Type: Ca Mg AlMatt. Opacity: Opaque. Firing type: Ox or Red From Val Cushing. VC ed",
      "createdBy": "Glazy Admin",
      "source": "glazy.org",
      "url": "https://glazy.org/recipes/875"
    },
    {
      "id": 1633,
      "code": "GLAZY-1633",
      "name": "Val Cushing V.C. White Matte Soft",
      "cone": "5 - 6",
      "surface": "Satin-matte",
      "transparency": "Transparent",
      "atmosphere": "Oxidation, Reduction",
      "subtype": "Glaze - Shino",
      "ingredients": [
        {
          "material": "Nepheline Syenite",
          "amount": 53.8
        },
        {
          "material": "EP Kaolin",
          "amount": 10.8
        },
        {
          "material": "Gerstley Borate",
          "amount": 10.8
        },
        {
          "material": "Barium Carbonate",
          "amount": 8.6
        },
        {
          "material": "Cryolite",
          "amount": 5.4
        },
        {
          "material": "Lithium Carbonate",
          "amount": 5.4
        },
        {
          "material": "Silica",
          "amount": 3.2
        },
        {
          "material": "Zinc Oxide",
          "amount": 2.2
        }
      ],
      "additionals": [
        {
          "material": "Zircopax",
          "amount": 5.4
        },
        {
          "material": "Tin Oxide",
          "amount": 2.2
        }
      ],
      "description": "Glaze Type: Na Li MidRoad Shino Over a dark firing clay it breaks a rusty brown. Lovely combination of white against orange brown. All this in oxidation. Chemically this glaze appears to be bordering on the shino type. TD Glaze Type: Na Li MidRoad Shino. Opacity: . Firing type: Ox or Red .",
      "createdBy": "Glazy Admin",
      "source": "glazy.org",
      "url": "https://glazy.org/recipes/1633"
    },
    {
      "id": 95537,
      "code": "GLAZY-95537",
      "name": "Val Cushing VC \"71\"",
      "cone": "6",
      "surface": "Satin-matte",
      "transparency": "",
      "atmosphere": "Oxidation",
      "subtype": "Glaze - Clear",
      "ingredients": [
        {
          "material": "Custer Feldspar",
          "amount": 40.0
        },
        {
          "material": "Silica",
          "amount": 16.0
        },
        {
          "material": "Whiting",
          "amount": 16.0
        },
        {
          "material": "EP Kaolin",
          "amount": 10.0
        },
        {
          "material": "Ferro Frit 3124",
          "amount": 9.0
        },
        {
          "material": "Talc",
          "amount": 9.0
        }
      ],
      "description": "From Oxidation Glazes, Cone 6 -7, Albertus Magnus College by Jerome Nevins Val's comments: wonderful surface. Really sensuous smooth satin matt. Has a kind of glow like looking at a pearl. All the colors keep this same character, a gorgeous base glaze.",
      "createdBy": "Glazy Admin",
      "source": "glazy.org",
      "url": "https://glazy.org/recipes/95537"
    },
    {
      "id": 1626,
      "code": "GLAZY-1626",
      "name": "Val Cushing White Gloss IV V.C. Easy",
      "cone": "5 - 6",
      "surface": "Glossy",
      "transparency": "Translucent",
      "atmosphere": "Oxidation, Reduction",
      "subtype": "Glaze - White, Off-White",
      "ingredients": [
        {
          "material": "Cornwall Stone",
          "amount": 47.0
        },
        {
          "material": "Gerstley Borate",
          "amount": 47.0
        },
        {
          "material": "Ball Clay",
          "amount": 6.0
        }
      ],
      "additionals": [
        {
          "material": "Zircopax",
          "amount": 5.0
        }
      ],
      "description": "Glaze Type: Ca Na B Glaze Type: Ca Na B. Firing type: Ox or Red. From Val Cushing. VC ed",
      "createdBy": "Glazy Admin",
      "source": "glazy.org",
      "url": "https://glazy.org/recipes/1626"
    },
    {
      "id": 1630,
      "code": "GLAZY-1630",
      "name": "Val Cushing White Liner",
      "cone": "5 - 6",
      "surface": "Glossy",
      "transparency": "Semi-opaque",
      "atmosphere": "Oxidation",
      "subtype": "Glaze - White, Off-White",
      "ingredients": [
        {
          "material": "Custer Feldspar",
          "amount": 64.0
        },
        {
          "material": "Whiting",
          "amount": 18.0
        },
        {
          "material": "EP Kaolin",
          "amount": 9.0
        },
        {
          "material": "Talc",
          "amount": 5.0
        },
        {
          "material": "Zinc Oxide",
          "amount": 5.0
        }
      ],
      "additionals": [
        {
          "material": "Zircopax",
          "amount": 10.0
        }
      ],
      "description": "",
      "createdBy": "Glazy Admin",
      "source": "glazy.org",
      "url": "https://glazy.org/recipes/1630"
    },
    {
      "id": 860,
      "code": "GLAZY-860",
      "name": "Val Cushing White Mamo Matte",
      "cone": "9",
      "surface": "Matte",
      "transparency": "Opaque",
      "atmosphere": "Reduction",
      "subtype": "Glaze - White, Off-White",
      "ingredients": [
        {
          "material": "Custer Feldspar",
          "amount": 25.0
        },
        {
          "material": "Kona F-4 feldspar",
          "amount": 25.0
        },
        {
          "material": "Dolomite",
          "amount": 20.0
        },
        {
          "material": "Calcined Kaolin",
          "amount": 15.0
        },
        {
          "material": "EP Kaolin",
          "amount": 10.0
        },
        {
          "material": "Whiting",
          "amount": 5.0
        }
      ],
      "description": "Glaze Type: Ca Mg AlMatt Rich dark purple= 0.5% Cobalt. Try Ilmenite 2% &Rutile 2%. Base is lovely with body coming through. Over dark clay is beautiful. This appears to be the original Mamo White Matt Glaze. Glaze Type: Ca Mg AlMatt. Opacity: Opaque. Firing type: Reduction From Val Cushing. VC ed",
      "createdBy": "Glazy Admin",
      "source": "glazy.org",
      "url": "https://glazy.org/recipes/860"
    },
    {
      "id": 879,
      "code": "GLAZY-879",
      "name": "Val Cushing Woo Base",
      "cone": "9 - 10",
      "surface": "Stony Matte",
      "transparency": "",
      "atmosphere": "Reduction",
      "subtype": "Glaze - White, Off-White",
      "ingredients": [
        {
          "material": "Kona F-4 feldspar",
          "amount": 34.0
        },
        {
          "material": "Barium Carbonate",
          "amount": 25.0
        },
        {
          "material": "Zircopax",
          "amount": 15.0
        },
        {
          "material": "Dolomite",
          "amount": 12.0
        },
        {
          "material": "EP Kaolin",
          "amount": 7.0
        },
        {
          "material": "Silica",
          "amount": 7.0
        }
      ],
      "description": "Glaze Type: Ba Ca Mg Woo Yellow = + Red iron oxide 3 Woo Blue (periwinkle) = + CoCO3 1 + rutile 4 Woo White (warm white) = + 4 rutile Woo Purple (maroon speckled) = + Manganese 4 Originally from Clarence Merritt to Gene Lewis - was named Lewis Yellow. From Val Cushing. Yellow: Straw Naples yellowish w/ specking. VC ed AU Sp. '92 - tested w/ strontium replacing barium both 1:1 and 0.75:1 -- unsatisfactory, not yellow but beige",
      "createdBy": "Glazy Admin",
      "source": "glazy.org",
      "url": "https://glazy.org/recipes/879"
    },
    {
      "id": 884,
      "code": "GLAZY-884",
      "name": "Val Cushing Yellow Korman",
      "cone": "9 - 10",
      "surface": "Matte",
      "transparency": "Opaque",
      "atmosphere": "Reduction",
      "subtype": "Glaze - Yellow",
      "ingredients": [
        {
          "material": "Kona F-4 feldspar",
          "amount": 40.0
        },
        {
          "material": "Barium Carbonate",
          "amount": 30.0
        },
        {
          "material": "Dolomite",
          "amount": 12.0
        },
        {
          "material": "Silica",
          "amount": 10.0
        },
        {
          "material": "EP Kaolin",
          "amount": 8.0
        }
      ],
      "additionals": [
        {
          "material": "Red Iron Oxide",
          "amount": 6.0
        }
      ],
      "description": "Glaze Type: Ba Ca Thin-dry rusty type. Medium-yellowish colors. Thick-smooth warm brown to yellow brown. Greenish overtones. Glaze Type: Ba Ca. Opacity: Opaque. Firing type: Reduction From Val Cushing. VC ed",
      "createdBy": "Glazy Admin",
      "source": "glazy.org",
      "url": "https://glazy.org/recipes/884"
    },
    {
      "id": 894,
      "code": "GLAZY-894",
      "name": "Val Cushing Yellow Woo",
      "cone": "9 - 10",
      "surface": "Stony Matte",
      "transparency": "",
      "atmosphere": "Reduction",
      "subtype": "Glaze - Yellow",
      "ingredients": [
        {
          "material": "Kona F-4 feldspar",
          "amount": 34.0
        },
        {
          "material": "Barium Carbonate",
          "amount": 25.0
        },
        {
          "material": "Zircopax",
          "amount": 15.0
        },
        {
          "material": "Dolomite",
          "amount": 12.0
        },
        {
          "material": "EP Kaolin",
          "amount": 7.0
        },
        {
          "material": "Silica",
          "amount": 7.0
        }
      ],
      "additionals": [
        {
          "material": "Red Iron Oxide",
          "amount": 3.0
        }
      ],
      "description": "Glaze Type: Ba Ca Mg Originally from Clarence Merritt to Gene Lewis - was named Lewis Yellow. From Val Cushing. Straw Naples yellowish w/ specking. VC ed AU Sp. '92 - tested w/ strontium replacing varium both 1:1 and 0.75:1 -- unsatisfactory, not yellow but beige",
      "createdBy": "Glazy Admin",
      "source": "glazy.org",
      "url": "https://glazy.org/recipes/894"
    },
    {
      "id": 5734,
      "code": "GLAZY-5734",
      "name": "Val Cushing's Iron Yellow",
      "cone": "10 - 11",
      "surface": "Semi-matte",
      "transparency": "Opaque",
      "atmosphere": "Reduction",
      "subtype": "Glaze - Yellow - Iron",
      "ingredients": [
        {
          "material": "EP Kaolin",
          "amount": 29.7
        },
        {
          "material": "Dolomite",
          "amount": 28.3
        },
        {
          "material": "Custer Feldspar",
          "amount": 23.1
        },
        {
          "material": "Whiting",
          "amount": 12.9
        },
        {
          "material": "Silica",
          "amount": 6.0
        },
        {
          "material": "Red Iron Oxide",
          "amount": 1.5
        }
      ],
      "description": "Earthy, Ash like yellow",
      "createdBy": "Lynn Render",
      "source": "glazy.org",
      "url": "https://glazy.org/recipes/5734"
    },
    {
      "id": 1612,
      "code": "GLAZY-1612",
      "name": "Val Cushing's SCVC5",
      "cone": "6",
      "surface": "Satin-matte",
      "transparency": "Semi-opaque",
      "atmosphere": "Oxidation",
      "subtype": "Glaze - White, Off-White",
      "ingredients": [
        {
          "material": "Cornwall Stone",
          "amount": 40.0
        },
        {
          "material": "Silica",
          "amount": 16.0
        },
        {
          "material": "Whiting",
          "amount": 16.0
        },
        {
          "material": "EP Kaolin",
          "amount": 10.0
        },
        {
          "material": "Ferro Frit 3124",
          "amount": 9.0
        },
        {
          "material": "Talc",
          "amount": 9.0
        }
      ],
      "description": "I added .2% Epsom Salts to this to improve raw glaze suspension. This glaze produced a misty affect, which I believe Eleanora Eden(?) was after some time ago. It was applied to Miller #15 Cone 6 Porcelain bisque. I fired to Cone 6 using an Orton Cone 7 centered in kiln sitter with no Guard Cones. The glaze was much as described by V.C. The semi-opacity produces a misty appearance over underglaze. The underglaze I used in the test was Duncan C154, Cobalt Navy Blue. After painting the UG onto the bisque, I re-fired to Cone 06. The glaze was applied over this in 1 & 2 coats by dipping, then fired to Cone 6. The underglaze showed through 1 or 2 coats with a better contrast under 2 coats. Lettering painted in underglaze onto the bisque showed through the glaze quite clearly. However, carving into the porcelain (also stoneware) clay surface was completely or partially obliterated under this glaze. If you carve designs onto a pot which will be covered by this glaze, you'll need to take measures not to let the carved marks be blocked back out. (Remove or prevent the glaze from covering areas where you want the carving to show.) Wax resist is harder to work with for this glaze, so I'd consider scratching or scraping off unwanted glaze. Fired to maturity, the glaze didn't run back into letters created by scratching into the raw glaze. In fact, where the scratched-in letters appeared over the dk. blue UG, they showed up very clearly, retaining a crisp edge. They stood out better against 2 coats (rather than 1) of glaze. This looks promising as a handy way to work with lettering or linear design. I got delayed crazing from this glaze over the Miller #15. None in evidence yet over Miller #55, which is a buff-white. stoneware, Cone 6-9 (this clay body doesn't perform well in microwave ovens). There also was some slight cratering of the glaze on Miller #15 where applied thickly. When 2 light coats of this glaze were poured over 2 light coats of Spinach Green, it was transmuted into an attractive semi-matt, waxy Lettuce Green (voila- a vitreous tossed salad. Come to think of it, I had one of those at Red Lobster not too long ago. There was lots of sand in it.). The base for Spinach Green, originally a Richard Behrens glaze, has been used by Peter King (see CM 12/85, p.36). It has a wide Cone range, incl. Spinach Green Gerstley Borate 50 EP Kaolin 15 Flint 35 Add: Chrome Oxide, 1-2% Testing done by Joyce Jackson",
      "createdBy": "Glazy Admin",
      "source": "glazy.org",
      "url": "https://glazy.org/recipes/1612"
    },
    {
      "id": 19820,
      "code": "GLAZY-19820",
      "name": "Val Cushing's Turquoise",
      "cone": "5 - 7",
      "surface": "Glossy",
      "transparency": "Semi-opaque",
      "atmosphere": "Oxidation",
      "subtype": "Glaze - Turquoise",
      "ingredients": [
        {
          "material": "Custer Feldspar",
          "amount": 36.0
        },
        {
          "material": "Silica",
          "amount": 27.0
        },
        {
          "material": "Gerstley Borate",
          "amount": 22.0
        },
        {
          "material": "Whiting",
          "amount": 11.0
        },
        {
          "material": "Dolomite",
          "amount": 4.0
        }
      ],
      "additionals": [
        {
          "material": "Copper Carbonate",
          "amount": 3.0
        },
        {
          "material": "Bentonite",
          "amount": 1.0
        }
      ],
      "description": "Fires Semi-Glossy to Glossy depending on temperature. Relatively opaque light turquoise color. Fire hotter and it develops micro-crystals.",
      "createdBy": "Mark Quinto",
      "source": "glazy.org",
      "url": "https://glazy.org/recipes/19820"
    },
    {
      "id": 65385,
      "code": "GLAZY-65385",
      "name": "Val Cushing's Wood Ash",
      "cone": "5 - 6",
      "surface": "",
      "transparency": "",
      "atmosphere": "Oxidation",
      "subtype": "Glaze",
      "ingredients": [
        {
          "material": "Wood ash",
          "amount": 50.0
        },
        {
          "material": "Gerstley Borate",
          "amount": 20.0
        },
        {
          "material": "Whiting",
          "amount": 12.0
        },
        {
          "material": "Silica",
          "amount": 10.0
        },
        {
          "material": "EP Kaolin",
          "amount": 8.0
        }
      ],
      "description": "From CM Tehno File Article",
      "createdBy": "Jeffrey Yauger",
      "source": "glazy.org",
      "url": "https://glazy.org/recipes/65385"
    },
    {
      "id": 11501,
      "code": "GLAZY-11501",
      "name": "Val Turquoise (toms UK variation)",
      "cone": "6",
      "surface": "Glossy",
      "transparency": "",
      "atmosphere": "Oxidation",
      "subtype": "Glaze - Turquoise",
      "ingredients": [
        {
          "material": "BPS potash feldspar",
          "amount": 36.0
        },
        {
          "material": "Silica",
          "amount": 27.0
        },
        {
          "material": "Gillespie Borate",
          "amount": 22.0
        },
        {
          "material": "Whiting",
          "amount": 11.0
        },
        {
          "material": "Dolomite",
          "amount": 4.0
        },
        {
          "material": "Copper Carbonate",
          "amount": 2.0
        },
        {
          "material": "Bentonite",
          "amount": 1.0
        }
      ],
      "description": "Subbed UK materials. Means it's got slightly less silica and boron, slightly more alumina and potassium based on https://glazy.org/recipes/3915 which has only 2% copper carbonate.",
      "createdBy": "Tom Demeranville",
      "source": "glazy.org",
      "url": "https://glazy.org/recipes/11501"
    },
    {
      "id": 3915,
      "code": "GLAZY-3915",
      "name": "Val Turquoise (Walter Heath's recipe)",
      "cone": "6",
      "surface": "Glossy",
      "transparency": "",
      "atmosphere": "Oxidation",
      "subtype": "Glaze - Turquoise",
      "ingredients": [
        {
          "material": "Custer Feldspar",
          "amount": 36.0
        },
        {
          "material": "Silica",
          "amount": 27.0
        },
        {
          "material": "Gerstley Borate",
          "amount": 22.0
        },
        {
          "material": "Whiting",
          "amount": 11.0
        },
        {
          "material": "Dolomite",
          "amount": 4.0
        },
        {
          "material": "Copper Carbonate",
          "amount": 2.0
        },
        {
          "material": "Bentonite",
          "amount": 1.0
        }
      ],
      "description": "This is supposedly the original of the glazes by this name. another of Walter's recipes uses 3% copper carbonate",
      "createdBy": "Ceramic Recipes",
      "source": "glazy.org",
      "url": "https://glazy.org/recipes/3915"
    },
    {
      "id": 133646,
      "code": "GLAZY-133646",
      "name": "Val Turquoise for UK",
      "cone": "5 - 5 1/2",
      "surface": "Glossy",
      "transparency": "",
      "atmosphere": "Oxidation",
      "subtype": "Glaze - Turquoise",
      "ingredients": [
        {
          "material": "BPS potash feldspar",
          "amount": 36.0
        },
        {
          "material": "Silica",
          "amount": 27.0
        },
        {
          "material": "Gillespie Borate",
          "amount": 22.0
        },
        {
          "material": "Whiting",
          "amount": 11.0
        },
        {
          "material": "Dolomite",
          "amount": 4.0
        },
        {
          "material": "Copper Carbonate",
          "amount": 2.0
        },
        {
          "material": "Bentonite",
          "amount": 1.0
        }
      ],
      "description": "Subbed UK materials. Means it's got slightly less silica and boron, slightly more alumina and potassium based on https://glazy.org/recipes/3915 which has only 2% copper carbonate.",
      "createdBy": "Zombiecazz",
      "source": "glazy.org",
      "url": "https://glazy.org/recipes/133646"
    },
    {
      "id": 5101,
      "code": "GLAZY-5101",
      "name": "Val's Blue-Black",
      "cone": "10",
      "surface": "Semi-glossy",
      "transparency": "",
      "atmosphere": "Reduction",
      "subtype": "Glaze - Blue - Cobalt",
      "ingredients": [
        {
          "material": "Cornwall Stone",
          "amount": 42.59
        },
        {
          "material": "Whiting",
          "amount": 31.48
        },
        {
          "material": "EP Kaolin",
          "amount": 18.52
        },
        {
          "material": "Copper Carbonate",
          "amount": 3.7
        },
        {
          "material": "Tin Oxide",
          "amount": 3.7
        }
      ],
      "description": "This recipe was imported from Louis Katz's Hyperglaze database available on his website: http://falcon.tamucc.edu/lkatz/allglazes.txt More information about Louis Katz can be found on his website, http://www.louiskatz.net/ Louis Katz Notes: I am not a safety expert and any information contained in this file about safety should be ignored in favor of advice from experts. All of the materials in all glazes are potentially hazardous. All of these glaze recipes are given without any representation of accuracy or safety. They may work, they may not. They may be safe when fired or they may not. All of the materials used in them have hazards associated with them. You must be have sufficient training in the hazards before you use the the materials. You will have to determine the suitability and safety for your use. Do not assume that a lack of a warning about a material means that it is safe. Cone: 10 Color: Blue Black Surface texture: semigloss Firing: Reduction Recipe: Percent Batch Cornwall stone 42.59 46.0 Whiting 31.48 34.0 EPK 18.52 20.0 Copper Carbonate 3.70 4.0 Tin Oxide 3.70 4.0 Totals: 100.00 % 108.0 gm",
      "createdBy": "Glazy Admin",
      "source": "glazy.org",
      "url": "https://glazy.org/recipes/5101"
    },
    {
      "id": 5102,
      "code": "GLAZY-5102",
      "name": "Val's Blue-Black REvised1",
      "cone": "10",
      "surface": "Glossy",
      "transparency": "",
      "atmosphere": "Oxidation, Reduction",
      "subtype": "Glaze - Blue",
      "ingredients": [
        {
          "material": "Whiting",
          "amount": 31.81
        },
        {
          "material": "Minspar 200",
          "amount": 23.13
        },
        {
          "material": "EP Kaolin",
          "amount": 20.67
        },
        {
          "material": "Silica",
          "amount": 9.6
        },
        {
          "material": "Custer Feldspar (1989)",
          "amount": 6.73
        },
        {
          "material": "Tin Oxide",
          "amount": 3.78
        },
        {
          "material": "Copper Carbonate",
          "amount": 3.63
        },
        {
          "material": "Bone Ash",
          "amount": 0.64
        }
      ],
      "description": "This recipe was imported from Louis Katz's Hyperglaze database available on his website: http://falcon.tamucc.edu/lkatz/allglazes.txt More information about Louis Katz can be found on his website, http://www.louiskatz.net/ Louis Katz Notes: I am not a safety expert and any information contained in this file about safety should be ignored in favor of advice from experts. All of the materials in all glazes are potentially hazardous. All of these glaze recipes are given without any representation of accuracy or safety. They may work, they may not. They may be safe when fired or they may not. All of the materials used in them have hazards associated with them. You must be have sufficient training in the hazards before you use the the materials. You will have to determine the suitability and safety for your use. Do not assume that a lack of a warning about a material means that it is safe. Cone: 10 Surface texture: shiny glossy Firing: Ox. or Red. Recipe: Percent Batch Minspar 200 23.13 2775 Custer Feldspar 6.73 808 Bone Ash 0.64 77 EPK 20.67 2480 silica 9.60 1152 Whiting 31.81 3817 Tin Oxide 3.78 454 Copper Carbonate 3.63 436 Totals: 100.00 % 11998 gm",
      "createdBy": "Glazy Admin",
      "source": "glazy.org",
      "url": "https://glazy.org/recipes/5102"
    },
    {
      "id": 4120,
      "code": "GLAZY-4120",
      "name": "Val's C04 White Satin Opaque",
      "cone": "4",
      "surface": "",
      "transparency": "",
      "atmosphere": "Oxidation",
      "subtype": "Glaze - Majolica",
      "ingredients": [
        {
          "material": "Ferro Frit 3124",
          "amount": 72.0
        },
        {
          "material": "Nepheline Syenite",
          "amount": 12.0
        },
        {
          "material": "Silica",
          "amount": 10.0
        },
        {
          "material": "EP Kaolin",
          "amount": 6.0
        }
      ],
      "description": "From Steve Davis Website: http://kazegamas.com/ Majolica: http://kazegamas.com/majolicas.htm",
      "createdBy": "Steve Davis",
      "source": "glazy.org",
      "url": "https://glazy.org/recipes/4120"
    },
    {
      "id": 5764,
      "code": "GLAZY-5764",
      "name": "Val's Copper Luster",
      "cone": "",
      "surface": "",
      "transparency": "",
      "atmosphere": "Raku",
      "subtype": "Glaze - Specialty - Metallic",
      "ingredients": [
        {
          "material": "Colemanite",
          "amount": 80.0
        },
        {
          "material": "Soda Feldspar",
          "amount": 20.0
        }
      ],
      "additionals": [
        {
          "material": "Black Copper Oxide",
          "amount": 50.0
        }
      ],
      "description": "NOTE: This recipe was imported from Triangle Potter's Guild Glaze Recipes published November, 1988 Source: Edge Barnes, Val McGaughey 80 colemanite 20 soda feldspar + 50 copper oxide Heavy reduction produces metallic copper. Turns jade green in oxidation.",
      "createdBy": "Glazy Admin",
      "source": "glazy.org",
      "url": "https://glazy.org/recipes/5764"
    },
    {
      "id": 6227,
      "code": "GLAZY-6227",
      "name": "Val's Ice Cream Matte (VC D)",
      "cone": "6",
      "surface": "Smooth Matte",
      "transparency": "Opaque",
      "atmosphere": "Oxidation",
      "subtype": "Glaze - White, Off-White",
      "ingredients": [
        {
          "material": "Kona F-4 feldspar",
          "amount": 51.0
        },
        {
          "material": "Whiting",
          "amount": 19.0
        },
        {
          "material": "EP Kaolin",
          "amount": 15.0
        },
        {
          "material": "Zinc Oxide",
          "amount": 9.0
        },
        {
          "material": "Silica",
          "amount": 6.0
        }
      ],
      "additionals": [
        {
          "material": "Zircopax",
          "amount": 5.0
        }
      ],
      "description": "Soft surface, luscious, takes stain really well.",
      "createdBy": "Ginger",
      "source": "glazy.org",
      "url": "https://glazy.org/recipes/6227"
    },
    {
      "id": 12953,
      "code": "GLAZY-12953",
      "name": "Val's Ice Cream Matte (VC D) / LA Matte (toms uk variation)",
      "cone": "6",
      "surface": "Smooth Matte",
      "transparency": "Opaque",
      "atmosphere": "Oxidation",
      "subtype": "Glaze - White, Off-White",
      "ingredients": [
        {
          "material": "BPS Soda feldspar",
          "amount": 51.0
        },
        {
          "material": "Whiting",
          "amount": 19.0
        },
        {
          "material": "Devon China Clay",
          "amount": 15.0
        },
        {
          "material": "Zinc Oxide",
          "amount": 9.0
        },
        {
          "material": "Silica",
          "amount": 6.0
        }
      ],
      "description": "Soft surface, luscious, takes stain really well.",
      "createdBy": "Tom Demeranville",
      "source": "glazy.org",
      "url": "https://glazy.org/recipes/12953"
    },
    {
      "id": 78183,
      "code": "GLAZY-78183",
      "name": "Val's Matte Orange Tan",
      "cone": "5 - 6",
      "surface": "Matte",
      "transparency": "Semi-opaque",
      "atmosphere": "Oxidation",
      "subtype": "Glaze - Yellow",
      "ingredients": [
        {
          "material": "Nepheline Syenite",
          "amount": 40.0
        },
        {
          "material": "Silica",
          "amount": 14.0
        },
        {
          "material": "EP Kaolin",
          "amount": 10.0
        },
        {
          "material": "Gerstley Borate",
          "amount": 10.0
        },
        {
          "material": "Titanium Dioxide",
          "amount": 10.0
        },
        {
          "material": "Lithium Carbonate",
          "amount": 8.0
        },
        {
          "material": "Whiting",
          "amount": 8.0
        }
      ],
      "additionals": [
        {
          "material": "Rutile",
          "amount": 8.0
        },
        {
          "material": "Bentonite",
          "amount": 2.0
        }
      ],
      "description": "A studio glaze at the Red Lodge Clay Center",
      "createdBy": "Red Lodge Clay Center",
      "source": "glazy.org",
      "url": "https://glazy.org/recipes/78183"
    },
    {
      "id": 24630,
      "code": "GLAZY-24630",
      "name": "Val's Maui Wowie",
      "cone": "9 - 10",
      "surface": "Matte",
      "transparency": "",
      "atmosphere": "",
      "subtype": "Glaze - Blue",
      "ingredients": [
        {
          "material": "Cornwall Stone",
          "amount": 43.8
        },
        {
          "material": "EP Kaolin",
          "amount": 12.5
        },
        {
          "material": "Silica",
          "amount": 12.5
        },
        {
          "material": "Whiting",
          "amount": 12.5
        },
        {
          "material": "Gillespie Borate",
          "amount": 8.3
        },
        {
          "material": "Barium Carbonate",
          "amount": 6.3
        },
        {
          "material": "Lithium Carbonate",
          "amount": 4.2
        }
      ],
      "additionals": [
        {
          "material": "Copper Carbonate",
          "amount": 4.2
        },
        {
          "material": "Titanium Dioxide",
          "amount": 4.2
        }
      ],
      "description": "John Britt's Complete Guide to High-Fire Glazes pg 120",
      "createdBy": "Ceramic Recipes",
      "source": "glazy.org",
      "url": "https://glazy.org/recipes/24630"
    },
    {
      "id": 41790,
      "code": "GLAZY-41790",
      "name": "Val's Rivulet",
      "cone": "6",
      "surface": "",
      "transparency": "Opaque",
      "atmosphere": "Oxidation",
      "subtype": "Glaze - Ash - Synthetic/Fake",
      "ingredients": [
        {
          "material": "Ball Clay",
          "amount": 30.0
        },
        {
          "material": "Whiting",
          "amount": 30.0
        },
        {
          "material": "Dolomite",
          "amount": 15.0
        },
        {
          "material": "Strontium Carbonate",
          "amount": 15.0
        },
        {
          "material": "Silica",
          "amount": 10.0
        }
      ],
      "additionals": [
        {
          "material": "Red Iron Oxide",
          "amount": 5.0
        },
        {
          "material": "Rutile",
          "amount": 4.0
        }
      ],
      "description": "A Fake Ash from Britt's mid-range glazes book.",
      "createdBy": "Adam Stevenson",
      "source": "glazy.org",
      "url": "https://glazy.org/recipes/41790"
    },
    {
      "id": 5517,
      "code": "GLAZY-5517",
      "name": "Val's Turquoise",
      "cone": "6 - 8",
      "surface": "Semi-glossy",
      "transparency": "Translucent",
      "atmosphere": "Oxidation",
      "subtype": "Glaze - Turquoise",
      "ingredients": [
        {
          "material": "Potash Feldspar",
          "amount": 35.6
        },
        {
          "material": "Silica",
          "amount": 27.5
        },
        {
          "material": "Gerstley Borate",
          "amount": 21.8
        },
        {
          "material": "Whiting",
          "amount": 11.4
        },
        {
          "material": "Dolomite",
          "amount": 3.7
        },
        {
          "material": "Copper Carbonate",
          "amount": 2.9
        },
        {
          "material": "Bentonite",
          "amount": 1.0
        }
      ],
      "description": "popular turquoise glos glaze",
      "createdBy": "kenneth ibbett",
      "source": "glazy.org",
      "url": "https://glazy.org/recipes/5517"
    },
    {
      "id": 8418,
      "code": "GLAZY-8418",
      "name": "Val's Turquoise",
      "cone": "5 1/2 - 6",
      "surface": "Semi-glossy",
      "transparency": "Semi-opaque",
      "atmosphere": "Oxidation",
      "subtype": "Glaze - Turquoise",
      "ingredients": [
        {
          "material": "Custer Feldspar",
          "amount": 36.0
        },
        {
          "material": "Silica",
          "amount": 27.0
        },
        {
          "material": "Gerstley Borate",
          "amount": 22.0
        },
        {
          "material": "Whiting",
          "amount": 11.0
        },
        {
          "material": "Dolomite",
          "amount": 4.0
        }
      ],
      "additionals": [
        {
          "material": "Copper Carbonate",
          "amount": 3.0
        },
        {
          "material": "Bentonite",
          "amount": 1.0
        }
      ],
      "description": "Notes from Walter: Food appropriate No controlled cooling It's a really workhorse of a glaze, it needs to be applied kind of on the thick side for the best color development",
      "createdBy": "Walter Ivan Heath",
      "source": "glazy.org",
      "url": "https://glazy.org/recipes/8418"
    },
    {
      "id": 58547,
      "code": "GLAZY-58547",
      "name": "Val's Turquoise",
      "cone": "6",
      "surface": "Glossy",
      "transparency": "Opaque",
      "atmosphere": "Oxidation",
      "subtype": "Glaze - Turquoise",
      "ingredients": [
        {
          "material": "Custer Feldspar",
          "amount": 35.6
        },
        {
          "material": "Silica",
          "amount": 27.5
        },
        {
          "material": "Gerstley Borate",
          "amount": 21.8
        },
        {
          "material": "Whiting",
          "amount": 11.4
        },
        {
          "material": "Dolomite",
          "amount": 3.7
        }
      ],
      "additionals": [
        {
          "material": "Copper Carbonate",
          "amount": 2.9
        },
        {
          "material": "Bentonite",
          "amount": 2.0
        }
      ],
      "description": "This is a reliable glaze that I use often. It is especially nice on darker clay bodies.",
      "createdBy": "Lisa Common",
      "source": "glazy.org",
      "url": "https://glazy.org/recipes/58547"
    },
    {
      "id": 122683,
      "code": "GLAZY-122683",
      "name": "Val's Turquoise",
      "cone": "5 - 7",
      "surface": "Glossy",
      "transparency": "Opaque",
      "atmosphere": "",
      "subtype": "Glaze - Turquoise",
      "ingredients": [
        {
          "material": "Custer Feldspar",
          "amount": 35.8
        },
        {
          "material": "Silica",
          "amount": 27.5
        },
        {
          "material": "Gerstley Borate",
          "amount": 21.8
        },
        {
          "material": "Whiting",
          "amount": 11.4
        },
        {
          "material": "Dolomite",
          "amount": 3.7
        }
      ],
      "additionals": [
        {
          "material": "Copper Carbonate",
          "amount": 3.0
        },
        {
          "material": "Bentonite",
          "amount": 1.0
        }
      ],
      "description": "Glossy, opaque, creamy blue green glaze that breaks over texture.",
      "createdBy": "Osa Atoe",
      "source": "glazy.org",
      "url": "https://glazy.org/recipes/122683"
    },
    {
      "id": 26218,
      "code": "GLAZY-26218",
      "name": "Val's Turquoise (Copy) (Copy)",
      "cone": "5 1/2 - 6",
      "surface": "Semi-glossy",
      "transparency": "Semi-opaque",
      "atmosphere": "Oxidation",
      "subtype": "Glaze - Turquoise",
      "ingredients": [
        {
          "material": "Custer Feldspar",
          "amount": 36.0
        },
        {
          "material": "Silica",
          "amount": 27.0
        },
        {
          "material": "Gerstley Borate",
          "amount": 22.0
        },
        {
          "material": "Whiting",
          "amount": 11.0
        },
        {
          "material": "Dolomite",
          "amount": 4.0
        }
      ],
      "additionals": [
        {
          "material": "Copper Carbonate",
          "amount": 3.0
        },
        {
          "material": "Bentonite",
          "amount": 1.0
        }
      ],
      "description": "Notes from Walter: Food appropriate No controlled cooling It's a really workhorse of a glaze, it needs to be applied kind of on the thick side for the best color development",
      "createdBy": "Diana A",
      "source": "glazy.org",
      "url": "https://glazy.org/recipes/26218"
    },
    {
      "id": 51063,
      "code": "GLAZY-51063",
      "name": "Val's Turquoise - Wollansite Version",
      "cone": "5 1/2 - 7",
      "surface": "Semi-glossy",
      "transparency": "Translucent",
      "atmosphere": "Oxidation",
      "subtype": "Glaze - Turquoise",
      "ingredients": [
        {
          "material": "Custer Feldspar",
          "amount": 36.0
        },
        {
          "material": "Silica",
          "amount": 27.0
        },
        {
          "material": "Gerstley Borate",
          "amount": 22.0
        },
        {
          "material": "Vansil W-30 Wollastonite",
          "amount": 11.0
        },
        {
          "material": "Dolomite",
          "amount": 4.0
        }
      ],
      "additionals": [
        {
          "material": "Copper Carbonate",
          "amount": 2.9
        },
        {
          "material": "Bentonite",
          "amount": 1.0
        }
      ],
      "description": "This is a very popular turquoise glossy glaze that is very stable. I did see some pinholes from time to time so I swapped the Whiting for Wollansite. I haven't seen pinoles on any of my clay bodies with this revision.",
      "createdBy": "Jeffrey Yauger",
      "source": "glazy.org",
      "url": "https://glazy.org/recipes/51063"
    },
    {
      "id": 7245,
      "code": "GLAZY-7245",
      "name": "Val's Turquoise 3134",
      "cone": "5 - 6",
      "surface": "Glossy",
      "transparency": "Opaque",
      "atmosphere": "Oxidation",
      "subtype": "Glaze - Turquoise",
      "ingredients": [
        {
          "material": "Potash Feldspar",
          "amount": 36.0
        },
        {
          "material": "Silica",
          "amount": 27.0
        },
        {
          "material": "Ferro Frit 3134",
          "amount": 22.0
        },
        {
          "material": "Whiting",
          "amount": 11.0
        },
        {
          "material": "Dolomite",
          "amount": 4.0
        }
      ],
      "additionals": [
        {
          "material": "Copper Carbonate",
          "amount": 3.0
        },
        {
          "material": "Bentonite",
          "amount": 2.0
        }
      ],
      "description": "Val's Turquoise using Ferro frit 3134, see pictures for different oxide percentages. La cl\u00e1sica receta turquesa deVal Cushing. En vez de Gerstley Borate, us\u00e9 la frita 174 de Crecer, (Argentina / exactamente lo mismo que la 3134 de Ferro Internacional). Ver fotos con diferentes porcentajes de \u00f3xidos",
      "createdBy": "Clara Giorello",
      "source": "glazy.org",
      "url": "https://glazy.org/recipes/7245"
    },
    {
      "id": 17368,
      "code": "GLAZY-17368",
      "name": "Val's Turquoise 3134",
      "cone": "6",
      "surface": "Glossy",
      "transparency": "Opaque",
      "atmosphere": "Oxidation",
      "subtype": "Glaze",
      "ingredients": [
        {
          "material": "Custer Feldspar",
          "amount": 36.0
        },
        {
          "material": "Silica",
