Repository: MrSeldon/argilev2

File: data/glazes/glazy.json (part 292 of 315)
{
          "amount": 27.0
        },
        {
          "material": "Ferro Frit 3134",
          "amount": 22.0
        },
        {
          "material": "Whiting",
          "amount": 11.0
        },
        {
          "material": "Dolomite",
          "amount": 4.0
        }
      ],
      "additionals": [
        {
          "material": "Copper Carbonate",
          "amount": 3.0
        },
        {
          "material": "Bentonite",
          "amount": 2.0
        }
      ],
      "description": "",
      "createdBy": "glazy_squirrels",
      "source": "glazy.org",
      "url": "https://glazy.org/recipes/17368"
    },
    {
      "id": 21883,
      "code": "GLAZY-21883",
      "name": "Val's Turquoise 3134 (Copy)",
      "cone": "5 - 6",
      "surface": "Satin",
      "transparency": "Opaque",
      "atmosphere": "Oxidation",
      "subtype": "Glaze - Turquoise",
      "ingredients": [
        {
          "material": "Potash Feldspar",
          "amount": 36.0
        },
        {
          "material": "Silica",
          "amount": 27.0
        },
        {
          "material": "Ferro Frit 3134",
          "amount": 22.0
        },
        {
          "material": "Whiting",
          "amount": 11.0
        },
        {
          "material": "Dolomite",
          "amount": 4.0
        }
      ],
      "additionals": [
        {
          "material": "Copper Carbonate",
          "amount": 3.0
        },
        {
          "material": "Bentonite",
          "amount": 2.0
        }
      ],
      "description": "Val's Turquoise using Ferro frit 3134 La cl\u00e1sica receta turquesa deVal Cushing. En vez de Gerstley Borate, us\u00e9 la frita 174 de Crecer (Argentina / exactamente lo mismo que la 3134 de Ferro Internacional).",
      "createdBy": "Leslie",
      "source": "glazy.org",
      "url": "https://glazy.org/recipes/21883"
    },
    {
      "id": 43896,
      "code": "GLAZY-43896",
      "name": "Val's Turquoise 3134 + Rutile",
      "cone": "5 - 6",
      "surface": "Satin",
      "transparency": "Opaque",
      "atmosphere": "Oxidation",
      "subtype": "Glaze - Turquoise",
      "ingredients": [
        {
          "material": "Potash Feldspar",
          "amount": 36.0
        },
        {
          "material": "Silica",
          "amount": 27.0
        },
        {
          "material": "Ferro Frit 3134",
          "amount": 22.0
        },
        {
          "material": "Whiting",
          "amount": 11.0
        },
        {
          "material": "Dolomite",
          "amount": 4.0
        }
      ],
      "additionals": [
        {
          "material": "Copper Carbonate",
          "amount": 3.0
        },
        {
          "material": "Bentonite",
          "amount": 2.0
        },
        {
          "material": "Rutile",
          "amount": 2.0
        }
      ],
      "description": "Val's Turquoise using Ferro frit 3134 La cl\u00e1sica receta turquesa deVal Cushing. En vez de Gerstley Borate, us\u00e9 la frita 174 de Crecer (Argentina / exactamente lo mismo que la 3134 de Ferro Internacional).",
      "createdBy": "Sand Creek Pottery",
      "source": "glazy.org",
      "url": "https://glazy.org/recipes/43896"
    },
    {
      "id": 8209,
      "code": "GLAZY-8209",
      "name": "Val's Turquoise ^6 ox.",
      "cone": "6",
      "surface": "Glossy",
      "transparency": "",
      "atmosphere": "Oxidation",
      "subtype": "Glaze",
      "ingredients": [
        {
          "material": "Custer Feldspar",
          "amount": 36.0
        },
        {
          "material": "Silica",
          "amount": 27.0
        },
        {
          "material": "Gerstley Borate",
          "amount": 22.0
        },
        {
          "material": "Whiting",
          "amount": 11.0
        },
        {
          "material": "Dolomite",
          "amount": 4.0
        }
      ],
      "additionals": [
        {
          "material": "Copper Carbonate",
          "amount": 2.3
        },
        {
          "material": "Bentonite",
          "amount": 0.8
        }
      ],
      "description": "",
      "createdBy": "Alisa Liskin Clausen",
      "source": "glazy.org",
      "url": "https://glazy.org/recipes/8209"
    },
    {
      "id": 161506,
      "code": "GLAZY-161506",
      "name": "Val's Turquoise adaptado D015",
      "cone": "4 - 5 1/2",
      "surface": "Glossy",
      "transparency": "Opaque",
      "atmosphere": "Oxidation",
      "subtype": "Glaze",
      "ingredients": [
        {
          "material": "Potash Feldspar",
          "amount": 18.0
        },
        {
          "material": "Silica",
          "amount": 13.5
        },
        {
          "material": "Ferro Frit 3134-2 (174)",
          "amount": 13.5
        },
        {
          "material": "Whiting",
          "amount": 5.5
        },
        {
          "material": "Dolomite",
          "amount": 2.0
        }
      ],
      "additionals": [
        {
          "material": "Copper Carbonate",
          "amount": 3.0
        },
        {
          "material": "Bentonite",
          "amount": 2.0
        }
      ],
      "description": "Chorrea demasiado y burbujea por exceso de temp. Quitar frita!",
      "createdBy": "Mart\u00edn Rolando",
      "source": "glazy.org",
      "url": "https://glazy.org/recipes/161506"
    },
    {
      "id": 7716,
      "code": "GLAZY-7716",
      "name": "Val's Turquoise on a dark iron body.",
      "cone": "6",
      "surface": "",
      "transparency": "",
      "atmosphere": "Oxidation",
      "subtype": "Glaze - Turquoise",
      "ingredients": [
        {
          "material": "Custer Feldspar",
          "amount": 36.0
        },
        {
          "material": "Silica",
          "amount": 27.0
        },
        {
          "material": "Gerstley Borate",
          "amount": 22.0
        },
        {
          "material": "Whiting",
          "amount": 11.0
        },
        {
          "material": "Dolomite",
          "amount": 4.0
        }
      ],
      "additionals": [
        {
          "material": "Copper Carbonate",
          "amount": 3.0
        }
      ],
      "description": "",
      "createdBy": "Alisa Liskin Clausen",
      "source": "glazy.org",
      "url": "https://glazy.org/recipes/7716"
    },
    {
      "id": 162043,
      "code": "GLAZY-162043",
      "name": "Val's Turquoise Var. II A058",
      "cone": "4 - 5 1/2",
      "surface": "Glossy",
      "transparency": "Opaque",
      "atmosphere": "Oxidation",
      "subtype": "Glaze",
      "ingredients": [
        {
          "material": "Potash Feldspar",
          "amount": 36.0
        },
        {
          "material": "Silica",
          "amount": 27.0
        },
        {
          "material": "Frita 002 de DP Colors",
          "amount": 22.0
        },
        {
          "material": "Whiting",
          "amount": 11.0
        },
        {
          "material": "Dolomite",
          "amount": 4.0
        }
      ],
      "additionals": [
        {
          "material": "Copper Carbonate",
          "amount": 3.0
        },
        {
          "material": "Bentonite",
          "amount": 2.0
        }
      ],
      "description": "Desarrollado para que no escurra, no genera variaciones de color como los de la familia.",
      "createdBy": "Mart\u00edn Rolando",
      "source": "glazy.org",
      "url": "https://glazy.org/recipes/162043"
    },
    {
      "id": 19787,
      "code": "GLAZY-19787",
      "name": "Val's turquoise variation #2",
      "cone": "9 - 10",
      "surface": "Glossy",
      "transparency": "Opaque",
      "atmosphere": "Oxidation",
      "subtype": "Glaze - Turquoise",
      "ingredients": [
        {
          "material": "Silica",
          "amount": 35.79
        },
        {
          "material": "Feldspath potassique ICE10 (Solargil 2018)",
          "amount": 21.38
        },
        {
          "material": "Whiting",
          "amount": 19.67
        },
        {
          "material": "FR7 fritte boro-alcaline (Solargil 2018)",
          "amount": 15.08
        },
        {
          "material": "Dolomie (Solargil 2018)",
          "amount": 8.08
        }
      ],
      "additionals": [
        {
          "material": "Black Copper Oxide",
          "amount": 2.9
        }
      ],
      "description": "Val's turquoise for cone 10. I sub Gerstley Borate with FR7 Boro-alcaline frit. Prone to develop many crystals when thick. CoE : 70 SG :1,50",
      "createdBy": "Jean-Pierre Prieto",
      "source": "glazy.org",
      "url": "https://glazy.org/recipes/19787"
    },
    {
      "id": 19934,
      "code": "GLAZY-19934",
      "name": "Vals Blue Black",
      "cone": "9 - 10",
      "surface": "Semi-matte",
      "transparency": "Opaque",
      "atmosphere": "Salt & Soda, Reduction",
      "subtype": "Glaze - Black",
      "ingredients": [
        {
          "material": "Cornwall Stone",
          "amount": 46.0
        },
        {
          "material": "Whiting",
          "amount": 34.0
        },
        {
          "material": "EP Kaolin",
          "amount": 20.0
        }
      ],
      "additionals": [
        {
          "material": "Copper Carbonate",
          "amount": 3.0
        },
        {
          "material": "Tin Oxide",
          "amount": 3.0
        },
        {
          "material": "Epsom salts",
          "amount": 2.0
        }
      ],
      "description": "",
      "createdBy": "Cecilia Secaira",
      "source": "glazy.org",
      "url": "https://glazy.org/recipes/19934"
    },
    {
      "id": 40361,
      "code": "GLAZY-40361",
      "name": "VAL\u2019S (CUSHING) BLUE",
      "cone": "10",
      "surface": "Matte",
      "transparency": "",
      "atmosphere": "",
      "subtype": "Glaze - Blue - Cobalt",
      "ingredients": [
        {
          "material": "Cornwall Stone",
          "amount": 46.0
        },
        {
          "material": "Whiting",
          "amount": 34.0
        },
        {
          "material": "EP Kaolin",
          "amount": 20.0
        }
      ],
      "additionals": [
        {
          "material": "Cobalt Carbonate",
          "amount": 2.0
        }
      ],
      "description": "Color: Matte blue-green to black Source: Greenwich House Pottery 2017 HANDBOOK",
      "createdBy": "Kyle C",
      "source": "glazy.org",
      "url": "https://glazy.org/recipes/40361"
    },
    {
      "id": 40363,
      "code": "GLAZY-40363",
      "name": "VAL\u2019S (CUSHING) GREEN",
      "cone": "10",
      "surface": "Matte",
      "transparency": "",
      "atmosphere": "",
      "subtype": "Glaze - Green - Copper",
      "ingredients": [
        {
          "material": "Cornwall Stone",
          "amount": 46.0
        },
        {
          "material": "Whiting",
          "amount": 34.0
        },
        {
          "material": "EP Kaolin",
          "amount": 20.0
        }
      ],
      "additionals": [
        {
          "material": "Copper Carbonate",
          "amount": 4.0
        },
        {
          "material": "Tin Oxide",
          "amount": 4.0
        }
      ],
      "description": "Color: Matte blue-green to black Source: Greenwich House Pottery 2017 HANDBOOK",
      "createdBy": "Kyle C",
      "source": "glazy.org",
      "url": "https://glazy.org/recipes/40363"
    },
    {
      "id": 11336,
      "code": "GLAZY-11336",
      "name": "van Gilder",
      "cone": "5 - 6",
      "surface": "Semi-glossy",
      "transparency": "Opaque",
      "atmosphere": "Oxidation, Neutral",
      "subtype": "Glaze",
      "ingredients": [
        {
          "material": "Kona F-4 feldspar",
          "amount": 47.7
        },
        {
          "material": "Talc",
          "amount": 17.2
        },
        {
          "material": "Bone Ash",
          "amount": 15.3
        },
        {
          "material": "Red Iron Oxide",
          "amount": 11.7
        },
        {
          "material": "Silica",
          "amount": 11.6
        },
        {
          "material": "Kaolin",
          "amount": 4.1
        },
        {
          "material": "Lithium Carbonate",
          "amount": 4.1
        },
        {
          "material": "Bentonite",
          "amount": 2.0
        }
      ],
      "description": "",
      "createdBy": "Xindi Tong",
      "source": "glazy.org",
      "url": "https://glazy.org/recipes/11336"
    },
    {
      "id": 4240,
      "code": "GLAZY-4240",
      "name": "Van Gilder Yellow to Gold",
      "cone": "10",
      "surface": "",
      "transparency": "",
      "atmosphere": "Salt & Soda, Wood",
      "subtype": "Slip & Engobe - Slip",
      "ingredients": [
        {
          "material": "EP Kaolin",
          "amount": 80.0
        },
        {
          "material": "Nepheline Syenite",
          "amount": 20.0
        },
        {
          "material": "Soda Ash",
          "amount": 2.0
        }
      ],
      "description": "From Steve Davis Website & Blog: http://kazegama.com/ Website: http://kazegamas.com/ Flashing Slips from 6 hour Kazegama firings: http://kazegamas.com/flashing slips.htm These Flashing slips were applied to greenware, bisque fired to cone 04, and then fired to cone 9. At cone 9, ash was fed into the kiln via blower burners. The kiln was then fired to cone 10. The top photo shows the results on a vertical surface. The bottom photo shows the results when nestled onto a bed of sintered ash during loading.",
      "createdBy": "Steve Davis",
      "source": "glazy.org",
      "url": "https://glazy.org/recipes/4240"
    },
    {
      "id": 59217,
      "code": "GLAZY-59217",
      "name": "Van Gilder's Crocus Martis Red (Crocus Martis vs. Synthetic RIO)",
      "cone": "6",
      "surface": "Satin",
      "transparency": "Opaque",
      "atmosphere": "Oxidation",
      "subtype": "Glaze - Red",
      "ingredients": [
        {
          "material": "Minspar 200",
          "amount": 46.7
        },
        {
          "material": "Talc",
          "amount": 16.9
        },
        {
          "material": "Bone Ash",
          "amount": 15.0
        },
        {
          "material": "Silica",
          "amount": 11.4
        },
        {
          "material": "EP Kaolin",
          "amount": 4.0
        },
        {
          "material": "Lithium Carbonate",
          "amount": 4.0
        },
        {
          "material": "Bentonite",
          "amount": 2.0
        }
      ],
      "additionals": [
        {
          "material": "Red Iron Oxide",
          "amount": 11.5
        }
      ],
      "description": "Test to see the result of substituting some or all of the Crocus Martis for Synthetic Red Iron Oxide. Top - 11.5% Crocus Martis Mid - 8.5% Synthetic Red Iron Oxide + 3% Crocus Martis Bottom - 11.5% Synthetic Red Iron Oxide sp gravity 138 for the tests Fired with the preprogrammed Skutt cone 6 med speed setting. No holds. My kiln runs a hot cone 6 with the cone barely touching the shelf.",
      "createdBy": "Lisa Common",
      "source": "glazy.org",
      "url": "https://glazy.org/recipes/59217"
    },
    {
      "id": 16861,
      "code": "GLAZY-16861",
      "name": "Van Gilder's Glossy White",
      "cone": "6",
      "surface": "Glossy",
      "transparency": "Opaque",
      "atmosphere": "Oxidation",
      "subtype": "Glaze",
      "ingredients": [
        {
          "material": "Albany slip",
          "amount": 48.77
        },
        {
          "material": "Gerstley Borate",
          "amount": 16.29
        },
        {
          "material": "Kona F-4 feldspar",
          "amount": 8.14
        },
        {
          "material": "Silica",
          "amount": 8.14
        },
        {
          "material": "Zircopax",
          "amount": 8.14
        },
        {
          "material": "Lithium Carbonate",
          "amount": 6.44
        },
        {
          "material": "Tin Oxide",
          "amount": 4.07
        }
      ],
      "description": "Appalachian Arts Craft Center studio glaze",
      "createdBy": "Patrick Hurley",
      "source": "glazy.org",
      "url": "https://glazy.org/recipes/16861"
    },
    {
      "id": 7235,
      "code": "GLAZY-7235",
      "name": "Van Gilder's Tenmoku",
      "cone": "5 - 7",
      "surface": "Satin",
      "transparency": "Opaque",
      "atmosphere": "Oxidation",
      "subtype": "Glaze - Iron - Kaki, Tomato Red",
      "ingredients": [
        {
          "material": "Soda Feldspar",
          "amount": 47.96
        },
        {
          "material": "Talc",
          "amount": 17.35
        },
        {
          "material": "Tricalcium Phosphate, Synthetic Bone Ash",
          "amount": 15.31
        },
        {
          "material": "Silica",
          "amount": 11.22
        },
        {
          "material": "Kaolin",
          "amount": 4.08
        },
        {
          "material": "Lithium Carbonate",
          "amount": 4.08
        }
      ],
      "additionals": [
        {
          "material": "Red Iron Oxide",
          "amount": 11.73
        },
        {
          "material": "Bentonite",
          "amount": 2.04
        }
      ],
      "description": "Brown/redish with metallic look at cones 4/5, slow coolin cycle, in electric kiln. More metallic look in gas kiln, natural cooling. Consistent orange at cone 7, natural cooling cycle, electric kiln.",
      "createdBy": "Clara Giorello",
      "source": "glazy.org",
      "url": "https://glazy.org/recipes/7235"
    },
    {
      "id": 10496,
      "code": "GLAZY-10496",
      "name": "Van Gilder's Tenmoku",
      "cone": "6",
      "surface": "Glossy",
      "transparency": "Opaque",
      "atmosphere": "Oxidation",
      "subtype": "Glaze - Iron - Kaki, Tomato Red",
      "ingredients": [
        {
          "material": "FFF Feldspar",
          "amount": 47.7
        },
        {
          "material": "Talc",
          "amount": 17.2
        },
        {
          "material": "Tricalcium Phosphate, Synthetic Bone Ash",
          "amount": 15.3
        },
        {
          "material": "Silica",
          "amount": 11.6
        },
        {
          "material": "Lithium Carbonate",
          "amount": 4.3
        },
        {
          "material": "Kaolin",
          "amount": 4.1
        }
      ],
      "additionals": [
        {
          "material": "Red Iron Oxide",
          "amount": 11.7
        },
        {
          "material": "Bentonite",
          "amount": 2.0
        }
      ],
      "description": "",
      "createdBy": "Joe Thompson",
      "source": "glazy.org",
      "url": "https://glazy.org/recipes/10496"
    },
    {
      "id": 7236,
      "code": "GLAZY-7236",
      "name": "Van Gilder's Tenmoku/Rana",
      "cone": "6 - 7",
      "surface": "Glossy",
      "transparency": "Opaque",
      "atmosphere": "Oxidation, Reduction",
      "subtype": "Glaze - Iron - Kaki, Tomato Red",
      "ingredients": [
        {
          "material": "Soda Feldspar",
          "amount": 47.96
        },
        {
          "material": "Talc",
          "amount": 17.35
        },
        {
          "material": "Tricalcium Phosphate, Synthetic Bone Ash",
          "amount": 15.31
        },
        {
          "material": "Silica",
          "amount": 11.22
        },
        {
          "material": "Kaolin",
          "amount": 4.08
        },
        {
          "material": "Crecer Frit 804",
          "amount": 4.08
        }
      ],
      "additionals": [
        {
          "material": "Red Iron Oxide",
          "amount": 11.73
        },
        {
          "material": "Bentonite",
          "amount": 2.04
        }
      ],
      "description": "",
      "createdBy": "Clara Giorello",
      "source": "glazy.org",
      "url": "https://glazy.org/recipes/7236"
    },
    {
      "id": 248349,
      "code": "GLAZY-248349",
      "name": "Van Guilder Blue Ash",
      "cone": "6 - 10",
      "surface": "Semi-glossy",
      "transparency": "",
      "atmosphere": "Oxidation, Reduction",
      "subtype": "Glaze",
      "ingredients": [
        {
          "material": "Whiting",
          "amount": 31.0
        },
        {
          "material": "Tennessee ball clay",
          "amount": 24.0
        },
        {
          "material": "Silica",
          "amount": 22.5
        },
        {
          "material": "Mixed wood ash",
          "amount": 15.0
        },
        {
          "material": "Custer Feldspar",
          "amount": 5.0
        },
        {
          "material": "Dolomite",
          "amount": 2.5
        }
      ],
      "additionals": [
        {
          "material": "Rutile",
          "amount": 4.0
        },
        {
          "material": "Red Iron Oxide",
          "amount": 0.75
        },
        {
          "material": "Cobalt Carbonate",
          "amount": 0.5
        }
      ],
      "description": "",
      "createdBy": "TJ Storer",
      "source": "glazy.org",
      "url": "https://glazy.org/recipes/248349"
    },
    {
      "id": 2820,
      "code": "GLAZY-2820",
      "name": "Van Guilder Wood Ash",
      "cone": "10",
      "surface": "",
      "transparency": "",
      "atmosphere": "Reduction, Wood",
      "subtype": "Glaze - Ash",
      "ingredients": [
        {
          "material": "Whiting",
          "amount": 31.0
        },
        {
          "material": "Kaolin",
          "amount": 24.0
        },
        {
          "material": "Silica",
          "amount": 22.5
        },
        {
          "material": "Hardwood ash",
          "amount": 15.0
        },
        {
          "material": "Custer Feldspar",
          "amount": 5.0
        },
        {
          "material": "Dolomite",
          "amount": 2.5
        }
      ],
      "additionals": [
        {
          "material": "Rutile",
          "amount": 4.0
        },
        {
          "material": "Red Iron Oxide",
          "amount": 0.75
        },
        {
          "material": "Cobalt Carbonate",
          "amount": 0.5
        }
      ],
      "description": "Source/Alternate names: John Britt, High Fire Glazes Significant Flaw: Ivor Lewis: unwashed wood ash glaze contains a large volume of potash-rich water. Potash is the principle melting agent in this recipe. If you apply this to bisque ware the potash rich solution will soak into the porous fired clay and make no contribution to the bulk of the glaze. Furthermore, once potash reaches its melting point it will react with silica forming potassium silicate and discharging carbon dioxide. This will cause cratering and blistering. Significant Flaw: Craig Martell: very low in both alumina and silica and will overfire and run. Notes: Ingeborg Foco: I did some tests and I liked the results. The ash was maple, Douglas fir, scrub oak and 2x4s (spruce,pine,fir), unwashed. Then I made a larger batch and had horrible results. Most of the pots ran heavily and had large craters and or blisters. Notes: Lee Love: thin test tiles pick up much less of the glaze than the thickness of your average pot.",
      "createdBy": "Glazy Admin",
      "source": "glazy.org",
      "url": "https://glazy.org/recipes/2820"
    },
    {
      "id": 291818,
      "code": "GLAZY-291818",
      "name": "VanGogh Blue",
      "cone": "4 - 6",
      "surface": "Glossy",
      "transparency": "Semi-opaque",
      "atmosphere": "Oxidation",
      "subtype": "Glaze - Blue - Rutile",
      "ingredients": [
        {
          "material": "Minspar 200",
          "amount": 30.0
        },
        {
          "material": "Gerstley Borate",
          "amount": 24.0
        },
        {
          "material": "Silica",
          "amount": 20.0
        },
        {
          "material": "EP Kaolin",
          "amount": 16.0
        },
        {
          "material": "Wollastonite",
          "amount": 10.0
        }
      ],
      "additionals": [
        {
          "material": "Rutile",
          "amount": 3.0
        },
        {
          "material": "Talc",
          "amount": 2.0
        },
        {
          "material": "Cobalt Carbonate",
          "amount": 1.5
        }
      ],
      "description": "",
      "createdBy": "David Gaskin",
      "source": "glazy.org",
      "url": "https://glazy.org/recipes/291818"
    },
    {
      "id": 173242,
      "code": "GLAZY-173242",
      "name": "Vanilla",
      "cone": "6",
      "surface": "Matte",
      "transparency": "Opaque",
      "atmosphere": "Oxidation",
      "subtype": "Glaze - White, Off-White",
      "ingredients": [
        {
          "material": "Ball Clay",
          "amount": 40.0
        },
        {
          "material": "Potash Feldspar",
          "amount": 30.0
        },
        {
          "material": "Dolomite",
          "amount": 20.0
        },
        {
          "material": "Ferro Frit 3134",
          "amount": 10.0
        }
      ],
      "additionals": [
        {
          "material": "Tin Oxide",
          "amount": 5.0
        },
        {
          "material": "Bentonite",
          "amount": 2.0
        }
      ],
      "description": "Silky Magnesium Matte Off-white, creamy tone with scattered brown speckles",
      "createdBy": "Kenneth Lau",
      "source": "glazy.org",
      "url": "https://glazy.org/recipes/173242"
    },
    {
      "id": 38570,
      "code": "GLAZY-38570",
      "name": "Vanilla ice",
      "cone": "6 - 8",
      "surface": "Glossy",
      "transparency": "",
      "atmosphere": "Oxidation",
      "subtype": "Glaze - White, Off-White",
      "ingredients": [
        {
          "material": "Potash Feldspar",
          "amount": 42.5
        },
        {
          "material": "Silica",
          "amount": 20.1
        },
        {
          "material": "EP Kaolin",
          "amount": 17.5
        },
        {
          "material": "Whiting",
          "amount": 10.3
        },
        {
          "material": "Talc",
          "amount": 9.6
        }
      ],
      "additionals": [
        {
          "material": "Rutile",
          "amount": 4.0
        },
        {
          "material": "Tin Oxide",
          "amount": 2.4
        }
      ],
      "description": "Based on my base glaze \"Marleens Mooie MM28 \"(https://glazy.org/recipes/19533) It's a base glaze with quiet some Magnesium. By varying the percentage of rutile, you get some different kind of ice cream tastes: from vanille to banana...",
      "createdBy": "Caro-K",
      "source": "glazy.org",
      "url": "https://glazy.org/recipes/38570"
    },
    {
      "id": 62379,
      "code": "GLAZY-62379",
      "name": "Vanilla opal",
      "cone": "5 - 7",
      "surface": "Semi-glossy",
      "transparency": "Opaque",
      "atmosphere": "Oxidation",
      "subtype": "Glaze",
      "ingredients": [
        {
          "material": "Nepheline Syenite",
          "amount": 0.4
        },
        {
          "material": "Gerstley Borate",
          "amount": 0.25
        },
        {
          "material": "Silica",
          "amount": 0.2
        },
        {
          "material": "EP Kaolin",
          "amount": 0.1
        },
        {
          "material": "Whiting",
          "amount": 0.05
        },
        {
          "material": "Rutile",
          "amount": 0.04
        },
        {
          "material": "Bentonite",
          "amount": 0.02
        },
        {
          "material": "Black Nickel Oxide",
          "amount": 0.02
        }
      ],
      "description": "Semigloss cream with blues and purple. Very stable and loved by the students and clay clients.",
      "createdBy": "Cyndy Littleton",
      "source": "glazy.org",
      "url": "https://glazy.org/recipes/62379"
    },
    {
      "id": 4314,
      "code": "GLAZY-4314",
      "name": "Vanna Blue",
      "cone": "5 - 6",
      "surface": "Semi-glossy",
      "transparency": "Opaque",
      "atmosphere": "Oxidation",
      "subtype": "Glaze - Blue - Stain",
      "ingredients": [
        {
          "material": "Gerstley Borate",
          "amount": 45.0
        },
        {
          "material": "Silica",
          "amount": 27.0
        },
        {
          "material": "EP Kaolin",
          "amount": 18.0
        },
        {
          "material": "Rutile",
          "amount": 5.0
        },
        {
          "material": "Zircopax",
          "amount": 5.0
        }
      ],
      "additionals": [
        {
          "material": "Mason Stain 6315 - Vanadium Blue",
          "amount": 5.0
        }
      ],
      "description": "A variation on Bermuda Green. Colorant is Mason Stain 6315: Vanadium Blue. Going to call the base \"Vanna.\"",
      "createdBy": "Jenny Wolfer",
      "source": "glazy.org",
      "url": "https://glazy.org/recipes/4314"
    },
    {
      "id": 2223,
      "code": "GLAZY-2223",
      "name": "Varda's Blue Green",
      "cone": "4",
      "surface": "Dry Matte",
      "transparency": "",
      "atmosphere": "Oxidation",
      "subtype": "Glaze - Green",
      "ingredients": [
        {
          "material": "Strontium Carbonate",
          "amount": 32.2
        },
        {
          "material": "EP Kaolin",
          "amount": 20.4
        },
        {
          "material": "Nepheline Syenite",
          "amount": 20.4
        },
        {
          "material": "Silica",
          "amount": 10.8
        },
        {
          "material": "Lithium Carbonate",
          "amount": 5.4
        }
      ],
      "additionals": [
        {
          "material": "Copper Carbonate",
          "amount": 7.5
        }
      ],
      "description": "Glaze Type: Ba Li AlMatt Glaze Type: Ba Li AlMatt. Opacity: Opaque. Firing type: Oxidation . Variations -- Original version w/Barium 43",
      "createdBy": "Glazy Admin",
      "source": "glazy.org",
      "url": "https://glazy.org/recipes/2223"
    },
    {
      "id": 32115,
      "code": "GLAZY-32115",
      "name": "Varda's Blue Green",
      "cone": "4",
      "surface": "Dry Matte",
      "transparency": "",
      "atmosphere": "Oxidation, Reduction",
      "subtype": "Glaze - Blue",
      "ingredients": [
        {
          "material": "Barium Carbonate",
          "amount": 43.01
        },
        {
          "material": "EP Kaolin",
          "amount": 20.43
        },
        {
          "material": "Neph Sye A270",
          "amount": 20.43
        },
        {
          "material": "Silica",
          "amount": 10.75
        },
        {
          "material": "Lithium Carbonate",
          "amount": 5.38
        }
      ],
      "additionals": [
        {
          "material": "Copper Carbonate",
          "amount": 7.53
        }
      ],
      "description": "",
      "createdBy": "Alfred Grinding Room - Glazes",
      "source": "glazy.org",
      "url": "https://glazy.org/recipes/32115"
    },
    {
      "id": 2224,
      "code": "GLAZY-2224",
      "name": "Varda's Blue Green Recalc",
      "cone": "4",
      "surface": "Dry Matte",
      "transparency": "",
      "atmosphere": "Oxidation",
      "subtype": "Glaze - Green",
      "ingredients": [
        {
          "material": "Strontium Carbonate",
          "amount": 32.2
        },
        {
          "material": "Custer Feldspar",
          "amount": 29.7
        },
        {
          "material": "Kaolin",
          "amount": 18.6
        },
        {
          "material": "Lithium Carbonate",
          "amount": 5.4
        },
        {
          "material": "Silica",
          "amount": 3.4
        }
      ],
      "additionals": [
        {
          "material": "Copper Carbonate",
          "amount": 7.5
        },
        {
          "material": "Bentonite",
          "amount": 2.0
        }
      ],
      "description": "Glaze Type: Texture Glaze Type: Ba Li AlMatt. Opacity: Opaque. Firing type: Oxidation . Variations -- Original version w/Barium 43. Recalculated to use spar instead of neph sy so that the glaze isn't deflocculated.",
      "createdBy": "Glazy Admin",
      "source": "glazy.org",
      "url": "https://glazy.org/recipes/2224"
    },
    {
      "id": 2332,
      "code": "GLAZY-2332",
      "name": "Variable Clear Raku",
      "cone": "08 - 05 1/2",
      "surface": "Glossy",
      "transparency": "",
      "atmosphere": "Raku",
      "subtype": "Glaze - Raku",
      "ingredients": [
        {
          "material": "Colemanite",
          "amount": 54.0
        },
        {
          "material": "Custer Feldspar",
          "amount": 20.0
        },
        {
          "material": "Barium Carbonate",
          "amount": 10.0
        },
        {
          "material": "Plastic Vitrox",
          "amount": 6.0
        },
        {
          "material": "Silica",
          "amount": 6.0
        },
        {
          "material": "Ball Clay",
          "amount": 4.0
        }
      ],
      "description": "Combination of Transparent Peace and Sorta White Raku We have variable results with this one... Most of the time it's a great transparent crackle. It looks wonderful over dark clays and any clay with engobe decoration etc. But sometimes it has a gnarly texture....overfired? underfired? I fire this on dark stoneware (Death Valley) from",
      "createdBy": "Glazy Admin",
      "source": "glazy.org",
      "url": "https://glazy.org/recipes/2332"
    },
    {
      "id": 18586,
      "code": "GLAZY-18586",
      "name": "variegated dove gray",
      "cone": "5 1/2 - 6",
      "surface": "Glossy",
      "transparency": "Semi-opaque",
      "atmosphere": "Oxidation",
      "subtype": "Glaze - Grey/Gray/Charcoal",
      "ingredients": [
        {
          "material": "Custer Feldspar",
          "amount": 42.72
        },
        {
          "material": "Silica",
          "amount": 18.45
        },
        {
          "material": "Gerstley Borate",
          "amount": 18.0
        },
        {
          "material": "Zinc Oxide",
          "amount": 7.77
        },
        {
          "material": "Dolomite",
          "amount": 5.83
        },
        {
          "material": "EP Kaolin",
          "amount": 5.3
        },
        {
          "material": "Whiting",
          "amount": 1.94
        }
      ],
      "additionals": [
        {
          "material": "Rutile",
          "amount": 10.0
        },
        {
          "material": "Iron oxide",
          "amount": 1.0
        },
        {
          "material": "Cobalt Carbonate",
          "amount": 0.5
        }
      ],
      "description": "Soft gray. Very sensitive to thickness ... goes from solid gray when thick to light tan with veiled gray when thinner, a bit runny, pools in depressions and breaks to nice light brown on edges. regular oxidation firing with no slow cool",
      "createdBy": "Liz Vigoda",
      "source": "glazy.org",
      "url": "https://glazy.org/recipes/18586"
    },
    {
      "id": 25686,
      "code": "GLAZY-25686",
      "name": "variegated dove gray",
      "cone": "6",
      "surface": "",
      "transparency": "",
      "atmosphere": "Oxidation",
      "subtype": "Glaze",
      "ingredients": [
        {
          "material": "\u041f\u043e\u043b\u0435\u0432\u043e\u0439 \u0448\u043f\u0430\u0442 FFF",
          "amount": 44.56
        },
        {
          "material": "\u041a\u0432\u0430\u0440\u0446\u0435\u0432\u0430\u044f \u043c\u0443\u043a\u0430 Silverbond 15",
          "amount": 15.74
        },
        {
          "material": "\u0424\u0440\u0438\u0442\u0442\u043e\u0432\u0430\u043d\u043d\u044b\u0439 \u0431\u043e\u0440\u0430\u0442 \u043a\u0430\u043b\u044c\u0446\u0438\u044f",
          "amount": 12.53
        },
        {
          "material": "Titanium Dioxide",
          "amount": 8.63
        },
        {
          "material": "Zinc Oxide",
          "amount": 7.24
        },
        {
          "material": "\u0414\u043e\u043b\u043e\u043c\u0438\u0442",
          "amount": 6.41
        },
        {
          "material": "Iron oxide",
          "amount": 2.07
        },
        {
          "material": "\u0422\u0430\u043b\u044c\u043a",
          "amount": 1.11
        },
        {
          "material": "\u0412\u043e\u043b\u043b\u0430\u0441\u0442\u043e\u043d\u0438\u0442 (\u041c\u0418\u0412\u041e\u041b\u041b)",
          "amount": 1.04
        },
        {
          "material": "Cobalt Carbonate",
          "amount": 0.52
        },
        {
          "material": "\u041a\u0430\u043e\u043b\u0438\u043d \u041a\u0424\u041d-2",
          "amount": 0.14
        }
      ],
      "description": "",
      "createdBy": "Anna Velichko",
      "source": "glazy.org",
      "url": "https://glazy.org/recipes/25686"
    },
    {
      "id": 25995,
      "code": "GLAZY-25995",
      "name": "Variegated dove gray",
      "cone": "5 1/2 - 6",
      "surface": "Semi-glossy",
      "transparency": "Opaque",
      "atmosphere": "Oxidation",
      "subtype": "Glaze - Grey/Gray/Charcoal",
      "ingredients": [
        {
          "material": "Custer Feldspar",
          "amount": 42.72
        },
        {
          "material": "Silica",
          "amount": 18.45
        },
        {
          "material": "Gerstley Borate",
          "amount": 18.0
        },
        {
          "material": "Zinc Oxide",
          "amount": 7.77
        },
        {
          "material": "Dolomite",
          "amount": 5.83
        },
        {
          "material": "EP Kaolin",
          "amount": 5.3
        },
        {
          "material": "Whiting",
          "amount": 1.94
        }
      ],
      "additionals": [
        {
          "material": "Rutile",
          "amount": 10.0
        },
        {
          "material": "Red Iron Oxide",
          "amount": 1.0
        },
        {
          "material": "Cobalt Carbonate",
          "amount": 0.5
        }
      ],
      "description": "This is fired to cone 51/2 , with normal cool, on cone 6 white stoneware. Thicker it's solid light gray, thinner, light tan veiled in gray. Runs nicely off of texture and edges if It's not too thick.",
      "createdBy": "Liz Vigoda",
      "source": "glazy.org",
      "url": "https://glazy.org/recipes/25995"
    },
    {
      "id": 143506,
      "code": "GLAZY-143506",
      "name": "Variegated Dove Grey (ZC)",
      "cone": "6 - 8",
      "surface": "Glossy",
      "transparency": "Opaque",
      "atmosphere": "Oxidation",
      "subtype": "Glaze",
      "ingredients": [
        {
          "material": "Potash FeldSpar (Bath Potter's)",
          "amount": 42.0
        },
        {
          "material": "Silica",
          "amount": 22.0
        },
        {
          "material": "Gillespie Borate",
          "amount": 18.0
        },
        {
          "material": "Rutile",
          "amount": 10.0
        },
        {
          "material": "Zinc Oxide",
          "amount": 8.0
        },
        {
          "material": "Dolomite",
          "amount": 5.0
        },
        {
          "material": "China Clay, bathpotters",
          "amount": 5.0
        },
        {
          "material": "Whiting",
          "amount": 2.0
        }
      ],
      "additionals": [
        {
          "material": "Iron oxide",
          "amount": 1.0
        },
        {
          "material": "Cobalt Carbonate",
          "amount": 0.5
        }
      ],
      "description": "",
      "createdBy": "Zombiecazz",
      "source": "glazy.org",
      "url": "https://glazy.org/recipes/143506"
    },
    {
      "id": 289078,
      "code": "GLAZY-289078",
      "name": "Variegated Green Cone 8",
      "cone": "7 - 9",
      "surface": "Matte",
      "transparency": "Opaque",
      "atmosphere": "Oxidation, Neutral",
      "subtype": "Glaze - Blue - Cobalt",
      "ingredients": [],
      "additionals": [
        {
          "material": "FFF Feldspar",
          "amount": 43.0
        },
        {
          "material": "Kaolin",
          "amount": 23.0
        },
        {
          "material": "Whiting",
          "amount": 22.0
        },
        {
          "material": "Titanium Dioxide",
          "amount": 7.0
        },
        {
          "material": "Silica",
