Repository: MrSeldon/argilev2

File: data/glazes/glazy.json (part 293 of 315)
{
          "amount": 3.0
        },
        {
          "material": "Cobalt Oxide",
          "amount": 0.6
        }
      ],
      "description": "Stoney Matt, colour changes according to temperature. At cone 7 predominately grey with light blue flecks. At cone 8 more light blue breaking to grey. At cone 9 dark green Matt with variegations. Variations in thickness make a big difference, more blue or green when thicker.",
      "createdBy": "Paul Bradley",
      "source": "glazy.org",
      "url": "https://glazy.org/recipes/289078"
    },
    {
      "id": 2848,
      "code": "GLAZY-2848",
      "name": "Variegated Green-Brown",
      "cone": "8",
      "surface": "",
      "transparency": "",
      "atmosphere": "",
      "subtype": "Glaze - Green",
      "ingredients": [
        {
          "material": "Potash Feldspar",
          "amount": 38.0
        },
        {
          "material": "Dolomite",
          "amount": 16.0
        },
        {
          "material": "Silica",
          "amount": 14.0
        },
        {
          "material": "Whiting",
          "amount": 13.0
        },
        {
          "material": "Ball Clay",
          "amount": 6.0
        },
        {
          "material": "Kaolin",
          "amount": 6.0
        },
        {
          "material": "Red Iron Oxide",
          "amount": 5.0
        },
        {
          "material": "Black Copper Oxide",
          "amount": 2.0
        }
      ],
      "description": "Source/Alternate names: Mike Bailey, David Hewitt Notes: Steve Mills: we made and sold this at Bath Potters Supplies",
      "createdBy": "Glazy Admin",
      "source": "glazy.org",
      "url": "https://glazy.org/recipes/2848"
    },
    {
      "id": 5540,
      "code": "GLAZY-5540",
      "name": "Variegated pink",
      "cone": "9 - 10",
      "surface": "Smooth Matte",
      "transparency": "Semi-opaque",
      "atmosphere": "Oxidation",
      "subtype": "Glaze - Red - Pink",
      "ingredients": [
        {
          "material": "Spodumene - Australian",
          "amount": 31.0
        },
        {
          "material": "Vansil W-30 Wollastonite",
          "amount": 26.0
        },
        {
          "material": "Barium Carbonate",
          "amount": 23.0
        },
        {
          "material": "EP Kaolin",
          "amount": 11.0
        },
        {
          "material": "Silica",
          "amount": 8.0
        },
        {
          "material": "Tin Oxide",
          "amount": 6.0
        },
        {
          "material": "Chrome Oxide",
          "amount": 0.05
        }
      ],
      "description": "",
      "createdBy": "david tsabar",
      "source": "glazy.org",
      "url": "https://glazy.org/recipes/5540"
    },
    {
      "id": 6048,
      "code": "GLAZY-6048",
      "name": "Variegated Slate Blue",
      "cone": "6",
      "surface": "",
      "transparency": "Opaque",
      "atmosphere": "Reduction",
      "subtype": "Glaze - Blue",
      "ingredients": [
        {
          "material": "EP Kaolin",
          "amount": 30.0
        },
        {
          "material": "Wollastonite",
          "amount": 29.0
        },
        {
          "material": "Ferro Frit 3195",
          "amount": 20.0
        },
        {
          "material": "Silica",
          "amount": 17.0
        },
        {
          "material": "Nepheline Syenite",
          "amount": 4.0
        }
      ],
      "additionals": [
        {
          "material": "Rutile",
          "amount": 6.0
        },
        {
          "material": "Copper Carbonate",
          "amount": 3.0
        },
        {
          "material": "Cobalt Carbonate",
          "amount": 1.5
        }
      ],
      "description": "An oxidation glaze from Mastering Cone 6 Glazes. Very sensitive to application thickness and temperature. Matte light blue cooler, glossy blue-green hotter From William \u201cBill\u201d Schran, Teacher & Consultant Creative Creek Artisans: http://www.creativecreekartisans.com/ Cone 6 Reduction Glazes: http://www.creativecreekartisans.com/creativecreekcone6re.htm",
      "createdBy": "William Schran",
      "source": "glazy.org",
      "url": "https://glazy.org/recipes/6048"
    },
    {
      "id": 129966,
      "code": "GLAZY-129966",
      "name": "Variegated Slate Blue",
      "cone": "6",
      "surface": "Satin",
      "transparency": "Semi-opaque",
      "atmosphere": "Oxidation",
      "subtype": "Glaze - Blue - Rutile",
      "ingredients": [
        {
          "material": "EP Kaolin",
          "amount": 30.0
        },
        {
          "material": "Wollastonite",
          "amount": 29.0
        },
        {
          "material": "Ferro Frit 3195",
          "amount": 20.0
        },
        {
          "material": "Silica",
          "amount": 17.0
        },
        {
          "material": "Nepheline Syenite",
          "amount": 4.0
        }
      ],
      "additionals": [
        {
          "material": "Rutile",
          "amount": 6.0
        },
        {
          "material": "Copper Carbonate",
          "amount": 3.0
        },
        {
          "material": "Cobalt Carbonate",
          "amount": 1.5
        }
      ],
      "description": "On page 124 of Mastering Cone 6 Glazes or page 117 in John Britt's The Complete Guide to Mid-Range Glazes. Only difference is John's has 2% Bentonite. Very stable glaze. Transparent dark blue with a natural cool. More matte, satin finish with a slow cool. Ramp 1: 220 to 250 Ramp 2: 400 to 1950 Ramp 3: 150 to 2210 Ramp 4: 500 to 1800 and hold 30 minutes Ramp 5: 175 to 1450 and then natural cool",
      "createdBy": "Erin Vig",
      "source": "glazy.org",
      "url": "https://glazy.org/recipes/129966"
    },
    {
      "id": 22150,
      "code": "GLAZY-22150",
      "name": "Variegated Slate Blue (Copy)",
      "cone": "6",
      "surface": "",
      "transparency": "Opaque",
      "atmosphere": "Reduction",
      "subtype": "Glaze - Blue",
      "ingredients": [
        {
          "material": "EP Kaolin",
          "amount": 30.0
        },
        {
          "material": "Wollastonite",
          "amount": 29.0
        },
        {
          "material": "Ferro Frit 3195",
          "amount": 20.0
        },
        {
          "material": "Silica",
          "amount": 17.0
        },
        {
          "material": "Nepheline Syenite",
          "amount": 4.0
        }
      ],
      "additionals": [
        {
          "material": "Rutile",
          "amount": 6.0
        },
        {
          "material": "Copper Carbonate",
          "amount": 3.0
        },
        {
          "material": "Cobalt Carbonate",
          "amount": 1.5
        }
      ],
      "description": "An oxidation glaze from Mastering Cone 6 Glazes. Very sensitive to application thickness and temperature. Matte light blue cooler, glossy blue-green hotter From William \u201cBill\u201d Schran, Teacher & Consultant Creative Creek Artisans: http://www.creativecreekartisans.com/ Cone 6 Reduction Glazes: http://www.creativecreekartisans.com/creativecreekcone6re.htm",
      "createdBy": "Stephen Stuchell",
      "source": "glazy.org",
      "url": "https://glazy.org/recipes/22150"
    },
    {
      "id": 31537,
      "code": "GLAZY-31537",
      "name": "Variegated Slate Blue -NCMC",
      "cone": "6",
      "surface": "",
      "transparency": "",
      "atmosphere": "Oxidation",
      "subtype": "Glaze",
      "ingredients": [
        {
          "material": "EP Kaolin",
          "amount": 30.0
        },
        {
          "material": "Wollastonite",
          "amount": 29.0
        },
        {
          "material": "Ferro Frit 3195",
          "amount": 20.0
        },
        {
          "material": "Silica",
          "amount": 17.0
        },
        {
          "material": "Rutile",
          "amount": 6.0
        },
        {
          "material": "Neph Sye A270",
          "amount": 4.0
        },
        {
          "material": "Copper Carbonate",
          "amount": 3.0
        },
        {
          "material": "Cobalt Carbonate",
          "amount": 1.5
        }
      ],
      "description": "",
      "createdBy": "Stephen Stuchell",
      "source": "glazy.org",
      "url": "https://glazy.org/recipes/31537"
    },
    {
      "id": 207637,
      "code": "GLAZY-207637",
      "name": "VariGloss-Fe-Version-4 (Real Bone Ash)",
      "cone": "5 - 7",
      "surface": "Glossy",
      "transparency": "Opaque",
      "atmosphere": "Oxidation",
      "subtype": "Glaze - Iron - Kaki, Tomato Red",
      "ingredients": [
        {
          "material": "Nepheline Syenite",
          "amount": 33.0
        },
        {
          "material": "Silica",
          "amount": 33.0
        },
        {
          "material": "Ferro Frit 3249",
          "amount": 15.0
        },
        {
          "material": "EP Kaolin",
          "amount": 10.0
        },
        {
          "material": "Wollastonite",
          "amount": 5.0
        },
        {
          "material": "Amtalc-C98 Talc",
          "amount": 4.0
        }
      ],
      "additionals": [
        {
          "material": "Red Iron Oxide",
          "amount": 13.0
        },
        {
          "material": "Bone Ash",
          "amount": 10.0
        }
      ],
      "description": "Attempt to make a cone 6 kaki red glaze with the materials I have on hand. This attempt show promise in that it is variegated. It's not the red glaze I was looking for but it sure is spectacular to look. It glitters in the sunlight. Sieved with 80 mesh.",
      "createdBy": "Matt Little",
      "source": "glazy.org",
      "url": "https://glazy.org/recipes/207637"
    },
    {
      "id": 47964,
      "code": "GLAZY-47964",
      "name": "Vaskya Blue",
      "cone": "6",
      "surface": "",
      "transparency": "",
      "atmosphere": "Oxidation",
      "subtype": "Glaze - Blue - Barium",
      "ingredients": [
        {
          "material": "Kona F-4 feldspar",
          "amount": 4200.0
        },
        {
          "material": "Silica",
          "amount": 1400.0
        },
        {
          "material": "Barium Carbonate",
          "amount": 1100.0
        },
        {
          "material": "Whiting",
          "amount": 1000.0
        },
        {
          "material": "EP Kaolin",
          "amount": 830.0
        },
        {
          "material": "Ball Clay",
          "amount": 800.0
        },
        {
          "material": "Zinc Oxide",
          "amount": 450.0
        },
        {
          "material": "Cobalt Carbonate",
          "amount": 400.0
        },
        {
          "material": "Talc",
          "amount": 210.0
        }
      ],
      "description": "Nova Scotia College of Art & Design Mid-Fire Glazes From The Ceramics Field Guide: http://ceramicsfieldguide.org/chapter-12/mid-range-clay-slips-glazes/",
      "createdBy": "Glazy Admin",
      "source": "glazy.org",
      "url": "https://glazy.org/recipes/47964"
    },
    {
      "id": 47963,
      "code": "GLAZY-47963",
      "name": "Vaskya Blue Green",
      "cone": "6",
      "surface": "",
      "transparency": "",
      "atmosphere": "Oxidation",
      "subtype": "Glaze - Turquoise",
      "ingredients": [
        {
          "material": "Kona F-4 feldspar",
          "amount": 4200.0
        },
        {
          "material": "Silica",
          "amount": 1400.0
        },
        {
          "material": "Barium Carbonate",
          "amount": 1100.0
        },
        {
          "material": "Whiting",
          "amount": 1000.0
        },
        {
          "material": "EP Kaolin",
          "amount": 830.0
        },
        {
          "material": "Ball Clay",
          "amount": 800.0
        },
        {
          "material": "Granular ilmenite",
          "amount": 500.0
        },
        {
          "material": "Tin Oxide",
          "amount": 500.0
        },
        {
          "material": "Zinc Oxide",
          "amount": 450.0
        },
        {
          "material": "Copper Carbonate",
          "amount": 300.0
        },
        {
          "material": "Talc",
          "amount": 210.0
        },
        {
          "material": "Cobalt Carbonate",
          "amount": 10.0
        }
      ],
      "description": "Nova Scotia College of Art & Design Mid-Fire Glazes From The Ceramics Field Guide: http://ceramicsfieldguide.org/chapter-12/mid-range-clay-slips-glazes/",
      "createdBy": "Glazy Admin",
      "source": "glazy.org",
      "url": "https://glazy.org/recipes/47963"
    },
    {
      "id": 47965,
      "code": "GLAZY-47965",
      "name": "Vaskya Green",
      "cone": "6",
      "surface": "",
      "transparency": "",
      "atmosphere": "Oxidation",
      "subtype": "Glaze - Green - Chrome",
      "ingredients": [
        {
          "material": "Kona F-4 feldspar",
          "amount": 4200.0
        },
        {
          "material": "Silica",
          "amount": 1400.0
        },
        {
          "material": "Barium Carbonate",
          "amount": 1100.0
        },
        {
          "material": "Whiting",
          "amount": 1000.0
        },
        {
          "material": "EP Kaolin",
          "amount": 830.0
        },
        {
          "material": "Ball Clay",
          "amount": 800.0
        },
        {
          "material": "Zinc Oxide",
          "amount": 450.0
        },
        {
          "material": "Talc",
          "amount": 210.0
        },
        {
          "material": "Chrome Oxide",
          "amount": 200.0
        }
      ],
      "description": "Nova Scotia College of Art & Design Mid-Fire Glazes From The Ceramics Field Guide: http://ceramicsfieldguide.org/chapter-12/mid-range-clay-slips-glazes/",
      "createdBy": "Glazy Admin",
      "source": "glazy.org",
      "url": "https://glazy.org/recipes/47965"
    },
    {
      "id": 47962,
      "code": "GLAZY-47962",
      "name": "Vaskya Satin Matte",
      "cone": "6",
      "surface": "Matte",
      "transparency": "",
      "atmosphere": "Oxidation",
      "subtype": "Glaze - Matte",
      "ingredients": [
        {
          "material": "Kona F-4 feldspar",
          "amount": 4200.0
        },
        {
          "material": "Silica",
          "amount": 1400.0
        },
        {
          "material": "Barium Carbonate",
          "amount": 1100.0
        },
        {
          "material": "Whiting",
          "amount": 1000.0
        },
        {
          "material": "EP Kaolin",
          "amount": 830.0
        },
        {
          "material": "Ball Clay",
          "amount": 800.0
        },
        {
          "material": "Zinc Oxide",
          "amount": 450.0
        },
        {
          "material": "Talc",
          "amount": 210.0
        }
      ],
      "description": "Nova Scotia College of Art & Design Mid-Fire Glazes From The Ceramics Field Guide: http://ceramicsfieldguide.org/chapter-12/mid-range-clay-slips-glazes/",
      "createdBy": "Glazy Admin",
      "source": "glazy.org",
      "url": "https://glazy.org/recipes/47962"
    },
    {
      "id": 5103,
      "code": "GLAZY-5103",
      "name": "Vaughn's White",
      "cone": "10",
      "surface": "",
      "transparency": "",
      "atmosphere": "Oxidation, Reduction",
      "subtype": "Glaze - White, Off-White",
      "ingredients": [
        {
          "material": "Custer Feldspar (1989)",
          "amount": 52.64
        },
        {
          "material": "Dolomite",
          "amount": 15.79
        },
        {
          "material": "Zircopax",
          "amount": 13.68
        },
        {
          "material": "Petalite",
          "amount": 7.37
        },
        {
          "material": "Whiting",
          "amount": 5.26
        },
        {
          "material": "Zinc Oxide",
          "amount": 5.26
        }
      ],
      "additionals": [
        {
          "material": "Bentonite",
          "amount": 1.05
        }
      ],
      "description": "This recipe was imported from Louis Katz's Hyperglaze database available on his website: http://falcon.tamucc.edu/lkatz/allglazes.txt More information about Louis Katz can be found on his website, http://www.louiskatz.net/ Louis Katz Notes: I am not a safety expert and any information contained in this file about safety should be ignored in favor of advice from experts. All of the materials in all glazes are potentially hazardous. All of these glaze recipes are given without any representation of accuracy or safety. They may work, they may not. They may be safe when fired or they may not. All of the materials used in them have hazards associated with them. You must be have sufficient training in the hazards before you use the the materials. You will have to determine the suitability and safety for your use. Do not assume that a lack of a warning about a material means that it is safe. Cone: 10 Color: white Firing: Ox. or Red. Recipe: Percent Batch Custer Feldspar 52.64 100.0 Dolomite 15.79 30.0 Whiting 5.26 10.0 Zinc Oxide 5.26 10.0 Petalite 7.37 14.0 Zircopax 13.68 26.0 Totals: 100.00 % 190.0 gm Also add: Bentonite 1.05 2.0",
      "createdBy": "Glazy Admin",
      "source": "glazy.org",
      "url": "https://glazy.org/recipes/5103"
    },
    {
      "id": 29142,
      "code": "GLAZY-29142",
      "name": "Vaughn's White",
      "cone": "10",
      "surface": "",
      "transparency": "",
      "atmosphere": "Reduction, Oxidation",
      "subtype": "Glaze - White, Off-White",
      "ingredients": [
        {
          "material": "Custer Feldspar",
          "amount": 100.0
        },
        {
          "material": "Dolomite",
          "amount": 30.0
        },
        {
          "material": "Zircopax",
          "amount": 26.0
        },
        {
          "material": "Petalite",
          "amount": 14.0
        },
        {
          "material": "Whiting",
          "amount": 10.0
        },
        {
          "material": "Zinc Oxide",
          "amount": 10.0
        },
        {
          "material": "Bentonite",
          "amount": 2.0
        }
      ],
      "description": "From the Kansas City Art Institute Ceramic Department (KCAI), Glaze Formulas, 15 February 1990. Labeled \"St. John Salt Glazes\" http://www.brackers.com/wp-content/uploads/2015/02/KCAI-Glaze-Recpies.pdf",
      "createdBy": "Glazy Admin",
      "source": "glazy.org",
      "url": "https://glazy.org/recipes/29142"
    },
    {
      "id": 134064,
      "code": "GLAZY-134064",
      "name": "VB",
      "cone": "6",
      "surface": "Semi-glossy",
      "transparency": "Transparent",
      "atmosphere": "Oxidation",
      "subtype": "Glaze",
      "ingredients": [
        {
          "material": "Whiting",
          "amount": 34.0
        },
        {
          "material": "Kaolin",
          "amount": 33.0
        },
        {
          "material": "Silica",
          "amount": 33.0
        }
      ],
      "description": "",
      "createdBy": "Natassa",
      "source": "glazy.org",
      "url": "https://glazy.org/recipes/134064"
    },
    {
      "id": 6055,
      "code": "GLAZY-6055",
      "name": "VC \"D\" Base",
      "cone": "6",
      "surface": "Smooth Matte",
      "transparency": "Opaque",
      "atmosphere": "Reduction",
      "subtype": "Glaze - White, Off-White",
      "ingredients": [
        {
          "material": "Soda Feldspar",
          "amount": 51.0
        },
        {
          "material": "Whiting",
          "amount": 19.0
        },
        {
          "material": "EP Kaolin",
          "amount": 15.0
        },
        {
          "material": "Zinc Oxide",
          "amount": 9.0
        },
        {
          "material": "Silica",
          "amount": 6.0
        }
      ],
      "description": "A smooth, somewhat grayed, mat surface. May be made whiter by adding Zircopax or Tin Oxide. Other glazes work well over this glaze. From William \u201cBill\u201d Schran, Teacher & Consultant Creative Creek Artisans: http://www.creativecreekartisans.com/ Cone 6 Reduction Glazes: http://www.creativecreekartisans.com/creativecreekcone6re.htm",
      "createdBy": "William Schran",
      "source": "glazy.org",
      "url": "https://glazy.org/recipes/6055"
    },
    {
      "id": 35128,
      "code": "GLAZY-35128",
      "name": "VC 4",
      "cone": "6 - 10",
      "surface": "Glossy",
      "transparency": "Opaque",
      "atmosphere": "Oxidation",
      "subtype": "Glaze - White, Off-White",
      "ingredients": [
        {
          "material": "Ferro Frit 3110",
          "amount": 30.0
        },
        {
          "material": "Nepheline Syenite",
          "amount": 15.0
        },
        {
          "material": "Barium Carbonate",
          "amount": 10.0
        },
        {
          "material": "EP Kaolin",
          "amount": 10.0
        },
        {
          "material": "Petalite",
          "amount": 10.0
        },
        {
          "material": "Silica",
          "amount": 10.0
        },
        {
          "material": "Whiting",
          "amount": 10.0
        },
        {
          "material": "Titanium Dioxide",
          "amount": 5.0
        }
      ],
      "description": "I had this base in every color you could ever want as a grad student 2008-2011. Thick, opaque, plastic-y satin matte. Then I was using it at 6 oxidation but now I just fire everything to 10 and hope for the best.",
      "createdBy": "Ginger",
      "source": "glazy.org",
      "url": "https://glazy.org/recipes/35128"
    },
    {
      "id": 11986,
      "code": "GLAZY-11986",
      "name": "VC 611",
      "cone": "6 - 10",
      "surface": "Glossy",
      "transparency": "Transparent",
      "atmosphere": "Oxidation, Reduction",
      "subtype": "Glaze",
      "ingredients": [
        {
          "material": "Nepheline Syenite",
          "amount": 46.0
        },
        {
          "material": "EP Kaolin",
          "amount": 12.0
        },
        {
          "material": "Gerstley Borate",
          "amount": 12.0
        },
        {
          "material": "Silica",
          "amount": 12.0
        },
        {
          "material": "Whiting",
          "amount": 12.0
        },
        {
          "material": "Lithium Carbonate",
          "amount": 6.0
        }
      ],
      "additionals": [
        {
          "material": "Chrome Oxide",
          "amount": 0.5
        }
      ],
      "description": "acid green and runny as hell but so worth it",
      "createdBy": "Ginger",
      "source": "glazy.org",
      "url": "https://glazy.org/recipes/11986"
    },
    {
      "id": 16570,
      "code": "GLAZY-16570",
      "name": "VC 611 no chrome, no crazing",
      "cone": "6",
      "surface": "Glossy",
      "transparency": "Transparent",
      "atmosphere": "Oxidation",
      "subtype": "Glaze - Green - Stain",
      "ingredients": [
        {
          "material": "Nepheline Syenite",
          "amount": 46.0
        },
        {
          "material": "EP Kaolin",
          "amount": 12.0
        },
        {
          "material": "Gerstley Borate",
          "amount": 12.0
        },
        {
          "material": "Silica",
          "amount": 12.0
        },
        {
          "material": "Whiting",
          "amount": 12.0
        },
        {
          "material": "Lithium Carbonate",
          "amount": 6.0
        }
      ],
      "additionals": [
        {
          "material": "Blue Heron Stain",
          "amount": 10.0
        }
      ],
      "description": "update - axner discontinued the grass green stain (it was chinese and they bought it bulk years before and it didn't have a brand, they told me, though they did give me the contact info for the company) and i did not find any masons in my testing of this glaze as a base that broke the same way. I may play with it later but for right now it's shelved.",
      "createdBy": "Ginger",
      "source": "glazy.org",
      "url": "https://glazy.org/recipes/16570"
    },
    {
      "id": 7635,
      "code": "GLAZY-7635",
      "name": "VC Alkaline base",
      "cone": "6",
      "surface": "Glossy",
      "transparency": "",
      "atmosphere": "Oxidation",
      "subtype": "Glaze",
      "ingredients": [
        {
          "material": "Nepheline Syenite",
          "amount": 30.0
        },
        {
          "material": "Ferro Frit 3110",
          "amount": 25.0
        },
        {
          "material": "Whiting",
          "amount": 15.0
        },
        {
          "material": "Barium Carbonate",
          "amount": 10.0
        },
        {
          "material": "EP Kaolin",
          "amount": 10.0
        },
        {
          "material": "Silica",
          "amount": 10.0
        }
      ],
      "description": "",
      "createdBy": "Alisa Liskin Clausen",
      "source": "glazy.org",
      "url": "https://glazy.org/recipes/7635"
    },
    {
      "id": 7634,
      "code": "GLAZY-7634",
      "name": "VC Alkaline base, 1. 0 Copper carb",
      "cone": "6",
      "surface": "Glossy",
      "transparency": "",
      "atmosphere": "Oxidation",
      "subtype": "Glaze",
      "ingredients": [
        {
          "material": "Nepheline Syenite",
          "amount": 30.0
        },
        {
          "material": "Ferro Frit 3110",
          "amount": 25.0
        },
        {
          "material": "Whiting",
          "amount": 15.0
        },
        {
          "material": "Barium Carbonate",
          "amount": 10.0
        },
        {
          "material": "EP Kaolin",
          "amount": 10.0
        },
        {
          "material": "Silica",
          "amount": 10.0
        }
      ],
      "additionals": [
        {
          "material": "Copper Carbonate",
          "amount": 1.0
        }
      ],
      "description": "",
      "createdBy": "Alisa Liskin Clausen",
      "source": "glazy.org",
      "url": "https://glazy.org/recipes/7634"
    },
    {
      "id": 7633,
      "code": "GLAZY-7633",
      "name": "VC Alkaline Mat, 5. 0 RIO ^5-6",
      "cone": "6",
      "surface": "Glossy",
      "transparency": "",
      "atmosphere": "Oxidation",
      "subtype": "Glaze",
      "ingredients": [
        {
          "material": "Nepheline Syenite",
          "amount": 30.0
        },
        {
          "material": "Ferro Frit 3110",
          "amount": 25.0
        },
        {
          "material": "Whiting",
          "amount": 15.0
        },
        {
          "material": "Barium Carbonate",
          "amount": 10.0
        },
        {
          "material": "EP Kaolin",
          "amount": 10.0
        },
        {
          "material": "Silica",
          "amount": 10.0
        }
      ],
      "description": "",
      "createdBy": "Alisa Liskin Clausen",
      "source": "glazy.org",
      "url": "https://glazy.org/recipes/7633"
    },
    {
      "id": 7632,
      "code": "GLAZY-7632",
      "name": "VC Barium Stone mat base",
      "cone": "6",
      "surface": "Matte",
      "transparency": "",
      "atmosphere": "Oxidation",
      "subtype": "Glaze",
      "ingredients": [
        {
          "material": "Nepheline Syenite",
          "amount": 60.0
        },
        {
          "material": "Barium Carbonate",
          "amount": 24.0
        },
        {
          "material": "EP Kaolin",
          "amount": 6.0
        },
        {
          "material": "Lithium Carbonate",
          "amount": 5.0
        },
        {
          "material": "Silica",
          "amount": 5.0
        }
      ],
      "description": "",
      "createdBy": "Alisa Liskin Clausen",
      "source": "glazy.org",
      "url": "https://glazy.org/recipes/7632"
    },
    {
      "id": 7734,
      "code": "GLAZY-7734",
      "name": "VC Barium Stone mat base ^5-6, 3 Copper Carb",
      "cone": "6",
      "surface": "Dry Matte",
      "transparency": "",
      "atmosphere": "Oxidation",
      "subtype": "Glaze",
      "ingredients": [
        {
          "material": "Nepheline Syenite",
          "amount": 60.0
        },
        {
          "material": "Barium Carbonate",
          "amount": 24.0
        },
        {
          "material": "EP Kaolin",
          "amount": 6.0
        },
        {
          "material": "Lithium Carbonate",
          "amount": 5.0
        },
        {
          "material": "Silica",
          "amount": 5.0
        }
      ],
      "additionals": [
        {
          "material": "Copper Carbonate",
          "amount": 3.0
        }
      ],
      "description": "",
      "createdBy": "Alisa Liskin Clausen",
      "source": "glazy.org",
      "url": "https://glazy.org/recipes/7734"
    },
    {
      "id": 7735,
      "code": "GLAZY-7735",
      "name": "VC Leadless Glosssy Trans.^4-6, 1 cop",
      "cone": "6",
      "surface": "Glossy",
      "transparency": "",
      "atmosphere": "Oxidation",
      "subtype": "Glaze",
      "ingredients": [
        {
          "material": "Kona F-4 feldspar",
          "amount": 35.0
        },
        {
          "material": "Gerstley Borate",
          "amount": 25.0
        },
        {
          "material": "Silica",
          "amount": 18.0
        },
        {
          "material": "Barium Carbonate",
          "amount": 8.0
        },
        {
          "material": "EP Kaolin",
          "amount": 8.0
        },
        {
          "material": "Whiting",
          "amount": 8.0
        }
      ],
      "additionals": [
        {
          "material": "Copper Carbonate",
          "amount": 1.0
        }
      ],
      "description": "",
      "createdBy": "Alisa Liskin Clausen",
      "source": "glazy.org",
      "url": "https://glazy.org/recipes/7735"
    },
    {
      "id": 13113,
      "code": "GLAZY-13113",
      "name": "VC Lung Chuan",
      "cone": "10",
      "surface": "Glossy",
      "transparency": "Translucent",
      "atmosphere": "Reduction",
      "subtype": "Glaze - Iron - Celadon - Green",
      "ingredients": [
        {
          "material": "Custer Feldspar",
          "amount": 31.3
        },
        {
          "material": "Silica",
          "amount": 31.3
        },
        {
          "material": "Whiting",
          "amount": 19.8
        },
        {
          "material": "EP Kaolin",
          "amount": 8.3
        },
        {
          "material": "Mixed wood ash",
          "amount": 6.3
        },
        {
          "material": "Kentucky OM #4 Ball Clay",
          "amount": 3.1
        }
      ],
      "additionals": [
        {
          "material": "Barnard Slip",
          "amount": 4.2
        },
        {
          "material": "Red Iron Oxide",
          "amount": 1.0
        }
      ],
      "description": "This glaze was taken from John Britt's Cone 10 glaze book, page 69. Although it fires to a nice glassy surface, I wasn't impressed with the color- a sort of greenish blue. Applied thick, it clouded over. I'm probably not going to use this glaze in my own work, but I am putting it up here for documentation along with a photo.",
      "createdBy": "Sid Henderson",
      "source": "glazy.org",
      "url": "https://glazy.org/recipes/13113"
    },
    {
      "id": 3605,
      "code": "GLAZY-3605",
      "name": "VC Matt Base with Red Iron Oxide",
      "cone": "6",
      "surface": "Glossy",
      "transparency": "Transparent",
      "atmosphere": "Oxidation, Neutral",
      "subtype": "Glaze - Clear",
      "ingredients": [
        {
          "material": "Silica",
          "amount": 40.0
        },
        {
          "material": "Nepheline Syenite",
          "amount": 24.0
        },
        {
          "material": "Gerstley Borate",
          "amount": 12.0
        },
        {
          "material": "Dolomite",
          "amount": 11.0
        },
        {
          "material": "Kaolin",
          "amount": 7.0
        },
        {
          "material": "Whiting",
          "amount": 4.0
        },
        {
          "material": "Zinc Oxide",
          "amount": 2.0
        }
      ],
      "additionals": [
        {
          "material": "Red Iron Oxide",
          "amount": 0.5
        }
      ],
      "description": "",
      "createdBy": "Tessa Eastman",
      "source": "glazy.org",
      "url": "https://glazy.org/recipes/3605"
    },
    {
      "id": 3607,
      "code": "GLAZY-3607",
      "name": "VC Matt Base with stain addition",
      "cone": "6",
      "surface": "Satin-matte",
      "transparency": "Opaque",
      "atmosphere": "Oxidation, Neutral",
      "subtype": "Glaze - Blue",
      "ingredients": [
        {
          "material": "Silica",
          "amount": 40.0
        },
        {
          "material": "Nepheline Syenite",
          "amount": 24.0
        },
        {
          "material": "Gerstley Borate",
          "amount": 12.0
        },
        {
          "material": "Dolomite",
          "amount": 11.0
        },
        {
          "material": "Kaolin",
          "amount": 7.0
        },
        {
          "material": "Whiting",
          "amount": 4.0
        },
        {
          "material": "Zinc Oxide",
          "amount": 2.0
        }
      ],
      "additionals": [
        {
          "material": "Stain",
          "amount": 8.0
        }
      ],
      "description": "8% Lavender Mason Stain",
      "createdBy": "Tessa Eastman",
      "source": "glazy.org",
      "url": "https://glazy.org/recipes/3607"
    },
    {
      "id": 234994,
      "code": "GLAZY-234994",
      "name": "VC Matte",
      "cone": "10 - 12",
      "surface": "Matte",
      "transparency": "",
      "atmosphere": "Reduction, Salt & Soda, Wood",
      "subtype": "Glaze",
      "ingredients": [
        {
          "material": "Nepheline Syenite",
          "amount": 22.2
        },
        {
          "material": "Minspar 200",
          "amount": 22.2
        },
        {
          "material": "Silica",
          "amount": 15.6
        },
        {
          "material": "EP Kaolin",
          "amount": 11.1
        },
        {
          "material": "Gerstley Borate",
          "amount": 11.1
        },
        {
          "material": "Whiting",
          "amount": 9.0
        },
        {
          "material": "Lithium Carbonate",
          "amount": 8.9
        }
      ],
      "additionals": [
        {
          "material": "Titanium Dioxide",
          "amount": 11.1
        },
        {
          "material": "Copper Carbonate",
          "amount": 1.7
        }
      ],
      "description": "",
      "createdBy": "Ian Dunton",
      "source": "glazy.org",
      "url": "https://glazy.org/recipes/234994"
    },
    {
      "id": 9868,
      "code": "GLAZY-9868",
      "name": "VC Matte (copper variation)",
      "cone": "",
      "surface": "Matte",
      "transparency": "Semi-opaque",
      "atmosphere": "Oxidation, Reduction, Salt & Soda",
      "subtype": "Glaze - Green - Copper",
      "ingredients": [
        {
          "material": "Kona F-4 feldspar",
          "amount": 22.2
        },
        {
          "material": "Nepheline Syenite",
          "amount": 22.2
        },
        {
          "material": "Silica",
          "amount": 15.6
        },
        {
          "material": "Gillespie Borate",
          "amount": 11.1
        },
        {
          "material": "EP Kaolin",
          "amount": 11.0
        },
        {
          "material": "Whiting",
          "amount": 9.0
        },
        {
          "material": "Lithium Carbonate",
          "amount": 8.9
        }
      ],
      "additionals": [
        {
          "material": "Titanium Dioxide",
          "amount": 11.1
        },
        {
          "material": "Copper Carbonate",
          "amount": 1.7
        }
      ],
      "description": "",
      "createdBy": "chance taylor",
      "source": "glazy.org",
      "url": "https://glazy.org/recipes/9868"
    },
    {
      "id": 7651,
      "code": "GLAZY-7651",
      "name": "VC Matte White",
      "cone": "5 - 7",
      "surface": "Satin-matte",
      "transparency": "Opaque",
      "atmosphere": "Oxidation",
      "subtype": "Glaze - White, Off-White",
      "ingredients": [
        {
          "material": "Nepheline Syenite",
          "amount": 40.0
        },
        {
          "material": "Silica",
          "amount": 14.0
        },
        {
          "material": "EP Kaolin",
          "amount": 10.0
        },
        {
          "material": "Gerstley Borate",
          "amount": 10.0
        },
        {
          "material": "Titanium Dioxide",
          "amount": 10.0
        },
        {
          "material": "Lithium Carbonate",
          "amount": 8.0
        },
        {
          "material": "Whiting",
          "amount": 8.0
        }
      ],
      "description": "Soft white glaze when used alone. Will break over textures. Surface will show utensil marks. Runs when put over other glazes.",
      "createdBy": "Roxi Clark",
      "source": "glazy.org",
      "url": "https://glazy.org/recipes/7651"
    },
    {
      "id": 7655,
      "code": "GLAZY-7655",
      "name": "VC Satin Mat smooth whitish ^5-6 ox, 10 ochre",
      "cone": "6",
      "surface": "Semi-glossy",
      "transparency": "",
      "atmosphere": "Oxidation",
      "subtype": "Glaze",
      "ingredients": [
        {
          "material": "Ferro Frit 3134",
          "amount": 25.0
        },
        {
          "material": "Nepheline Syenite",
          "amount": 25.0
        },
        {
          "material": "Whiting",
          "amount": 20.0
        },
        {
          "material": "EP Kaolin",
          "amount": 15.0
        },
        {
          "material": "Silica",
          "amount": 15.0
        }
      ],
      "additionals": [
        {
          "material": "Yellow Ochre",
          "amount": 10.0
        }
      ],
      "description": "",
      "createdBy": "Alisa Liskin Clausen",
      "source": "glazy.org",
      "url": "https://glazy.org/recipes/7655"
    },
    {
      "id": 8318,
      "code": "GLAZY-8318",
      "name": "VC Satin Mat smooth whitish ^5-6 ox, 10 ochre",
      "cone": "6",
      "surface": "Semi-glossy",
      "transparency": "",
      "atmosphere": "Oxidation",
      "subtype": "Glaze",
      "ingredients": [
        {
          "material": "Ferro Frit 3134",
          "amount": 25.0
        },
        {
          "material": "Nepheline Syenite",
          "amount": 25.0
        },
        {
          "material": "Whiting",
          "amount": 20.0
        },
        {
          "material": "EP Kaolin",
          "amount": 15.0
        },
        {
          "material": "Silica",
          "amount": 15.0
        }
      ],
      "additionals": [
        {
          "material": "Yellow Ochre",
          "amount": 10.0
        }
      ],
      "description": "",
      "createdBy": "Alisa Liskin Clausen",
      "source": "glazy.org",
      "url": "https://glazy.org/recipes/8318"
    },
    {
      "id": 7659,
      "code": "GLAZY-7659",
      "name": "VC Satin Mat smooth whitish ^5-6, 1 Cob. Carb, 2",
      "cone": "6",
      "surface": "Semi-glossy",
      "transparency": "",
      "atmosphere": "Oxidation",
      "subtype": "Glaze",
      "ingredients": [
        {
          "material": "Ferro Frit 3134",
          "amount": 25.0
        },
        {
          "material": "Nepheline Syenite",
          "amount": 25.0
        },
        {
          "material": "Whiting",
          "amount": 20.0
        },
        {
          "material": "EP Kaolin",
          "amount": 15.0
        },
        {
          "material": "Silica",
          "amount": 15.0
        }
      ],
      "additionals": [
        {
          "material": "Chrome Oxide",
          "amount": 2.0
        },
        {
          "material": "Cobalt Carbonate",
          "amount": 1.0
        }
      ],
      "description": "",
      "createdBy": "Alisa Liskin Clausen",
      "source": "glazy.org",
      "url": "https://glazy.org/recipes/7659"
    },
    {
      "id": 7657,
      "code": "GLAZY-7657",
