Repository: MrSeldon/argilev2

File: data/glazes/glazy.json (part 294 of 315)
{
      "name": "VC Satin Mat smooth whitish ^5-6, 1 cu carb.",
      "cone": "6",
      "surface": "Semi-glossy",
      "transparency": "",
      "atmosphere": "Oxidation",
      "subtype": "Glaze",
      "ingredients": [
        {
          "material": "Ferro Frit 3134",
          "amount": 25.0
        },
        {
          "material": "Nepheline Syenite",
          "amount": 25.0
        },
        {
          "material": "Whiting",
          "amount": 20.0
        },
        {
          "material": "EP Kaolin",
          "amount": 15.0
        },
        {
          "material": "Silica",
          "amount": 15.0
        }
      ],
      "additionals": [
        {
          "material": "Copper Carbonate",
          "amount": 1.0
        }
      ],
      "description": "",
      "createdBy": "Alisa Liskin Clausen",
      "source": "glazy.org",
      "url": "https://glazy.org/recipes/7657"
    },
    {
      "id": 7660,
      "code": "GLAZY-7660",
      "name": "VC Satin Mat Smooth Whitish, 10 RIO ^5-6 ox",
      "cone": "6",
      "surface": "Semi-glossy",
      "transparency": "",
      "atmosphere": "Oxidation",
      "subtype": "Glaze",
      "ingredients": [
        {
          "material": "Ferro Frit 3134",
          "amount": 25.0
        },
        {
          "material": "Nepheline Syenite",
          "amount": 25.0
        },
        {
          "material": "Whiting",
          "amount": 20.0
        },
        {
          "material": "EP Kaolin",
          "amount": 15.0
        },
        {
          "material": "Silica",
          "amount": 15.0
        }
      ],
      "additionals": [
        {
          "material": "Red Iron Oxide",
          "amount": 10.0
        }
      ],
      "description": "",
      "createdBy": "Alisa Liskin Clausen",
      "source": "glazy.org",
      "url": "https://glazy.org/recipes/7660"
    },
    {
      "id": 7662,
      "code": "GLAZY-7662",
      "name": "VC Satin mat smooth whitish, 10 Zircopax ^5-6",
      "cone": "6",
      "surface": "Semi-glossy",
      "transparency": "",
      "atmosphere": "Oxidation",
      "subtype": "Glaze",
      "ingredients": [
        {
          "material": "Ferro Frit 3134",
          "amount": 25.0
        },
        {
          "material": "Nepheline Syenite",
          "amount": 25.0
        },
        {
          "material": "Whiting",
          "amount": 20.0
        },
        {
          "material": "EP Kaolin",
          "amount": 15.0
        },
        {
          "material": "Silica",
          "amount": 15.0
        }
      ],
      "additionals": [
        {
          "material": "Zircopax",
          "amount": 10.0
        }
      ],
      "description": "",
      "createdBy": "Alisa Liskin Clausen",
      "source": "glazy.org",
      "url": "https://glazy.org/recipes/7662"
    },
    {
      "id": 7661,
      "code": "GLAZY-7661",
      "name": "VC Satin Mat Smooth Whitish, 2 Cobalt Carb. ^5-6",
      "cone": "6",
      "surface": "Semi-glossy",
      "transparency": "",
      "atmosphere": "Oxidation",
      "subtype": "Glaze",
      "ingredients": [
        {
          "material": "Ferro Frit 3134",
          "amount": 25.0
        },
        {
          "material": "Nepheline Syenite",
          "amount": 25.0
        },
        {
          "material": "Whiting",
          "amount": 20.0
        },
        {
          "material": "EP Kaolin",
          "amount": 15.0
        },
        {
          "material": "Silica",
          "amount": 15.0
        }
      ],
      "additionals": [
        {
          "material": "Cobalt Carbonate",
          "amount": 2.0
        }
      ],
      "description": "",
      "createdBy": "Alisa Liskin Clausen",
      "source": "glazy.org",
      "url": "https://glazy.org/recipes/7661"
    },
    {
      "id": 7663,
      "code": "GLAZY-7663",
      "name": "VC Satin Mat smooth whitish, base ^5-6 ox.",
      "cone": "6",
      "surface": "Semi-glossy",
      "transparency": "",
      "atmosphere": "Oxidation",
      "subtype": "Glaze",
      "ingredients": [
        {
          "material": "Ferro Frit 3134",
          "amount": 25.0
        },
        {
          "material": "Nepheline Syenite",
          "amount": 25.0
        },
        {
          "material": "Whiting",
          "amount": 20.0
        },
        {
          "material": "EP Kaolin",
          "amount": 15.0
        },
        {
          "material": "Silica",
          "amount": 15.0
        }
      ],
      "description": "",
      "createdBy": "Alisa Liskin Clausen",
      "source": "glazy.org",
      "url": "https://glazy.org/recipes/7663"
    },
    {
      "id": 19340,
      "code": "GLAZY-19340",
      "name": "VC Satin Matte Black",
      "cone": "9 - 11",
      "surface": "Matte",
      "transparency": "Opaque",
      "atmosphere": "Reduction",
      "subtype": "Glaze - Black - Satin",
      "ingredients": [
        {
          "material": "Custer Feldspar",
          "amount": 20.0
        },
        {
          "material": "Silica",
          "amount": 20.0
        },
        {
          "material": "Minspar 200",
          "amount": 20.0
        },
        {
          "material": "Dolomite",
          "amount": 15.0
        },
        {
          "material": "Talc",
          "amount": 13.0
        },
        {
          "material": "Kentucky OM #4 Ball Clay",
          "amount": 10.0
        },
        {
          "material": "Whiting",
          "amount": 2.0
        }
      ],
      "additionals": [
        {
          "material": "Copper Carbonate",
          "amount": 3.0
        },
        {
          "material": "Red Iron Oxide",
          "amount": 3.0
        },
        {
          "material": "Manganese Dioxide",
          "amount": 2.0
        },
        {
          "material": "Chrome Oxide",
          "amount": 1.0
        }
      ],
      "description": "Soooo sexy.",
      "createdBy": "WIU CERAMICS",
      "source": "glazy.org",
      "url": "https://glazy.org/recipes/19340"
    },
    {
      "id": 7670,
      "code": "GLAZY-7670",
      "name": "VC Smooth Satin Mat 1 Co.^6 ox.",
      "cone": "6",
      "surface": "Matte",
      "transparency": "Opaque",
      "atmosphere": "Oxidation",
      "subtype": "Glaze",
      "ingredients": [
        {
          "material": "Nepheline Syenite",
          "amount": 45.0
        },
        {
          "material": "EP Kaolin",
          "amount": 20.0
        },
        {
          "material": "Whiting",
          "amount": 18.0
        },
        {
          "material": "Zinc Oxide",
          "amount": 12.0
        },
        {
          "material": "Silica",
          "amount": 5.0
        }
      ],
      "additionals": [
        {
          "material": "Cobalt Carbonate",
          "amount": 1.0
        }
      ],
      "description": "Stony matte surface. Colored with 1 Cobalt Oxide yields medium speckled blue. 2 Cobalt Oxide yields dark speckeld blue 10 Ochre speckled yellow matte 1 Cobalt Carb., 2 Chrome speckled blue to black 1 Copper Carb. speckled light green to olive",
      "createdBy": "Alisa Liskin Clausen",
      "source": "glazy.org",
      "url": "https://glazy.org/recipes/7670"
    },
    {
      "id": 7671,
      "code": "GLAZY-7671",
      "name": "VC Smooth Satin Mat base ^6 ox.",
      "cone": "6",
      "surface": "Matte",
      "transparency": "",
      "atmosphere": "Oxidation",
      "subtype": "Glaze",
      "ingredients": [
        {
          "material": "Nepheline Syenite",
          "amount": 45.0
        },
        {
          "material": "EP Kaolin",
          "amount": 20.0
        },
        {
          "material": "Whiting",
          "amount": 18.0
        },
        {
          "material": "Zinc Oxide",
          "amount": 12.0
        },
        {
          "material": "Silica",
          "amount": 5.0
        }
      ],
      "description": "",
      "createdBy": "Alisa Liskin Clausen",
      "source": "glazy.org",
      "url": "https://glazy.org/recipes/7671"
    },
    {
      "id": 7666,
      "code": "GLAZY-7666",
      "name": "VC Smooth Satin Mat, 1 Cob.carb,2 Chrome ^6 ox.",
      "cone": "6",
      "surface": "Matte",
      "transparency": "",
      "atmosphere": "Oxidation",
      "subtype": "Glaze",
      "ingredients": [
        {
          "material": "Nepheline Syenite",
          "amount": 45.0
        },
        {
          "material": "EP Kaolin",
          "amount": 20.0
        },
        {
          "material": "Whiting",
          "amount": 18.0
        },
        {
          "material": "Zinc Oxide",
          "amount": 12.0
        },
        {
          "material": "Silica",
          "amount": 5.0
        }
      ],
      "additionals": [
        {
          "material": "Chrome Oxide",
          "amount": 2.0
        },
        {
          "material": "Cobalt Carbonate",
          "amount": 1.0
        }
      ],
      "description": "",
      "createdBy": "Alisa Liskin Clausen",
      "source": "glazy.org",
      "url": "https://glazy.org/recipes/7666"
    },
    {
      "id": 7667,
      "code": "GLAZY-7667",
      "name": "VC Smooth Satin mat, 1 Cu. carb. ^6 ox.",
      "cone": "6",
      "surface": "Matte",
      "transparency": "",
      "atmosphere": "Oxidation",
      "subtype": "Glaze",
      "ingredients": [
        {
          "material": "Nepheline Syenite",
          "amount": 45.0
        },
        {
          "material": "EP Kaolin",
          "amount": 20.0
        },
        {
          "material": "Whiting",
          "amount": 18.0
        },
        {
          "material": "Zinc Oxide",
          "amount": 12.0
        },
        {
          "material": "Silica",
          "amount": 5.0
        }
      ],
      "additionals": [
        {
          "material": "Copper Carbonate",
          "amount": 1.0
        }
      ],
      "description": "",
      "createdBy": "Alisa Liskin Clausen",
      "source": "glazy.org",
      "url": "https://glazy.org/recipes/7667"
    },
    {
      "id": 7668,
      "code": "GLAZY-7668",
      "name": "VC Smooth Satin Mat, 10 RIO ^6 ox.",
      "cone": "6",
      "surface": "Matte",
      "transparency": "",
      "atmosphere": "Oxidation",
      "subtype": "Glaze",
      "ingredients": [
        {
          "material": "Nepheline Syenite",
          "amount": 45.0
        },
        {
          "material": "EP Kaolin",
          "amount": 20.0
        },
        {
          "material": "Whiting",
          "amount": 18.0
        },
        {
          "material": "Zinc Oxide",
          "amount": 12.0
        },
        {
          "material": "Silica",
          "amount": 5.0
        }
      ],
      "additionals": [
        {
          "material": "Red Iron Oxide",
          "amount": 10.0
        }
      ],
      "description": "",
      "createdBy": "Alisa Liskin Clausen",
      "source": "glazy.org",
      "url": "https://glazy.org/recipes/7668"
    },
    {
      "id": 7669,
      "code": "GLAZY-7669",
      "name": "VC Smooth Satin Mat, 10 RIO ^6 ox. (variation)",
      "cone": "6",
      "surface": "Matte",
      "transparency": "",
      "atmosphere": "Oxidation",
      "subtype": "Glaze",
      "ingredients": [
        {
          "material": "Nepheline Syenite",
          "amount": 45.0
        },
        {
          "material": "EP Kaolin",
          "amount": 20.0
        },
        {
          "material": "Whiting",
          "amount": 18.0
        },
        {
          "material": "Zinc Oxide",
          "amount": 12.0
        },
        {
          "material": "Silica",
          "amount": 5.0
        }
      ],
      "additionals": [
        {
          "material": "Cobalt Carbonate",
          "amount": 2.0
        }
      ],
      "description": "",
      "createdBy": "Alisa Liskin Clausen",
      "source": "glazy.org",
      "url": "https://glazy.org/recipes/7669"
    },
    {
      "id": 7665,
      "code": "GLAZY-7665",
      "name": "VC Smooth Satin Mat, 10 Zircopax",
      "cone": "6",
      "surface": "Matte",
      "transparency": "",
      "atmosphere": "Oxidation",
      "subtype": "Glaze",
      "ingredients": [
        {
          "material": "Nepheline Syenite",
          "amount": 45.0
        },
        {
          "material": "EP Kaolin",
          "amount": 20.0
        },
        {
          "material": "Whiting",
          "amount": 18.0
        },
        {
          "material": "Zinc Oxide",
          "amount": 12.0
        },
        {
          "material": "Silica",
          "amount": 5.0
        }
      ],
      "additionals": [
        {
          "material": "Zircopax",
          "amount": 10.0
        }
      ],
      "description": "",
      "createdBy": "Alisa Liskin Clausen",
      "source": "glazy.org",
      "url": "https://glazy.org/recipes/7665"
    },
    {
      "id": 7664,
      "code": "GLAZY-7664",
      "name": "VC Smooth Satin Mat, ^6 ox. 10 Ochre",
      "cone": "6",
      "surface": "Matte",
      "transparency": "",
      "atmosphere": "Oxidation",
      "subtype": "Glaze",
      "ingredients": [
        {
          "material": "Nepheline Syenite",
          "amount": 45.0
        },
        {
          "material": "EP Kaolin",
          "amount": 20.0
        },
        {
          "material": "Whiting",
          "amount": 18.0
        },
        {
          "material": "Zinc Oxide",
          "amount": 12.0
        },
        {
          "material": "Silica",
          "amount": 5.0
        }
      ],
      "additionals": [
        {
          "material": "Yellow Ochre",
          "amount": 10.0
        }
      ],
      "description": "",
      "createdBy": "Alisa Liskin Clausen",
      "source": "glazy.org",
      "url": "https://glazy.org/recipes/7664"
    },
    {
      "id": 44063,
      "code": "GLAZY-44063",
      "name": "VC Spotted Yellow, Orangish, Tan \"Special\" Glaze-like Wash",
      "cone": "5",
      "surface": "",
      "transparency": "",
      "atmosphere": "Oxidation",
      "subtype": "Glaze - Yellow",
      "ingredients": [
        {
          "material": "Gerstley Borate",
          "amount": 50.0
        },
        {
          "material": "Talc",
          "amount": 35.0
        },
        {
          "material": "Rutile",
          "amount": 15.0
        }
      ],
      "description": "From Virginia Scotchie's Clay and Glaze Compendium",
      "createdBy": "Glazy Admin",
      "source": "glazy.org",
      "url": "https://glazy.org/recipes/44063"
    },
    {
      "id": 7653,
      "code": "GLAZY-7653",
      "name": "VC Stone mat, whitish 3 RIO",
      "cone": "6",
      "surface": "Dry Matte",
      "transparency": "",
      "atmosphere": "Oxidation",
      "subtype": "Glaze",
      "ingredients": [
        {
          "material": "Nepheline Syenite",
          "amount": 50.0
        },
        {
          "material": "Silica",
          "amount": 15.0
        },
        {
          "material": "Barium Carbonate",
          "amount": 10.0
        },
        {
          "material": "EP Kaolin",
          "amount": 10.0
        },
        {
          "material": "Ferro Frit 3134",
          "amount": 5.0
        },
        {
          "material": "Lithium Carbonate",
          "amount": 5.0
        },
        {
          "material": "Whiting",
          "amount": 5.0
        }
      ],
      "additionals": [
        {
          "material": "Red Iron Oxide",
          "amount": 3.0
        }
      ],
      "description": "",
      "createdBy": "Alisa Liskin Clausen",
      "source": "glazy.org",
      "url": "https://glazy.org/recipes/7653"
    },
    {
      "id": 7636,
      "code": "GLAZY-7636",
      "name": "VC Stone mat, whitish, 3.0 chrome",
      "cone": "6",
      "surface": "Dry Matte",
      "transparency": "",
      "atmosphere": "Oxidation",
      "subtype": "Glaze",
      "ingredients": [
        {
          "material": "Nepheline Syenite",
          "amount": 50.0
        },
        {
          "material": "Silica",
          "amount": 15.0
        },
        {
          "material": "Barium Carbonate",
          "amount": 10.0
        },
        {
          "material": "EP Kaolin",
          "amount": 10.0
        },
        {
          "material": "Ferro Frit 3134",
          "amount": 5.0
        },
        {
          "material": "Lithium Carbonate",
          "amount": 5.0
        },
        {
          "material": "Whiting",
          "amount": 5.0
        }
      ],
      "additionals": [
        {
          "material": "Chrome Oxide",
          "amount": 3.0
        }
      ],
      "description": "",
      "createdBy": "Alisa Liskin Clausen",
      "source": "glazy.org",
      "url": "https://glazy.org/recipes/7636"
    },
    {
      "id": 7652,
      "code": "GLAZY-7652",
      "name": "VC Stone Mat, Whitish, ^5-6, 3 copper carb.",
      "cone": "6",
      "surface": "Dry Matte",
      "transparency": "",
      "atmosphere": "Oxidation",
      "subtype": "Glaze",
      "ingredients": [
        {
          "material": "Nepheline Syenite",
          "amount": 50.0
        },
        {
          "material": "Silica",
          "amount": 15.0
        },
        {
          "material": "Barium Carbonate",
          "amount": 10.0
        },
        {
          "material": "EP Kaolin",
          "amount": 10.0
        },
        {
          "material": "Ferro Frit 3134",
          "amount": 5.0
        },
        {
          "material": "Lithium Carbonate",
          "amount": 5.0
        },
        {
          "material": "Whiting",
          "amount": 5.0
        }
      ],
      "additionals": [
        {
          "material": "Copper Carbonate",
          "amount": 3.0
        }
      ],
      "description": "",
      "createdBy": "Alisa Liskin Clausen",
      "source": "glazy.org",
      "url": "https://glazy.org/recipes/7652"
    },
    {
      "id": 7654,
      "code": "GLAZY-7654",
      "name": "VC Stone mat, whitish, base",
      "cone": "6",
      "surface": "Dry Matte",
      "transparency": "",
      "atmosphere": "Oxidation",
      "subtype": "Glaze",
      "ingredients": [
        {
          "material": "Nepheline Syenite",
          "amount": 50.0
        },
        {
          "material": "Silica",
          "amount": 15.0
        },
        {
          "material": "Barium Carbonate",
          "amount": 10.0
        },
        {
          "material": "EP Kaolin",
          "amount": 10.0
        },
        {
          "material": "Ferro Frit 3134",
          "amount": 5.0
        },
        {
          "material": "Lithium Carbonate",
          "amount": 5.0
        },
        {
          "material": "Whiting",
          "amount": 5.0
        }
      ],
      "description": "",
      "createdBy": "Alisa Liskin Clausen",
      "source": "glazy.org",
      "url": "https://glazy.org/recipes/7654"
    },
    {
      "id": 52681,
      "code": "GLAZY-52681",
      "name": "VC Transparent 3",
      "cone": "6",
      "surface": "Glossy",
      "transparency": "Transparent",
      "atmosphere": "Oxidation",
      "subtype": "Glaze",
      "ingredients": [
        {
          "material": "XXX 0906_Feldspato pot\u00e1ssico Minasolo",
          "amount": 40.0
        },
        {
          "material": "Gerstley Borate",
          "amount": 18.0
        },
        {
          "material": "Silica",
          "amount": 16.0
        },
        {
          "material": "XXX 0929_Carbonato de C\u00e1lcio Extra Leve",
          "amount": 16.0
        },
        {
          "material": "EP Kaolin",
          "amount": 10.0
        },
        {
          "material": "Bentonite",
          "amount": 2.0
        }
      ],
      "description": "Esmaltes de gama m\u00e9dia, John Britt, p\u00e1g. 72. Craquelou totalmente na argila Tabaco e manchou a linha riscada por baixo.",
      "createdBy": "Marize Mello",
      "source": "glazy.org",
      "url": "https://glazy.org/recipes/52681"
    },
    {
      "id": 30177,
      "code": "GLAZY-30177",
      "name": "VC Vampire Red",
      "cone": "9 - 10",
      "surface": "Semi-glossy",
      "transparency": "Opaque",
      "atmosphere": "Reduction",
      "subtype": "Glaze - Red - Copper - Oxblood",
      "ingredients": [
        {
          "material": "Silica",
          "amount": 28.0
        },
        {
          "material": "Custer Feldspar",
          "amount": 26.0
        },
        {
          "material": "Whiting",
          "amount": 16.0
        },
        {
          "material": "Barium Carbonate",
          "amount": 12.0
        },
        {
          "material": "NC-4 Feldspar",
          "amount": 5.0
        },
        {
          "material": "Frit 3185",
          "amount": 5.0
        },
        {
          "material": "EP Kaolin",
          "amount": 4.0
        },
        {
          "material": "Kentucky OM #4 Ball Clay",
          "amount": 4.0
        }
      ],
      "additionals": [
        {
          "material": "Tin Oxide",
          "amount": 3.0
        },
        {
          "material": "Bentonite",
          "amount": 2.0
        },
        {
          "material": "Copper Carbonate",
          "amount": 0.5
        }
      ],
      "description": "This glaze was found in John Britt's cone 10 glaze book. Unfortunately frit 3185 is no longer in production, so I can't actually make this glaze. I'm using this recipe as a basis for a similar, updated recipe that I hope will have the same effect.",
      "createdBy": "Sid Henderson",
      "source": "glazy.org",
      "url": "https://glazy.org/recipes/30177"
    },
    {
      "id": 21133,
      "code": "GLAZY-21133",
      "name": "VC/Easy Glossy",
      "cone": "6",
      "surface": "Glossy",
      "transparency": "Transparent",
      "atmosphere": "Oxidation",
      "subtype": "Glaze - Green - Copper",
      "ingredients": [
        {
          "material": "Cornwall Stone",
          "amount": 46.0
        },
        {
          "material": "Ferro Frit 3124",
          "amount": 26.0
        },
        {
          "material": "Gerstley Borate",
          "amount": 20.0
        },
        {
          "material": "Ball Clay",
          "amount": 8.0
        }
      ],
      "additionals": [
        {
          "material": "Copper Carbonate",
          "amount": 2.0
        },
        {
          "material": "Red Iron Oxide",
          "amount": 0.5
        }
      ],
      "description": "This glaze has an interesting history. A member of WCAC, Nancy Alt, had visited Val Cushing's home and purchased a vase with a lovely blue-green celadon glaze. Nancy asked Val if he could share the glaze recipe, and he not only shared it but converted it from cone 9 to cone 6 (the temperature Nancy was firing). Val's email is copied below. It shows the extremely generous nature of this amazing potter and teacher: From: Val Cushing Subject: Re: celedon glaze Date: May 12, 2009 at 12:46:57 PM EDT To: Nancy Alt Dear Nancy, This glaze is one I made for C/9 oxidation electric firing, so that it would appear to be a blue green celadon. I have revised it for you to be the same color and texture only for C/6 ox. electric . I will give you two to try , first VC Pale Emerald, C/6 , glossy , blue/green , celadon looking. as follows.......... Kona F/4 feldspar 24, Ferro Frit 3134 24, Dolomite 4, whiting 14, barium carbonate 2, zinc oxide 2, flint 24, and EPK 6. ADD TO THAT , 1/2 % COPPER CARBONATE for blue green. VC/easy glossy, C/6 ox. , electric , celadon looking , green. Cornwall Stone 46, Gerstley Borate 20, Ferro Frit 3124 26, Ball Clay 8. --- add 2% copper carb. and 1/2 % red iron oxide for celadon looking green color. Test these two Nancy and if the color is not exactly what you expected let me know and we can make a revision. We may have different \"tastes\" about color , but we can get what you want...My pale emerald should be quite a bit like the glaze on the jar of mine you now have. and THANK YOU . Val",
      "createdBy": "Derek Au",
      "source": "glazy.org",
      "url": "https://glazy.org/recipes/21133"
    },
    {
      "id": 5431,
      "code": "GLAZY-5431",
      "name": "VCAA Copper Blue Green",
      "cone": "9 - 10",
      "surface": "Matte",
      "transparency": "",
      "atmosphere": "Reduction",
      "subtype": "Glaze - Green - Copper",
      "ingredients": [
        {
          "material": "Cornwall Stone",
          "amount": 46.0
        },
        {
          "material": "Whiting",
          "amount": 34.0
        },
        {
          "material": "EP Kaolin",
          "amount": 20.0
        }
      ],
      "additionals": [
        {
          "material": "Copper Carbonate",
          "amount": 4.0
        },
        {
          "material": "Tin Oxide",
          "amount": 4.0
        }
      ],
      "description": "This recipe was imported from Louis Katz's Hyperglaze database available on his website: http://falcon.tamucc.edu/lkatz/allglazes.txt More information about Louis Katz can be found on his website, http://www.louiskatz.net/ Louis Katz Notes: I am not a safety expert and any information contained in this file about safety should be ignored in favor of advice from experts. All of the materials in all glazes are potentially hazardous. All of these glaze recipes are given without any representation of accuracy or safety. They may work, they may not. They may be safe when fired or they may not. All of the materials used in them have hazards associated with them. You must be have sufficient training in the hazards before you use the the materials. You will have to determine the suitability and safety for your use. Do not assume that a lack of a warning about a material means that it is safe. Cone: 9, 10 Color: Blue Green Surface texture: Matte Firing: Reduction Recipe: Percent Batch Cornwall Stone 46.00 46.00 Whiting 34.00 34.00 EPK 20.00 20.00 Totals: 100.00 % 100.00 gm Also add: Copper Carbonate 4.00 4.00 Tin Oxide 4.00 4.00",
      "createdBy": "Glazy Admin",
      "source": "glazy.org",
      "url": "https://glazy.org/recipes/5431"
    },
    {
      "id": 5104,
      "code": "GLAZY-5104",
      "name": "VCAA Copper Blue Green REvised 1",
      "cone": "10",
      "surface": "Matte",
      "transparency": "",
      "atmosphere": "Oxidation, Reduction",
      "subtype": "Glaze - Green - Copper",
      "ingredients": [
        {
          "material": "Whiting",
          "amount": 34.47
        },
        {
          "material": "Custer Feldspar (1989)",
          "amount": 31.01
        },
        {
          "material": "EP Kaolin",
          "amount": 23.74
        },
        {
          "material": "Silica",
          "amount": 10.16
        },
        {
          "material": "Bone Ash",
          "amount": 0.63
        }
      ],
      "additionals": [
        {
          "material": "Copper Carbonate",
          "amount": 4.0
        },
        {
          "material": "Tin Oxide",
          "amount": 4.0
        }
      ],
      "description": "This recipe was imported from Louis Katz's Hyperglaze database available on his website: http://falcon.tamucc.edu/lkatz/allglazes.txt More information about Louis Katz can be found on his website, http://www.louiskatz.net/ Louis Katz Notes: I am not a safety expert and any information contained in this file about safety should be ignored in favor of advice from experts. All of the materials in all glazes are potentially hazardous. All of these glaze recipes are given without any representation of accuracy or safety. They may work, they may not. They may be safe when fired or they may not. All of the materials used in them have hazards associated with them. You must be have sufficient training in the hazards before you use the the materials. You will have to determine the suitability and safety for your use. Do not assume that a lack of a warning about a material means that it is safe. Cone: 10 Surface texture: matte Firing: Ox. or Red. Recipe: Percent Batch custer Feldspar 31.01 31.0 EPK 23.74 23.7 bone ash 0.63 0.6 whiting 34.47 34.5 silica 10.16 10.2 Totals: 100.00 % 100.0 gm Also add: Copper Carbonate 4.00 4.0 Tin Oxide 4.00 4.0",
      "createdBy": "Glazy Admin",
      "source": "glazy.org",
      "url": "https://glazy.org/recipes/5104"
    },
    {
      "id": 5105,
      "code": "GLAZY-5105",
      "name": "VCAA Copper Blue Green Revised 2",
      "cone": "10",
      "surface": "Matte",
      "transparency": "",
      "atmosphere": "Oxidation, Reduction",
      "subtype": "Glaze - Green - Copper",
      "ingredients": [
        {
          "material": "Whiting",
          "amount": 34.69
        },
        {
          "material": "EP Kaolin",
          "amount": 23.59
        },
        {
          "material": "Nepheline Syenite",
          "amount": 23.58
        },
        {
          "material": "Silica",
          "amount": 17.63
        },
        {
          "material": "Bone Ash",
          "amount": 0.51
        }
      ],
      "additionals": [
        {
          "material": "Copper Carbonate",
          "amount": 4.0
        },
        {
          "material": "Tin Oxide",
          "amount": 4.0
        }
      ],
      "description": "This recipe was imported from Louis Katz's Hyperglaze database available on his website: http://falcon.tamucc.edu/lkatz/allglazes.txt More information about Louis Katz can be found on his website, http://www.louiskatz.net/ Louis Katz Notes: I am not a safety expert and any information contained in this file about safety should be ignored in favor of advice from experts. All of the materials in all glazes are potentially hazardous. All of these glaze recipes are given without any representation of accuracy or safety. They may work, they may not. They may be safe when fired or they may not. All of the materials used in them have hazards associated with them. You must be have sufficient training in the hazards before you use the the materials. You will have to determine the suitability and safety for your use. Do not assume that a lack of a warning about a material means that it is safe. Cone: 10 Surface texture: matte Firing: Ox. or Red. Recipe: Percent Batch Neph Sy 23.58 23.58 EPK 23.59 23.59 bone Ash 0.51 0.51 whiting 34.69 34.69 silica 17.63 17.63 Totals: 100.00 % 100.00 gm Also add: copper Carbonate 4.00 4.00 Tin Oxide 4.00 4.00",
      "createdBy": "Glazy Admin",
      "source": "glazy.org",
      "url": "https://glazy.org/recipes/5105"
    },
    {
      "id": 6059,
      "code": "GLAZY-6059",
      "name": "VCT White",
      "cone": "10",
      "surface": "Satin",
      "transparency": "Semi-opaque",
      "atmosphere": "Reduction",
      "subtype": "Glaze - White, Off-White",
      "ingredients": [
        {
          "material": "Calcined Kaolin",
          "amount": 20.9
        },
        {
          "material": "Nepheline Syenite",
          "amount": 19.37
        },
        {
          "material": "Cornwall Stone",
          "amount": 17.38
        },
        {
          "material": "Talc",
          "amount": 16.24
        },
        {
          "material": "Dolomite",
          "amount": 15.29
        },
        {
          "material": "Whiting",
          "amount": 5.22
        },
        {
          "material": "EP Kaolin",
          "amount": 3.51
        },
        {
          "material": "Silica",
          "amount": 2.09
        }
      ],
      "description": "Original Recipe: Whiting \u2013 165 Dolomite \u2013 483 Talc \u2013 513 Cornwall Stone \u2013 549 Nepheline Syenite \u2013 612 EPK \u2013 111 Calcined Kaolin \u2013 660 Silica \u2013 66 From William \u201cBill\u201d Schran, Teacher & Consultant Creative Creek Artisans: http://www.creativecreekartisans.com/ Cone 10 Reduction Glazes: http://www.creativecreekartisans.com/creativecreekcone10re.htm",
      "createdBy": "William Schran",
      "source": "glazy.org",
      "url": "https://glazy.org/recipes/6059"
    },
    {
      "id": 31290,
      "code": "GLAZY-31290",
      "name": "VD0003",
      "cone": "6",
      "surface": "Semi-matte",
      "transparency": "Semi-opaque",
      "atmosphere": "Oxidation",
      "subtype": "Glaze - White, Off-White",
      "ingredients": [
        {
          "material": "Silica",
          "amount": 28.01
        },
        {
          "material": "Kaolin",
          "amount": 27.82
        },
        {
          "material": "Whiting",
          "amount": 17.91
        },
        {
          "material": "Borax",
          "amount": 8.47
        },
        {
          "material": "Titanium Dioxide",
          "amount": 5.28
        },
        {
          "material": "Dolomite",
          "amount": 4.16
        },
        {
          "material": "Zircopax",
          "amount": 4.14
        },
        {
          "material": "Zinc Oxide",
          "amount": 1.83
        },
        {
          "material": "Feldspar",
          "amount": 1.76
        },
        {
          "material": "Iron oxide",
          "amount": 0.57
        }
      ],
      "description": "Matte when thin.",
      "createdBy": "Vika Dober",
      "source": "glazy.org",
      "url": "https://glazy.org/recipes/31290"
    },
    {
      "id": 31292,
      "code": "GLAZY-31292",
      "name": "VD0004/2",
      "cone": "6",
      "surface": "Glossy",
      "transparency": "",
      "atmosphere": "Oxidation",
      "subtype": "Glaze - Blue - Cobalt",
      "ingredients": [
        {
          "material": "Nepheline Syenite",
          "amount": 89.0
        },
        {
          "material": "Talc",
          "amount": 8.0
        },
        {
          "material": "Calcium borate frit",
          "amount": 3.0
        },
        {
          "material": "Bentonite",
          "amount": 2.0
        },
        {
          "material": "Cobalt Oxide",
          "amount": 0.5
        },
        {
          "material": "Iron oxide",
          "amount": 0.5
        }
      ],
      "description": "",
      "createdBy": "Vika Dober",
      "source": "glazy.org",
      "url": "https://glazy.org/recipes/31292"
    },
    {
      "id": 5106,
      "code": "GLAZY-5106",
      "name": "Vegas Red",
      "cone": "10",
      "surface": "Glossy",
      "transparency": "",
      "atmosphere": "Oxidation, Reduction",
      "subtype": "Glaze - Red - Copper",
      "ingredients": [
        {
          "material": "Custer Feldspar (1989)",
          "amount": 39.93
        },
        {
          "material": "Silica",
          "amount": 24.51
        },
        {
          "material": "Dolomite",
          "amount": 8.28
        },
        {
          "material": "Gerstley Borate",
          "amount": 8.28
        },
        {
          "material": "Whiting",
          "amount": 8.01
        },
        {
          "material": "Barium Carbonate",
          "amount": 4.14
        },
        {
          "material": "Tin Oxide",
          "amount": 2.48
        },
        {
          "material": "EP Kaolin",
          "amount": 2.21
        },
        {
          "material": "Zinc Oxide",
          "amount": 1.66
        },
        {
          "material": "Copper Carbonate",
          "amount": 0.5
        }
      ],
      "description": "This recipe was imported from Louis Katz's Hyperglaze database available on his website: http://falcon.tamucc.edu/lkatz/allglazes.txt More information about Louis Katz can be found on his website, http://www.louiskatz.net/ Louis Katz Notes: I am not a safety expert and any information contained in this file about safety should be ignored in favor of advice from experts. All of the materials in all glazes are potentially hazardous. All of these glaze recipes are given without any representation of accuracy or safety. They may work, they may not. They may be safe when fired or they may not. All of the materials used in them have hazards associated with them. You must be have sufficient training in the hazards before you use the the materials. You will have to determine the suitability and safety for your use. Do not assume that a lack of a warning about a material means that it is safe. Cone: 10 Surface texture: shiny glossy Firing: Ox. or Red. Recipe: Percent Batch Custer Feldspar 39.93 40.2 EPK 2.21 2.2 Whiting 8.01 8.1 Gertsley Borate 8.28 8.3 Dolomite 8.28 8.3 Zinc Oxide 1.66 1.7 Barium Carbonate 4.14 4.2 Tin Oxide 2.48 2.5 Silica 24.51 24.7 Copper Carbonate 0.50 0.5 Totals: 100.00 % 100.7 gm Comments: Tom Coleman?",
      "createdBy": "Glazy Admin",
      "source": "glazy.org",
      "url": "https://glazy.org/recipes/5106"
    },
    {
      "id": 19955,
      "code": "GLAZY-19955",
      "name": "Vegas Red",
      "cone": "10",
      "surface": "Glossy",
      "transparency": "Translucent",
      "atmosphere": "Reduction",
      "subtype": "Glaze - Red - Copper",
      "ingredients": [
        {
          "material": "G-200 Feldspar",
          "amount": 40.48
        },
        {
          "material": "Silica",
          "amount": 24.95
        },
        {
          "material": "Dolomite",
          "amount": 8.42
        },
        {
          "material": "Gerstley Borate",
          "amount": 8.42
        },
        {
          "material": "Whiting",
          "amount": 8.22
        },
        {
          "material": "Strontium Carbonate",
          "amount": 3.11
        },
        {
          "material": "Tin Oxide",
          "amount": 2.51
        },
        {
          "material": "EP Kaolin",
          "amount": 2.2
        },
        {
          "material": "Zinc Oxide",
          "amount": 1.7
        }
      ],
      "additionals": [
        {
          "material": "Bentonite",
          "amount": 2.0
        },
        {
          "material": "Copper Carbonate",
          "amount": 0.5
        }
      ],
      "description": "Transparent and celadon-like where deep copper red does not form",
      "createdBy": "Cecilia Secaira",
      "source": "glazy.org",
      "url": "https://glazy.org/recipes/19955"
    },
    {
      "id": 33834,
      "code": "GLAZY-33834",
      "name": "Vegas Red",
      "cone": "9 - 10",
      "surface": "",
      "transparency": "",
      "atmosphere": "Reduction",
      "subtype": "Glaze - Red - Copper",
      "ingredients": [
        {
          "material": "Custer Feldspar",
          "amount": 40.02
        },
        {
          "material": "Silica",
          "amount": 24.68
        },
        {
          "material": "Dolomite",
          "amount": 8.34
        },
        {
          "material": "Gerstley Borate",
          "amount": 8.34
        },
        {
          "material": "Whiting",
          "amount": 8.06
        },
        {
          "material": "Barium Carbonate",
          "amount": 4.17
        },
        {
          "material": "Tin Oxide",
          "amount": 2.5
        },
        {
          "material": "EP Kaolin",
          "amount": 2.22
        },
        {
          "material": "Zinc Oxide",
          "amount": 1.67
        }
      ],
      "additionals": [
        {
          "material": "Copper Carbonate",
          "amount": 0.5
        }
      ],
      "description": "via Tom Coleman",
      "createdBy": "Glazy Admin",
      "source": "glazy.org",
      "url": "https://glazy.org/recipes/33834"
    },
    {
      "id": 2226,
      "code": "GLAZY-2226",
      "name": "Velvet Crust",
      "cone": "04 - 03",
      "surface": "",
      "transparency": "Translucent",
      "atmosphere": "Oxidation",
      "subtype": "Glaze - Specialty",
      "ingredients": [
        {
          "material": "Alumina Hydrate",
          "amount": 43.4
        },
        {
          "material": "Gerstley Borate",
          "amount": 42.4
        },
        {
          "material": "Nepheline Syenite",
          "amount": 14.2
        }
      ],
      "description": "Glaze Type: Texture Sculpture base. Very matt. Frosty translucent in base form. Good w/color additions. UF Shop glaze.",
      "createdBy": "Glazy Admin",
      "source": "glazy.org",
