Repository: MrSeldon/argilev2

File: data/glazes/glazy.json (part 295 of 315)
{
      "url": "https://glazy.org/recipes/2226"
    },
    {
      "id": 2227,
      "code": "GLAZY-2227",
      "name": "Velvet Crust Al Oxide",
      "cone": "04 - 03",
      "surface": "",
      "transparency": "Translucent",
      "atmosphere": "Oxidation",
      "subtype": "Glaze - Specialty",
      "ingredients": [
        {
          "material": "Gerstley Borate",
          "amount": 49.9
        },
        {
          "material": "Alumina",
          "amount": 33.4
        },
        {
          "material": "Nepheline Syenite",
          "amount": 16.7
        }
      ],
      "description": "Glaze Type: Texture Sculpture base. Very matt. Frosty translucent in base form. Good w/color additions. UF Shop glaze.",
      "createdBy": "Glazy Admin",
      "source": "glazy.org",
      "url": "https://glazy.org/recipes/2227"
    },
    {
      "id": 2229,
      "code": "GLAZY-2229",
      "name": "Velvet Crust Base Recalc 1",
      "cone": "4",
      "surface": "Matte",
      "transparency": "Translucent",
      "atmosphere": "Oxidation, Reduction",
      "subtype": "Glaze - Specialty",
      "ingredients": [
        {
          "material": "Alumina Hydrate",
          "amount": 46.3
        },
        {
          "material": "Ferro Frit 3134",
          "amount": 27.6
        },
        {
          "material": "Nepheline Syenite",
          "amount": 8.0
        },
        {
          "material": "Dolomite",
          "amount": 6.8
        },
        {
          "material": "Whiting",
          "amount": 3.2
        }
      ],
      "additionals": [
        {
          "material": "Bentonite",
          "amount": 2.0
        }
      ],
      "description": "Glaze Type: Texture Guessing on surface/opacity. Rated 02/04. From Woody Hughes. UF shop glaze",
      "createdBy": "Glazy Admin",
      "source": "glazy.org",
      "url": "https://glazy.org/recipes/2229"
    },
    {
      "id": 2230,
      "code": "GLAZY-2230",
      "name": "Velvet Crust Base Recalc3",
      "cone": "4",
      "surface": "Matte",
      "transparency": "Translucent",
      "atmosphere": "Oxidation, Reduction",
      "subtype": "Glaze - Specialty",
      "ingredients": [
        {
          "material": "Alumina Hydrate",
          "amount": 47.0
        },
        {
          "material": "Ferro Frit 3134",
          "amount": 27.7
        },
        {
          "material": "Whiting",
          "amount": 6.9
        },
        {
          "material": "Nepheline Syenite",
          "amount": 6.0
        },
        {
          "material": "Strontium Carbonate",
          "amount": 5.5
        }
      ],
      "description": "Glaze Type: Texture Guessing on surface/opacity. Rated 02/04. From Woody Hughes. UF shop glaze",
      "createdBy": "Glazy Admin",
      "source": "glazy.org",
      "url": "https://glazy.org/recipes/2230"
    },
    {
      "id": 146528,
      "code": "GLAZY-146528",
      "name": "Venetian Spritz",
      "cone": "6 - 9",
      "surface": "Glossy",
      "transparency": "Translucent",
      "atmosphere": "Oxidation",
      "subtype": "Glaze",
      "ingredients": [
        {
          "material": "Nepheline Syenite",
          "amount": 37.0
        },
        {
          "material": "Silica",
          "amount": 25.0
        },
        {
          "material": "Wollastonite",
          "amount": 20.0
        },
        {
          "material": "Zinc Oxide",
          "amount": 10.0
        },
        {
          "material": "Kaolin Eckalite 1 (IMERYS Australia)",
          "amount": 8.0
        }
      ],
      "additionals": [
        {
          "material": "Red Iron Oxide",
          "amount": 1.8
        },
        {
          "material": "Epsom salts",
          "amount": 1.0
        },
        {
          "material": "Chrome Oxide",
          "amount": 0.2
        }
      ],
      "description": "Based off Jeannine Vrins' Tangerine 4 Glaze, and substituated Australian materials.",
      "createdBy": "Vessel Wound",
      "source": "glazy.org",
      "url": "https://glazy.org/recipes/146528"
    },
    {
      "id": 349073,
      "code": "GLAZY-349073",
      "name": "Venturina de baja / conos 05-04",
      "cone": "05 - 04",
      "surface": "Semi-glossy",
      "transparency": "Opaque",
      "atmosphere": "Oxidation",
      "subtype": "Glaze - Crystalline - Aventurine",
      "ingredients": [
        {
          "material": "Borax",
          "amount": 45.0
        },
        {
          "material": "Silica",
          "amount": 21.0
        },
        {
          "material": "Tinkar Z",
          "amount": 18.0
        },
        {
          "material": "Red Iron Oxide",
          "amount": 16.0
        }
      ],
      "description": "",
      "createdBy": "Dante Alberro",
      "source": "glazy.org",
      "url": "https://glazy.org/recipes/349073"
    },
    {
      "id": 272354,
      "code": "GLAZY-272354",
      "name": "Venturina de R. y B. Pearson",
      "cone": "05 - 04",
      "surface": "Satin-matte",
      "transparency": "Opaque",
      "atmosphere": "Oxidation",
      "subtype": "Glaze - Crystalline - Micro",
      "ingredients": [
        {
          "material": "Borax",
          "amount": 46.5
        },
        {
          "material": "Potash Feldspar Crecer",
          "amount": 38.0
        },
        {
          "material": "Red Iron Oxide",
          "amount": 15.5
        }
      ],
      "description": "La receta original fue publicada en un art\u00edculo de la revista Cer\u00e1mica de Espa\u00f1a, N\u00ba 44, a\u00f1o 1992. La receta (cuyos autores son Robert y Beatriz Pearson), est\u00e1 adaptada a nuestros materiales y temperatura de trabajo. Dio una superficie atigrada con peque\u00f1os cristales, que recuerda a algunos vidriados de gres.",
      "createdBy": "Dante Alberro",
      "source": "glazy.org",
      "url": "https://glazy.org/recipes/272354"
    },
    {
      "id": 163956,
      "code": "GLAZY-163956",
      "name": "venturina q5-7",
      "cone": "6",
      "surface": "Glossy",
      "transparency": "Translucent",
      "atmosphere": "Oxidation",
      "subtype": "Glaze - Crystalline - Aventurine",
      "ingredients": [
        {
          "material": "Borax",
          "amount": 65.5
        },
        {
          "material": "Silica",
          "amount": 20.4
        },
        {
          "material": "Iron oxide",
          "amount": 11.5
        },
        {
          "material": "EP Kaolin",
          "amount": 2.7
        }
      ],
      "description": "Esmalte Venturina de baja temperatura. Se utilizo Oxido de Hierro Brown de Axner (Laguna - USA) . Se generan brillos de Venturina en quema de horno electrico a 1020 CENTIGRADOS con meseta de 25 minutos, luego se baja a 950 centigrados y se permanece una hora y media a esa temperatura para que desarrollen los brillos de venturina. Resultados : Sobre biscocho de arcilla roja genera esmalte brilloso liso blando translucido . Sobre biscocho de arcilla blanca se aprecia un color MIEL con bordes negruzcos. (Digo BLANDO porque chorrea debido a su bajo contenido de alumina). EN AMBOS CASOS SE APRECIAN ABUNDANTES VENTURINAS. sE DEBE APLICAR EN CAPA GRUESA. La aplicacion es dificil y se debe colocar un platillo o pieza debajo para prevenir que el esmalte llegue a la placa del horno - tambien se puede derramar caolin en polvo sobre la placa.",
      "createdBy": "Gonzalo Ernesto Aliaga Rea",
      "source": "glazy.org",
      "url": "https://glazy.org/recipes/163956"
    },
    {
      "id": 5747,
      "code": "GLAZY-5747",
      "name": "Vera Blue",
      "cone": "10",
      "surface": "",
      "transparency": "",
      "atmosphere": "Reduction",
      "subtype": "Glaze - Blue",
      "ingredients": [
        {
          "material": "Gerstley Borate",
          "amount": 43.48
        },
        {
          "material": "Calcined Kaolin",
          "amount": 16.3
        },
        {
          "material": "EP Kaolin",
          "amount": 16.3
        },
        {
          "material": "Kingman Feldspar",
          "amount": 13.04
        },
        {
          "material": "Dolomite",
          "amount": 10.87
        }
      ],
      "additionals": [
        {
          "material": "Rutile",
          "amount": 8.7
        }
      ],
      "description": "NOTE: This recipe was imported from Triangle Potter's Guild Glaze Recipes published November, 1988 Source: NCSU Craft Center 120 kingman feldspar 100 dolomite 400 gerstley borate 150 epk (calcined) 150 epk (raw) + 80 rutile",
      "createdBy": "Glazy Admin",
      "source": "glazy.org",
      "url": "https://glazy.org/recipes/5747"
    },
    {
      "id": 367263,
      "code": "GLAZY-367263",
      "name": "VERDE 10 EC 204A",
      "cone": "6 - 7",
      "surface": "",
      "transparency": "",
      "atmosphere": "",
      "subtype": "Glaze",
      "ingredients": [
        {
          "material": "Arcilla Roja Comacsa",
          "amount": 75.0
        },
        {
          "material": "Tiza Cisne COMACSA",
          "amount": 25.0
        },
        {
          "material": "Black Copper Oxide",
          "amount": 4.0
        },
        {
          "material": "Chrome Oxide",
          "amount": 1.0
        }
      ],
      "description": "",
      "createdBy": "Ignacio Guzman",
      "source": "glazy.org",
      "url": "https://glazy.org/recipes/367263"
    },
    {
      "id": 367266,
      "code": "GLAZY-367266",
      "name": "VERDE 11 EC 204B",
      "cone": "6 - 7",
      "surface": "",
      "transparency": "",
      "atmosphere": "Neutral",
      "subtype": "Glaze",
      "ingredients": [
        {
          "material": "Arcilla Roja Comacsa",
          "amount": 70.0
        },
        {
          "material": "Tiza Cisne COMACSA",
          "amount": 30.0
        },
        {
          "material": "Black Copper Oxide",
          "amount": 5.0
        },
        {
          "material": "Chrome Oxide",
          "amount": 1.0
        }
      ],
      "description": "",
      "createdBy": "Ignacio Guzman",
      "source": "glazy.org",
      "url": "https://glazy.org/recipes/367266"
    },
    {
      "id": 367267,
      "code": "GLAZY-367267",
      "name": "VERDE 13 EC 216A",
      "cone": "6 - 7",
      "surface": "",
      "transparency": "",
      "atmosphere": "",
      "subtype": "Glaze",
      "ingredients": [
        {
          "material": "Feldespato Sip",
          "amount": 75.0
        },
        {
          "material": "Dolomita Blanca 325",
          "amount": 8.0
        },
        {
          "material": "Zinc Oxide",
          "amount": 6.0
        },
        {
          "material": "Tiza Cisne COMACSA",
          "amount": 6.0
        },
        {
          "material": "Bentonita PRF COMACSA",
          "amount": 5.0
        },
        {
          "material": "Black Copper Oxide",
          "amount": 4.0
        },
        {
          "material": "Red Iron Oxide",
          "amount": 2.0
        }
      ],
      "description": "",
      "createdBy": "Ignacio Guzman",
      "source": "glazy.org",
      "url": "https://glazy.org/recipes/367267"
    },
    {
      "id": 367269,
      "code": "GLAZY-367269",
      "name": "VERDE 15 EC 234",
      "cone": "6 - 7",
      "surface": "",
      "transparency": "",
      "atmosphere": "Neutral",
      "subtype": "Glaze",
      "ingredients": [
        {
          "material": "Feldespato Sip",
          "amount": 48.0
        },
        {
          "material": "Barium Carbonate",
          "amount": 28.0
        },
        {
          "material": "Tiza Cisne COMACSA",
          "amount": 14.0
        },
        {
          "material": "Arcilla Potter",
          "amount": 10.0
        },
        {
          "material": "Black Copper Oxide",
          "amount": 2.0
        }
      ],
      "description": "",
      "createdBy": "Ignacio Guzman",
      "source": "glazy.org",
      "url": "https://glazy.org/recipes/367269"
    },
    {
      "id": 367271,
      "code": "GLAZY-367271",
      "name": "VERDE 17 EC 237",
      "cone": "6 - 7",
      "surface": "",
      "transparency": "",
      "atmosphere": "Neutral",
      "subtype": "Glaze",
      "ingredients": [
        {
          "material": "Feldespato Sip",
          "amount": 40.0
        },
        {
          "material": "Cuarzo Cer\u00e1mico 200",
          "amount": 20.0
        },
        {
          "material": "Caolin PZ",
          "amount": 15.0
        },
        {
          "material": "Tiza Cisne COMACSA",
          "amount": 15.0
        },
        {
          "material": "Zinc Oxide",
          "amount": 10.0
        }
      ],
      "description": "",
      "createdBy": "Ignacio Guzman",
      "source": "glazy.org",
      "url": "https://glazy.org/recipes/367271"
    },
    {
      "id": 367275,
      "code": "GLAZY-367275",
      "name": "VERDE 18 EC 238",
      "cone": "6 - 7",
      "surface": "",
      "transparency": "",
      "atmosphere": "Neutral",
      "subtype": "Glaze",
      "ingredients": [
        {
          "material": "Feldespato Yurac COMACSA",
          "amount": 50.0
        },
        {
          "material": "Barium Carbonate",
          "amount": 20.0
        },
        {
          "material": "Zinc Oxide",
          "amount": 10.0
        },
        {
          "material": "Arcilla Potter",
          "amount": 10.0
        },
        {
          "material": "Tiza Cisne COMACSA",
          "amount": 10.0
        },
        {
          "material": "Black Copper Oxide",
          "amount": 1.5
        }
      ],
      "description": "",
      "createdBy": "Ignacio Guzman",
      "source": "glazy.org",
      "url": "https://glazy.org/recipes/367275"
    },
    {
      "id": 367276,
      "code": "GLAZY-367276",
      "name": "VERDE 20 EC 243",
      "cone": "6 - 7",
      "surface": "Semi-glossy",
      "transparency": "Translucent",
      "atmosphere": "Neutral",
      "subtype": "Glaze",
      "ingredients": [
        {
          "material": "Feldespato Sip",
          "amount": 55.0
        },
        {
          "material": "Tiza Cisne COMACSA",
          "amount": 15.0
        },
        {
          "material": "Barium Carbonate",
          "amount": 12.0
        },
        {
          "material": "Caolin PZ",
          "amount": 10.0
        },
        {
          "material": "Cuarzo Cer\u00e1mico 200",
          "amount": 8.0
        },
        {
          "material": "Black Copper Oxide",
          "amount": 2.0
        }
      ],
      "description": "",
      "createdBy": "Ignacio Guzman",
      "source": "glazy.org",
      "url": "https://glazy.org/recipes/367276"
    },
    {
      "id": 367277,
      "code": "GLAZY-367277",
      "name": "VERDE 21 EC 243A",
      "cone": "6 - 7",
      "surface": "",
      "transparency": "",
      "atmosphere": "Neutral",
      "subtype": "Glaze",
      "ingredients": [
        {
          "material": "Feldespato Yurac COMACSA",
          "amount": 55.0
        },
        {
          "material": "Tiza Cisne COMACSA",
          "amount": 15.0
        },
        {
          "material": "Barium Carbonate",
          "amount": 12.0
        },
        {
          "material": "Caolin PZ",
          "amount": 10.0
        },
        {
          "material": "Cuarzo Cer\u00e1mico 200",
          "amount": 8.0
        },
        {
          "material": "Black Copper Oxide",
          "amount": 2.0
        },
        {
          "material": "Black Nickel Oxide",
          "amount": 1.0
        },
        {
          "material": "Chrome Oxide",
          "amount": 0.5
        }
      ],
      "description": "",
      "createdBy": "Ignacio Guzman",
      "source": "glazy.org",
      "url": "https://glazy.org/recipes/367277"
    },
    {
      "id": 367280,
      "code": "GLAZY-367280",
      "name": "VERDE 22 EC 328",
      "cone": "6 - 7",
      "surface": "",
      "transparency": "",
      "atmosphere": "Neutral",
      "subtype": "Glaze",
      "ingredients": [
        {
          "material": "Arcilla Roja Comacsa",
          "amount": 40.0
        },
        {
          "material": "Caolin PZ",
          "amount": 20.0
        },
        {
          "material": "Feldespato Yurac COMACSA",
          "amount": 20.0
        },
        {
          "material": "Tiza Cisne COMACSA",
          "amount": 20.0
        },
        {
          "material": "Cobalt Oxide",
          "amount": 2.0
        },
        {
          "material": "Black Copper Oxide",
          "amount": 2.0
        }
      ],
      "description": "",
      "createdBy": "Ignacio Guzman",
      "source": "glazy.org",
      "url": "https://glazy.org/recipes/367280"
    },
    {
      "id": 367285,
      "code": "GLAZY-367285",
      "name": "VERDE 23 EC 374",
      "cone": "6 - 7",
      "surface": "",
      "transparency": "",
      "atmosphere": "Neutral",
      "subtype": "Glaze",
      "ingredients": [
        {
          "material": "Feldespato Yurac COMACSA",
          "amount": 65.0
        },
        {
          "material": "Dolomita Blanca 325",
          "amount": 22.0
        },
        {
          "material": "Arcilla Potter",
          "amount": 10.0
        },
        {
          "material": "Cuarzo Cer\u00e1mico 200",
          "amount": 3.0
        },
        {
          "material": "Chrome Oxide",
          "amount": 1.5
        },
        {
          "material": "Cobalt Oxide",
          "amount": 0.5
        }
      ],
      "description": "",
      "createdBy": "Ignacio Guzman",
      "source": "glazy.org",
      "url": "https://glazy.org/recipes/367285"
    },
    {
      "id": 367287,
      "code": "GLAZY-367287",
      "name": "VERDE 24 EC 375",
      "cone": "6 - 7",
      "surface": "",
      "transparency": "",
      "atmosphere": "",
      "subtype": "Glaze",
      "ingredients": [
        {
          "material": "Feldespato Sip",
          "amount": 50.0
        },
        {
          "material": "Barium Carbonate",
          "amount": 25.0
        },
        {
          "material": "Caolin PZ",
          "amount": 10.0
        },
        {
          "material": "Cuarzo Cer\u00e1mico 200",
          "amount": 10.0
        },
        {
          "material": "Dolomita Blanca 325",
          "amount": 5.0
        },
        {
          "material": "Red Iron Oxide",
          "amount": 4.0
        },
        {
          "material": "Black Copper Oxide",
          "amount": 1.5
        }
      ],
      "description": "",
      "createdBy": "Ignacio Guzman",
      "source": "glazy.org",
      "url": "https://glazy.org/recipes/367287"
    },
    {
      "id": 367290,
      "code": "GLAZY-367290",
      "name": "VERDE 26 EC 378",
      "cone": "6 - 7",
      "surface": "",
      "transparency": "",
      "atmosphere": "Neutral",
      "subtype": "Glaze",
      "ingredients": [
        {
          "material": "Feldespato Yurac COMACSA",
          "amount": 35.0
        },
        {
          "material": "Cuarzo Cer\u00e1mico 200",
          "amount": 30.0
        },
        {
          "material": "Tiza Cisne COMACSA",
          "amount": 20.0
        },
        {
          "material": "Barium Carbonate",
          "amount": 10.0
        },
        {
          "material": "Tin Oxide",
          "amount": 5.0
        },
        {
          "material": "Zinc Oxide",
          "amount": 5.0
        },
        {
          "material": "Black Copper Oxide",
          "amount": 1.0
        }
      ],
      "description": "",
      "createdBy": "Ignacio Guzman",
      "source": "glazy.org",
      "url": "https://glazy.org/recipes/367290"
    },
    {
      "id": 367293,
      "code": "GLAZY-367293",
      "name": "VERDE 27 EC 381",
      "cone": "6 - 7",
      "surface": "",
      "transparency": "",
      "atmosphere": "",
      "subtype": "Glaze",
      "ingredients": [
        {
          "material": "Feldespato Yurac COMACSA",
          "amount": 55.0
        },
        {
          "material": "Barium Carbonate",
          "amount": 20.0
        },
        {
          "material": "Zinc Oxide",
          "amount": 10.0
        },
        {
          "material": "Tiza Cisne COMACSA",
          "amount": 10.0
        },
        {
          "material": "Arcilla Potter",
          "amount": 5.0
        },
        {
          "material": "Black Nickel Oxide",
          "amount": 2.0
        },
        {
          "material": "Black Copper Oxide",
          "amount": 0.5
        }
      ],
      "description": "",
      "createdBy": "Ignacio Guzman",
      "source": "glazy.org",
      "url": "https://glazy.org/recipes/367293"
    },
    {
      "id": 367302,
      "code": "GLAZY-367302",
      "name": "VERDE 28 EC 388",
      "cone": "6 - 7",
      "surface": "",
      "transparency": "",
      "atmosphere": "Neutral",
      "subtype": "Glaze",
      "ingredients": [
        {
          "material": "Feldespato Yurac COMACSA",
          "amount": 27.0
        },
        {
          "material": "Cuarzo Cer\u00e1mico 200",
          "amount": 25.0
        },
        {
          "material": "Tiza Cisne COMACSA",
          "amount": 17.0
        },
        {
          "material": "Caolin PZ",
          "amount": 16.0
        },
        {
          "material": "Talco Blanco Micronizado",
          "amount": 15.0
        },
        {
          "material": "Black Copper Oxide",
          "amount": 2.0
        },
        {
          "material": "Black Nickel Oxide",
          "amount": 2.0
        }
      ],
      "description": "",
      "createdBy": "Ignacio Guzman",
      "source": "glazy.org",
      "url": "https://glazy.org/recipes/367302"
    },
    {
      "id": 367229,
      "code": "GLAZY-367229",
      "name": "VERDE 3 EC 107",
      "cone": "6 - 7",
      "surface": "",
      "transparency": "",
      "atmosphere": "Neutral",
      "subtype": "Glaze",
      "ingredients": [
        {
          "material": "Barium Carbonate",
          "amount": 35.0
        },
        {
          "material": "Feldespato Sip",
          "amount": 35.0
        },
        {
          "material": "Cuarzo Cer\u00e1mico 200",
          "amount": 15.0
        },
        {
          "material": "Arcilla Potter",
          "amount": 5.0
        },
        {
          "material": "Talco Blanco Micronizado",
          "amount": 4.0
        },
        {
          "material": "Lithium Carbonate",
          "amount": 3.0
        },
        {
          "material": "Zinc Oxide",
          "amount": 3.0
        },
        {
          "material": "Black Copper Oxide",
          "amount": 1.0
        }
      ],
      "description": "",
      "createdBy": "Ignacio Guzman",
      "source": "glazy.org",
      "url": "https://glazy.org/recipes/367229"
    },
    {
      "id": 367230,
      "code": "GLAZY-367230",
      "name": "VERDE 4 EC 74",
      "cone": "6 - 7",
      "surface": "",
      "transparency": "",
      "atmosphere": "",
      "subtype": "Glaze",
      "ingredients": [
        {
          "material": "Feldespato Sip",
          "amount": 42.0
        },
        {
          "material": "Cuarzo Cer\u00e1mico 200",
          "amount": 30.0
        },
        {
          "material": "Zinc Oxide",
          "amount": 18.0
        },
        {
          "material": "Tiza Cisne COMACSA",
          "amount": 10.0
        },
        {
          "material": "Bentonita PRF COMACSA",
          "amount": 3.0
        },
        {
          "material": "Black Copper Oxide",
          "amount": 2.0
        }
      ],
      "description": "",
      "createdBy": "Ignacio Guzman",
      "source": "glazy.org",
      "url": "https://glazy.org/recipes/367230"
    },
    {
      "id": 367439,
      "code": "GLAZY-367439",
      "name": "VERDE 4 EC 74",
      "cone": "6 - 7",
      "surface": "",
      "transparency": "",
      "atmosphere": "Neutral",
      "subtype": "Glaze",
      "ingredients": [
        {
          "material": "Feldespato Sip",
          "amount": 42.0
        },
        {
          "material": "Cuarzo Cer\u00e1mico 200",
          "amount": 30.0
        },
        {
          "material": "Zinc Oxide",
          "amount": 18.0
        },
        {
          "material": "Tiza Cisne COMACSA",
          "amount": 10.0
        },
        {
          "material": "Bentonita PRF COMACSA",
          "amount": 3.0
        },
        {
          "material": "Black Copper Oxide",
          "amount": 2.0
        }
      ],
      "description": "",
      "createdBy": "Ignacio Guzman",
      "source": "glazy.org",
      "url": "https://glazy.org/recipes/367439"
    },
    {
      "id": 367232,
      "code": "GLAZY-367232",
      "name": "VERDE 5 EC 108",
      "cone": "6 - 7",
      "surface": "",
      "transparency": "",
      "atmosphere": "Neutral",
      "subtype": "Glaze",
      "ingredients": [
        {
          "material": "Cuarzo Cer\u00e1mico 200",
          "amount": 40.0
        },
        {
          "material": "Feldespato Yurac COMACSA",
          "amount": 20.0
        },
        {
          "material": "Feldespato Sip",
          "amount": 15.0
        },
        {
          "material": "Barium Carbonate",
          "amount": 10.0
        },
        {
          "material": "Tiza Cisne COMACSA",
          "amount": 10.0
        },
        {
          "material": "Talco Blanco Micronizado",
          "amount": 5.0
        },
        {
          "material": "Chrome Oxide",
          "amount": 0.5
        }
      ],
      "description": "",
      "createdBy": "Ignacio Guzman",
      "source": "glazy.org",
      "url": "https://glazy.org/recipes/367232"
    },
    {
      "id": 367247,
      "code": "GLAZY-367247",
      "name": "VERDE 7 EC 177",
      "cone": "6 - 7",
      "surface": "",
      "transparency": "",
      "atmosphere": "Neutral",
      "subtype": "Glaze",
      "ingredients": [
        {
          "material": "Feldespato Sip",
          "amount": 35.0
        },
        {
          "material": "Caolin PZ",
          "amount": 20.0
        },
        {
          "material": "Cuarzo Cer\u00e1mico 200",
          "amount": 16.0
        },
        {
          "material": "Dolomita Blanca 325",
          "amount": 14.0
        },
        {
          "material": "Tiza Cisne COMACSA",
          "amount": 8.0
        },
        {
          "material": "Zinc Oxide",
          "amount": 7.0
        },
        {
          "material": "Black Copper Oxide",
          "amount": 3.0
        }
      ],
      "description": "",
      "createdBy": "Ignacio Guzman",
      "source": "glazy.org",
      "url": "https://glazy.org/recipes/367247"
    },
    {
      "id": 367440,
      "code": "GLAZY-367440",
      "name": "VERDE 7 EC 177",
      "cone": "6 - 7",
      "surface": "",
      "transparency": "",
      "atmosphere": "Neutral",
      "subtype": "Glaze",
      "ingredients": [
        {
          "material": "Feldespato Sip",
          "amount": 35.0
        },
        {
          "material": "Caolin PZ",
          "amount": 20.0
        },
        {
          "material": "Cuarzo Cer\u00e1mico 200",
          "amount": 16.0
        },
        {
          "material": "Dolomita Blanca 325",
          "amount": 14.0
        },
        {
          "material": "Tiza Cisne COMACSA",
          "amount": 8.0
        },
        {
          "material": "Zinc Oxide",
          "amount": 7.0
        },
        {
          "material": "Black Copper Oxide",
          "amount": 3.0
        }
      ],
      "description": "",
      "createdBy": "Ignacio Guzman",
      "source": "glazy.org",
      "url": "https://glazy.org/recipes/367440"
    },
    {
      "id": 367251,
      "code": "GLAZY-367251",
      "name": "VERDE 8 EC 183",
      "cone": "6 - 7",
      "surface": "",
      "transparency": "",
      "atmosphere": "Neutral",
      "subtype": "Glaze",
      "ingredients": [
        {
          "material": "Feldespato Sip",
          "amount": 65.0
        },
        {
          "material": "Dolomita Blanca 325",
          "amount": 25.0
        },
        {
          "material": "Arcilla Roja Comacsa",
          "amount": 5.0
        },
        {
          "material": "Caolin PZ",
          "amount": 5.0
        },
        {
          "material": "Black Copper Oxide",
          "amount": 4.0
        }
      ],
      "description": "",
      "createdBy": "Ignacio Guzman",
      "source": "glazy.org",
      "url": "https://glazy.org/recipes/367251"
    },
    {
      "id": 367253,
      "code": "GLAZY-367253",
      "name": "VERDE 9 EC 204",
      "cone": "6 - 7",
      "surface": "",
      "transparency": "",
      "atmosphere": "Neutral",
      "subtype": "Glaze",
      "ingredients": [
        {
          "material": "Arcilla Roja Comacsa",
          "amount": 80.0
        },
        {
          "material": "Tiza Cisne COMACSA",
          "amount": 20.0
        },
        {
          "material": "Chrome Oxide",
          "amount": 0.5
        }
      ],
      "description": "",
      "createdBy": "Ignacio Guzman",
      "source": "glazy.org",
      "url": "https://glazy.org/recipes/367253"
    },
    {
      "id": 81491,
      "code": "GLAZY-81491",
      "name": "Verde Cesar (1)",
      "cone": "6",
      "surface": "Glossy",
      "transparency": "Translucent",
      "atmosphere": "Oxidation",
      "subtype": "Glaze",
      "ingredients": [
        {
          "material": "0931_Feldspato K Minasolo",
          "amount": 20.0
        },
        {
          "material": "XXX 0935_Caulim Minasolo",
          "amount": 20.0
        },
        {
          "material": "Ferro Frit 3134",
          "amount": 14.5
        },
        {
          "material": "Talc",
          "amount": 14.5
        },
        {
          "material": "Wollastonite",
          "amount": 12.5
        },
        {
          "material": "Silica",
          "amount": 11.5
        },
        {
          "material": "Titanium Dioxide",
          "amount": 3.8
        },
        {
          "material": "Bentonite",
          "amount": 2.0
        },
        {
          "material": "Black Copper Oxide",
          "amount": 1.2
        }
      ],
      "description": "Essa receita foi dada em um grupo de estudos de esmaltes de Cesar Barbosa (azul e verde). Eu fiz muita confus\u00e3o recalculando e ainda por cima eu errei tudo. Eu recalculei errado. Estava com cobalto... Porque esqueci que os ingredientes dele j\u00e1 eram brasileiros. Enfim... Eu n\u00e3o sei o que houve. Talvez tenha sido a densidade... Talvez seja a minha queima, embora ambos fa\u00e7am o cone 6 a minha queima \u00e9 diferente. Mas ficou bem interessante. N\u00e3o a cor, mas a apar\u00eancia \u00e9 do \"menta ou hortel\u00e3\"... Cheio de cristais... 80% de \u00e1gua e 30% de CMC.",
      "createdBy": "Marize Mello",
      "source": "glazy.org",
      "url": "https://glazy.org/recipes/81491"
    },
    {
      "id": 84192,
      "code": "GLAZY-84192",
      "name": "Verde Cesar (2)",
      "cone": "6",
      "surface": "Glossy",
      "transparency": "Translucent",
      "atmosphere": "Oxidation",
      "subtype": "Glaze",
      "ingredients": [
        {
          "material": "0931_Feldspato K Minasolo",
          "amount": 20.0
        },
        {
          "material": "XXX 0935_Caulim Minasolo",
          "amount": 20.0
        },
        {
          "material": "Ferro Frit 3134",
          "amount": 14.5
        },
        {
          "material": "Talc",
          "amount": 14.5
        },
        {
          "material": "Wollastonite",
          "amount": 12.5
        },
        {
          "material": "Silica",
          "amount": 11.5
        },
        {
          "material": "Titanium Dioxide",
          "amount": 3.8
        },
        {
          "material": "Bentonite",
          "amount": 2.0
        },
        {
          "material": "Black Copper Oxide",
          "amount": 2.0
        }
      ],
      "description": "https://glazy.org/recipes/81491 com mais cobre. 80% de \u00e1gua e 30% de CMC.",
      "createdBy": "Marize Mello",
      "source": "glazy.org",
      "url": "https://glazy.org/recipes/84192"
    },
    {
      "id": 139928,
      "code": "GLAZY-139928",
      "name": "Verde Claro (Custer/EPK)",
      "cone": "5 - 7",
      "surface": "Matte",
      "transparency": "Opaque",
      "atmosphere": "Oxidation",
      "subtype": "Glaze - Green - Copper",
      "ingredients": [
        {
          "material": "Custer Feldspar",
          "amount": 33.0
        },
        {
          "material": "Silica",
          "amount": 21.0
        },
        {
          "material": "Whiting",
          "amount": 15.0
        },
        {
          "material": "Ferro Frit 3110",
          "amount": 11.0
        },
        {
          "material": "Titanium Dioxide",
          "amount": 10.0
        },
        {
          "material": "EP Kaolin",
          "amount": 7.0
        },
        {
          "material": "Zinc Oxide",
          "amount": 6.0
        },
        {
          "material": "Black Copper Oxide",
          "amount": 2.5
        }
      ],
      "description": "Used Target and Solve to sub in custer feldspar and EPK. The test batch was very runny at 1.46 specific gravity, so I added .75 ml epsom salts solution to my 100g batch. It thickened up considerably and I think the application was too thick. You can clearly see the difference between the first and second dip, and the butter yellow on the thin parts is quite nice. Pinholing likely due to thickness of application. They were also fired with other glazed pieces using the 'controlled cool\" option on my kiln. Would be interesting to try it again with a regular cool. Also worth adjusting the density/viscosity and trying again.",
      "createdBy": "Irene Ives",
      "source": "glazy.org",
      "url": "https://glazy.org/recipes/139928"
    },
    {
      "id": 168541,
      "code": "GLAZY-168541",
      "name": "Verde Cobre (Green Copper)",
      "cone": "6",
      "surface": "",
      "transparency": "",
      "atmosphere": "Oxidation",
      "subtype": "Glaze",
      "ingredients": [
        {
          "material": "Feldspath potassique ICE 10 (ceram decor 2020)",
          "amount": 30.0
        },
        {
          "material": "Silica",
          "amount": 26.0
        },
        {
          "material": "Dolomite",
          "amount": 17.0
        },
        {
          "material": "Ferro Frit 3134",
          "amount": 14.0
        },
        {
          "material": "Zinc Oxide",
          "amount": 6.0
        },
        {
          "material": "EP Kaolin",
          "amount": 4.0
        },
        {
          "material": "Talc",
          "amount": 1.9
        }
      ],
      "additionals": [
        {
          "material": "Copper Carbonate",
          "amount": 7.0
        },
        {
          "material": "Bentonite",
          "amount": 2.0
        }
      ],
      "description": "Warning: this glaze does not pass an acid test. By most standards, this would be a not safe liner for cup like vessels or surface which food will be in contact with for long periods of time. Will work on a non special firing cycle. The longer the hold the more magnesium crystals will develop. Best applied thin. When thick will be less likely for solid crystals to precipitate on the surface. Unsure why at the moment. Appears to accept various colourants well and can create fairly interesting results by layering itself with different colourant oxides.",
      "createdBy": "pinkfinger",
      "source": "glazy.org",
      "url": "https://glazy.org/recipes/168541"
    },
    {
      "id": 81472,
      "code": "GLAZY-81472",
      "name": "Verde Fosco (1)",
      "cone": "6",
      "surface": "Satin-matte",
      "transparency": "Opaque",
      "atmosphere": "Oxidation",
      "subtype": "Glaze",
      "ingredients": [
        {
          "material": "0912_Albita Minasolo",
          "amount": 49.5
        },
        {
          "material": "Silica",
          "amount": 21.5
        },
        {
          "material": "Dolomite",
          "amount": 12.0
        },
        {
          "material": "0932_Calcita Minasolo",
          "amount": 8.0
        },
        {
          "material": "Black Copper Oxide",
          "amount": 3.0
        },
        {
          "material": "Bentonite",
          "amount": 2.0
        },
        {
          "material": "Soda Ash",
          "amount": 2.0
        },
        {
          "material": "Titanium Dioxide",
          "amount": 2.0
        }
      ],
      "description": "Essa receita foi dada em um curso de formula\u00e7\u00e3o da Karina Ign\u00e1cio. Eu coloquei cobalto indevidamente quando o correto seria cobre. Foi dito que queima entre 1220\u00ba e 1280\u00baC, ficando fosco ou brilhante, Eu aprendi que fosco \u00e9 fosco em qualquer temperatura. Eu vou fazer com cobre e ver o que acontece, mas se eu acreditar que esteja mal derretido eu vou colocar boro.",
      "createdBy": "Marize Mello",
      "source": "glazy.org",
      "url": "https://glazy.org/recipes/81472"
    },
    {
      "id": 84190,
      "code": "GLAZY-84190",
      "name": "Verde Fosco Karina (2)",
      "cone": "6",
      "surface": "Glossy",
      "transparency": "Semi-opaque",
      "atmosphere": "Oxidation",
      "subtype": "Glaze",
      "ingredients": [
        {
          "material": "0912_Albita Minasolo",
          "amount": 48.5
        },
        {
          "material": "Silica",
          "amount": 16.4
        },
        {
          "material": "Dolomite",
          "amount": 11.1
        },
        {
          "material": "Ferro Frit 3134",
          "amount": 10.4
        },
        {
          "material": "0932_Calcita Minasolo",
          "amount": 3.8
        },
        {
          "material": "Black Copper Oxide",
          "amount": 3.0
        },
        {
          "material": "Talc",
          "amount": 2.4
        },
        {
          "material": "Bentonite",
          "amount": 2.0
        },
        {
          "material": "Titanium Dioxide",
          "amount": 1.9
        },
        {
          "material": "0910_Argila S\u00e3o Sim\u00e3o",
          "amount": 0.5
        }
      ],
      "description": "Essa receita foi dada em um curso de formula\u00e7\u00e3o da Karina Ign\u00e1cio. Foi dito que queima entre 1220\u00ba e 1280\u00baC, ficando fosco ou brilhante, Eu aprendi que fosco \u00e9 fosco em qualquer temperatura. Eu add 0,10 mol. de boro. Est\u00e1 craquelado. 80% de \u00e1gua + 30% de CMC pronto.",
      "createdBy": "Marize Mello",
      "source": "glazy.org",
      "url": "https://glazy.org/recipes/84190"
    },
    {
      "id": 134208,
      "code": "GLAZY-134208",
      "name": "Verde Lago / Green Lake",
      "cone": "6 - 7",
      "surface": "Smooth Matte",
      "transparency": "Opaque",
      "atmosphere": "Oxidation",
      "subtype": "Glaze - Green - Copper",
      "ingredients": [
        {
          "material": "Diamond Kaolin",
          "amount": 35.0
        },
        {
          "material": "Crecer Frit 804",
          "amount": 32.0
        },
        {
          "material": "Whiting",
          "amount": 18.5
        },
        {
          "material": "Nepheline Syenite",
          "amount": 9.0
        },
        {
          "material": "Silica",
          "amount": 5.5
        }
      ],
      "additionals": [
        {
          "material": "Rutile",
          "amount": 4.0
        },
        {
          "material": "Black Copper Oxide",
          "amount": 2.88
        }
      ],
      "description": "Inspirado en un rejunte de restos de esmates. La carga importa y ofrece diferentes resultados de acuerdo a la misma (ver fotos). No apto para superficie en contacto con alimentos.",
      "createdBy": "Clara Giorello",
      "source": "glazy.org",
      "url": "https://glazy.org/recipes/134208"
    },
    {
      "id": 328670,
      "code": "GLAZY-328670",
      "name": "Verde Manzano",
