Repository: MrSeldon/argilev2

File: data/glazes/glazy.json (part 296 of 315)
{
      "cone": "5",
      "surface": "Glossy",
      "transparency": "Transparent",
      "atmosphere": "Neutral",
      "subtype": "Glaze - Green - Copper",
      "ingredients": [
        {
          "material": "Ferro Frit 3134",
          "amount": 60.0
        },
        {
          "material": "Soda Feldspar",
          "amount": 20.0
        },
        {
          "material": "Ball Clay",
          "amount": 10.0
        },
        {
          "material": "Wollastonite",
          "amount": 10.0
        }
      ],
      "additionals": [
        {
          "material": "Copper Carbonate",
          "amount": 2.0
        }
      ],
      "description": "",
      "createdBy": "Jordan Rangel",
      "source": "glazy.org",
      "url": "https://glazy.org/recipes/328670"
    },
    {
      "id": 341090,
      "code": "GLAZY-341090",
      "name": "Verde mar deslizante pag 89",
      "cone": "6 - 8",
      "surface": "Glossy",
      "transparency": "Transparent",
      "atmosphere": "Oxidation",
      "subtype": "Glaze",
      "ingredients": [
        {
          "material": "Potash Feldspar",
          "amount": 45.0
        },
        {
          "material": "Silica",
          "amount": 17.0
        },
        {
          "material": "Calcium borate frit",
          "amount": 15.0
        },
        {
          "material": "Dolomite",
          "amount": 14.0
        },
        {
          "material": "Kaolin",
          "amount": 5.0
        }
      ],
      "description": "1240+15min 1240\u00baC",
      "createdBy": "Focater",
      "source": "glazy.org",
      "url": "https://glazy.org/recipes/341090"
    },
    {
      "id": 162053,
      "code": "GLAZY-162053",
      "name": "Verde Oribe A054",
      "cone": "4 - 5 1/2",
      "surface": "Glossy",
      "transparency": "Translucent",
      "atmosphere": "Oxidation",
      "subtype": "Glaze",
      "ingredients": [
        {
          "material": "Potash Feldspar",
          "amount": 32.0
        },
        {
          "material": "Silica",
          "amount": 24.0
        },
        {
          "material": "Whiting",
          "amount": 24.0
        },
        {
          "material": "Caol\u00edn Patag\u00f3nico",
          "amount": 12.0
        },
        {
          "material": "Zinc Oxide",
          "amount": 6.0
        },
        {
          "material": "Tricalcium Phosphate, Synthetic Bone Ash",
          "amount": 2.0
        }
      ],
      "additionals": [
        {
          "material": "Black Copper Oxide",
          "amount": 4.0
        }
      ],
      "description": "",
      "createdBy": "Mart\u00edn Rolando",
      "source": "glazy.org",
      "url": "https://glazy.org/recipes/162053"
    },
    {
      "id": 93256,
      "code": "GLAZY-93256",
      "name": "Vermelho B1 (1)",
      "cone": "6",
      "surface": "Satin",
      "transparency": "Semi-opaque",
      "atmosphere": "",
      "subtype": "Glaze",
      "ingredients": [
        {
          "material": "0931_Feldspato K Minasolo",
          "amount": 40.0
        },
        {
          "material": "Silica",
          "amount": 20.0
        },
        {
          "material": "Dolomite",
          "amount": 17.0
        },
        {
          "material": "0932_Calcita Minasolo",
          "amount": 13.0
        },
        {
          "material": "0910_Argila S\u00e3o Sim\u00e3o",
          "amount": 10.0
        }
      ],
      "additionals": [
        {
          "material": "Tin Oxide",
          "amount": 10.0
        },
        {
          "material": "Bentonite",
          "amount": 2.0
        },
        {
          "material": "Chrome Oxide",
          "amount": 0.5
        }
      ],
      "description": "Base B1 do livro Cer\u00e2mica sem segredos. Foi perto do cone 6. N\u00e3o colocava cones na \u00e9poca e n\u00e3o me lembro da temperatura certa. Feito em 2019.",
      "createdBy": "Marize Mello",
      "source": "glazy.org",
      "url": "https://glazy.org/recipes/93256"
    },
    {
      "id": 93255,
      "code": "GLAZY-93255",
      "name": "Vermelho Base B (1)",
      "cone": "6",
      "surface": "Satin",
      "transparency": "Semi-opaque",
      "atmosphere": "Oxidation",
      "subtype": "Glaze",
      "ingredients": [
        {
          "material": "0931_Feldspato K Minasolo",
          "amount": 40.0
        },
        {
          "material": "0932_Calcita Minasolo",
          "amount": 30.0
        },
        {
          "material": "Silica",
          "amount": 20.0
        },
        {
          "material": "0910_Argila S\u00e3o Sim\u00e3o",
          "amount": 10.0
        }
      ],
      "additionals": [
        {
          "material": "Tin Oxide",
          "amount": 10.0
        },
        {
          "material": "Bentonite",
          "amount": 2.0
        },
        {
          "material": "Chrome Oxide",
          "amount": 0.5
        }
      ],
      "description": "Base B do livro cer\u00e2mica sem segredos. Feito em dez/2019. Perto do cone 6, por\u00e9m ainda n\u00e3o fazia a medi\u00e7\u00e3o por cones e n\u00e3o me lembro bem a temperatura dessa queima.",
      "createdBy": "Marize Mello",
      "source": "glazy.org",
      "url": "https://glazy.org/recipes/93255"
    },
    {
      "id": 7054,
      "code": "GLAZY-7054",
      "name": "Vero 354 Shino",
      "cone": "5 - 7",
      "surface": "Semi-glossy",
      "transparency": "Translucent",
      "atmosphere": "Oxidation, Reduction",
      "subtype": "Glaze - Iron - Slip-Based",
      "ingredients": [
        {
          "material": "Crecer Frit 804",
          "amount": 53.3
        },
        {
          "material": "Red clay",
          "amount": 40.0
        },
        {
          "material": "Dolomite",
          "amount": 6.7
        }
      ],
      "additionals": [
        {
          "material": "Zircopax",
          "amount": 13.3
        },
        {
          "material": "Tin Oxide",
          "amount": 6.7
        },
        {
          "material": "Red Iron Oxide",
          "amount": 1.0
        }
      ],
      "description": "En base a receta original de Ver\u00f3nica Alonso, que usa Apm112 como \"red clay\". Yo us\u00e9 Barro del Tigre. Original recipe from Ver\u00f3nica Alonso that uses Apm112 as \"Red Clay\". I used Barro del Tigre (mud from a local river)",
      "createdBy": "Clara Giorello",
      "source": "glazy.org",
      "url": "https://glazy.org/recipes/7054"
    },
    {
      "id": 44474,
      "code": "GLAZY-44474",
      "name": "Vero 354 Shino",
      "cone": "4 - 5",
      "surface": "Satin-matte",
      "transparency": "Semi-opaque",
      "atmosphere": "Oxidation",
      "subtype": "Glaze - Shino",
      "ingredients": [
        {
          "material": "Frita Crecer Bs 804",
          "amount": 60.0
        },
        {
          "material": "APM 112",
          "amount": 32.0
        },
        {
          "material": "Zircopax",
          "amount": 12.5
        },
        {
          "material": "Dolomite",
          "amount": 8.0
        },
        {
          "material": "Tin Oxide",
          "amount": 6.0
        },
        {
          "material": "Red Iron Oxide",
          "amount": 1.8
        }
      ],
      "description": "",
      "createdBy": "Dante Alberro",
      "source": "glazy.org",
      "url": "https://glazy.org/recipes/44474"
    },
    {
      "id": 196515,
      "code": "GLAZY-196515",
      "name": "Vero 354 Shino (cono 4) (Copy)",
      "cone": "4 - 5",
      "surface": "Satin-matte",
      "transparency": "Semi-opaque",
      "atmosphere": "Oxidation",
      "subtype": "Glaze - Shino",
      "ingredients": [
        {
          "material": "Frita Crecer Bs 804",
          "amount": 60.0
        },
        {
          "material": "APM 112",
          "amount": 32.0
        },
        {
          "material": "Dolomite",
          "amount": 8.0
        }
      ],
      "additionals": [
        {
          "material": "Zircopax",
          "amount": 12.5
        },
        {
          "material": "Tin Oxide",
          "amount": 6.0
        },
        {
          "material": "Red Iron Oxide",
          "amount": 1.8
        }
      ],
      "description": "Receta original de Ver\u00f3nica Alonso, usando arcilla Apm 112.: https://glazy.org/recipes/7054 Adapt\u00e9 la misma para cono 4 mediante calculo Seger. Original recipe by Ver\u00f3nica Alonso, using clay Apm 112.",
      "createdBy": "Dante Alberro",
      "source": "glazy.org",
      "url": "https://glazy.org/recipes/196515"
    },
    {
      "id": 20895,
      "code": "GLAZY-20895",
      "name": "Veronica's Shino Test",
      "cone": "10",
      "surface": "",
      "transparency": "",
      "atmosphere": "Wood, Reduction",
      "subtype": "Glaze - Shino - Carbon Trap",
      "ingredients": [
        {
          "material": "Ball Clay",
          "amount": 51.0
        },
        {
          "material": "Imerys Polwhite KL",
          "amount": 19.0
        },
        {
          "material": "Nepheline Syenite Sibelco",
          "amount": 15.0
        },
        {
          "material": "Soda Ash",
          "amount": 11.0
        },
        {
          "material": "Lithium Carbonate",
          "amount": 4.0
        }
      ],
      "description": "Shino glaze, this is a test, it has never been tried. The high amount of ball clay obviously makes it almost impossible to apply on the pot, even if part of the kaolin is substituted by calcined kaolin, or adding water and sodium silicate. Another approach must be pursued to reach the ideal ratio of silica and alumina Update after firing the glaze was fired in a wood kiln for approx. 12 hrs, reduction from 1000\u00b0C to 1280\u00b0C no hold, natural cooling. It was applied thicker on the crevices of the jar's lid, and cracks could be observed already when in the unfired state. When applied thin the fired glaze is dry, where thicker and fired it goes from fairly crawled to totally crawled and warped. In attempting to make it more thin i added a fair amount of sodium silicate, not measured, and unmeasured amount of tap water. The day after mixing the glaze wasn't gooey anymore and could be applied better, still the high amount of water caused the cracks. The dry result was probably due to the lack of soluble sodium/lithium travelling on the surface of the pot. Also the dry result appears only on the once fired ware, not sure if this is due to the thinner layer or the raw state of the ware.",
      "createdBy": "Veronica Mantovan",
      "source": "glazy.org",
      "url": "https://glazy.org/recipes/20895"
    },
    {
      "id": 107873,
      "code": "GLAZY-107873",
      "name": "Vert 167 B",
      "cone": "9",
      "surface": "Semi-glossy",
      "transparency": "Opaque",
      "atmosphere": "Oxidation",
      "subtype": "Glaze",
      "ingredients": [
        {
          "material": "Feldspath potassique FP325 (Ceradel)",
          "amount": 33.0
        },
        {
          "material": "Talc (Peter Lavem)",
          "amount": 21.0
        },
        {
          "material": "Quartz (Peter Lavem)",
          "amount": 16.0
        },
        {
          "material": "Kaolin Polwhite KL (Peter Lavem)",
          "amount": 15.0
        },
        {
          "material": "Carbonate de Calcium (Peter Lavem)",
          "amount": 12.0
        },
        {
          "material": "Bioxyde de Titane (Peter Lavem)",
          "amount": 7.5
        },
        {
          "material": "Copper Carbonate",
          "amount": 4.0
        },
        {
          "material": "Oxyde de Zinc Ceradel",
          "amount": 3.0
        },
        {
          "material": "Oxyde d'\u00e9tain (Peter Lavem)",
          "amount": 1.0
        }
      ],
      "description": "",
      "createdBy": "Johan",
      "source": "glazy.org",
      "url": "https://glazy.org/recipes/107873"
    },
    {
      "id": 107870,
      "code": "GLAZY-107870",
      "name": "Vert 168 A",
      "cone": "9 - 10",
      "surface": "Satin",
      "transparency": "Opaque",
      "atmosphere": "Oxidation",
      "subtype": "Glaze - Green - Copper",
      "ingredients": [
        {
          "material": "Feldspath potassique FP325 (Ceradel)",
          "amount": 33.0
        },
        {
          "material": "Talc (Peter Lavem)",
          "amount": 21.0
        },
        {
          "material": "Quartz (Peter Lavem)",
          "amount": 16.0
        },
        {
          "material": "Kaolin Polwhite KL (Peter Lavem)",
          "amount": 15.0
        },
        {
          "material": "Carbonate de Calcium (Peter Lavem)",
          "amount": 12.0
        },
        {
          "material": "Copper Carbonate",
          "amount": 8.0
        },
        {
          "material": "Oxyde de Zinc Ceradel",
          "amount": 3.0
        }
      ],
      "description": "/!\\ 3 Courbes utilis\u00e9es",
      "createdBy": "Johan",
      "source": "glazy.org",
      "url": "https://glazy.org/recipes/107870"
    },
    {
      "id": 107871,
      "code": "GLAZY-107871",
      "name": "Vert 172 B",
      "cone": "10",
      "surface": "",
      "transparency": "",
      "atmosphere": "Oxidation",
      "subtype": "Glaze",
      "ingredients": [
        {
          "material": "Feldspath potassique FP325 (Ceradel)",
          "amount": 45.0
        },
        {
          "material": "Quartz (Peter Lavem)",
          "amount": 20.0
        },
        {
          "material": "Carbonate de Calcium (Peter Lavem)",
          "amount": 20.0
        },
        {
          "material": "Kaolin Polwhite KL (Peter Lavem)",
          "amount": 10.0
        },
        {
          "material": "Oxyde d'\u00e9tain (Peter Lavem)",
          "amount": 5.0
        },
        {
          "material": "Copper Carbonate",
          "amount": 1.0
        }
      ],
      "description": "",
      "createdBy": "Johan",
      "source": "glazy.org",
      "url": "https://glazy.org/recipes/107871"
    },
    {
      "id": 832,
      "code": "GLAZY-832",
      "name": "Vert antique",
      "cone": "8 - 10",
      "surface": "Semi-glossy",
      "transparency": "Opaque",
      "atmosphere": "Reduction",
      "subtype": "Glaze - Green - Copper",
      "ingredients": [
        {
          "material": "Custer Feldspar",
          "amount": 56.8
        },
        {
          "material": "EP Kaolin",
          "amount": 16.0
        },
        {
          "material": "Dolomite",
          "amount": 13.6
        },
        {
          "material": "Whiting",
          "amount": 10.6
        },
        {
          "material": "Zinc Oxide",
          "amount": 3.0
        }
      ],
      "additionals": [
        {
          "material": "Cobalt Carbonate",
          "amount": 3.0
        },
        {
          "material": "Copper Carbonate",
          "amount": 2.0
        },
        {
          "material": "Rutile",
          "amount": 2.0
        }
      ],
      "description": "Glaze Type: Stoneware Very interesting \"antique\" green with speckles darker on dark burning clays and lighter on light burning clays (V\u00e9rit\u00e9 de Monsieur de la Palice). Hum! How long have you been using this glaze? 3years Where is it used? Studio Where did this recipe come from? From our own experimentation using the base recipe of our glaze named Mag as a starting point. What do you like most about this glaze? The color is very appealing and conservative-like. The surface is semi-gloss with a few speckles and nice to the touch; a very smooth surface. Is this glaze reliable? Yes Does this glaze tend to craze/crawl/pinhole/etc.? No surface flaws. How do different firing temperatures/atmospheres affect the glaze? Not tested. How does the glaze behave on different clay bodies? Well. What consistency should the glaze be for pouring/dipping? Medium How thickly should the glaze be applied to the pot? Medium How does this glaze interact with other glazes? Not tested What is your kiln type and size? Downdraft, propane and atmospheric,60 cubic feet. How do you typically fire? Oxidation until clay reduction at cone 08, then a light reduction increasing with time until the final and total reduction of 20 minutes followed by a 20 minute period of reoxidation Do you experience problems with the raw glaze? No What is your water pH? 7.2 Any other comments? I really like that glaze. GlazeBase recipe Submitted by: Edouard Bastarache Ice Cream Flavor: Maple polkadot vanilla -------------------------------------------------------------------- ----",
      "createdBy": "Glazy Admin",
      "source": "glazy.org",
      "url": "https://glazy.org/recipes/832"
    },
    {
      "id": 37574,
      "code": "GLAZY-37574",
      "name": "Vert bleu craquel\u00e9",
      "cone": "6 - 9",
      "surface": "Glossy",
      "transparency": "",
      "atmosphere": "Oxidation",
      "subtype": "Glaze - Green",
      "ingredients": [
        {
          "material": "Nepheline Syenite",
          "amount": 85.0
        },
        {
          "material": "Whiting",
          "amount": 15.0
        }
      ],
      "additionals": [
        {
          "material": "Copper Carbonate",
          "amount": 2.0
        }
      ],
      "description": "",
      "createdBy": "Olivier Hermia",
      "source": "glazy.org",
      "url": "https://glazy.org/recipes/37574"
    },
    {
      "id": 67516,
      "code": "GLAZY-67516",
      "name": "vert citron craquel\u00e9 LO",
      "cone": "6",
      "surface": "Glossy",
      "transparency": "",
      "atmosphere": "Oxidation",
      "subtype": "Glaze - Green",
      "ingredients": [
        {
          "material": "Nepheline Syenite",
          "amount": 68.0
        },
        {
          "material": "Whiting",
          "amount": 25.0
        },
        {
          "material": "Ferro Frit 3124",
          "amount": 8.0
        }
      ],
      "additionals": [
        {
          "material": "Copper Carbonate",
          "amount": 1.75
        },
        {
          "material": "Chrome Oxide",
          "amount": 0.5
        }
      ],
      "description": "Descendant of a three ingredient cone 10 recipe I found on here.. I successfully brought it down to cone 6 and turned it lime green",
      "createdBy": "Ginger",
      "source": "glazy.org",
      "url": "https://glazy.org/recipes/67516"
    },
    {
      "id": 22929,
      "code": "GLAZY-22929",
      "name": "Vert de cuivre brillant craquel\u00e9",
      "cone": "10",
      "surface": "Glossy",
      "transparency": "Translucent",
      "atmosphere": "Oxidation",
      "subtype": "Glaze - Green - Copper",
      "ingredients": [
        {
          "material": "Feldspath potassique ICE10 (Solargil 2018)",
          "amount": 60.0
        },
        {
          "material": "Dolomie (Solargil 2018)",
          "amount": 20.0
        },
        {
          "material": "Kaolin pulv\u00e9ris\u00e9 (Solargil 2018)",
          "amount": 10.0
        },
        {
          "material": "Talc 2C (Solargil 2018)",
          "amount": 10.0
        }
      ],
      "additionals": [
        {
          "material": "Black Copper Oxide",
          "amount": 1.0
        }
      ],
      "description": "Faux c\u00e9ladon de c\u00f4ne 6 qui devient brillante / craquel\u00e9e \u00e0 cone 10 http://www.yokosekinobove.com/cone-5-and-6-glazes/ CoE : 73",
      "createdBy": "Jean-Pierre Prieto",
      "source": "glazy.org",
      "url": "https://glazy.org/recipes/22929"
    },
    {
      "id": 2231,
      "code": "GLAZY-2231",
      "name": "Vert jade cendr\u00e9",
      "cone": "4",
      "surface": "Semi-glossy",
      "transparency": "Opaque",
      "atmosphere": "Oxidation",
      "subtype": "Glaze - Ash",
      "ingredients": [
        {
          "material": "Hardwood ash",
          "amount": 36.0
        },
        {
          "material": "Ferro Frit 3134",
          "amount": 23.0
        },
        {
          "material": "Custer Feldspar",
          "amount": 14.5
        },
        {
          "material": "EP Kaolin",
          "amount": 14.5
        },
        {
          "material": "Lithium Carbonate",
          "amount": 12.0
        }
      ],
      "additionals": [
        {
          "material": "Ultrox",
          "amount": 15.5
        },
        {
          "material": "Black Copper Oxide",
          "amount": 3.5
        }
      ],
      "description": "Glaze Type: Ash The design was made by me and the testing was conducted by my friend Bernard Brunet from Sorel. Hardwood ash was used,washed 5 times and 200 mesh-sieved. This glaze is matt when applied thin and gloss when thick. It has a lot of texture on the surface. How long have you been using this glaze? 1 year Where is it used? In Bernard Brunet's studio Where did this recipe come from? From our own knowledge and experimentation What do you like most about this glaze? The vivid color and the texture. It does not run. Is this glaze reliable? Yes Does this glaze tend to craze/crawl/pinhole/etc.? No How do different firing temperatures/atmospheres affect the glaze? Not tested How does the glaze behave on different clay bodies? Well so far What consistency should the glaze be for pouring/dipping? Medium How thickly should the glaze be applied to the pot? Medium How does this glaze interact with other glazes? Not tested What is your kiln type and size? 24x27 octagonal electric kiln How do you typically fire? Oxidation in 8 hours,a small soaking period end the firing (30 minutes) Do you experience problems with the raw glaze? No What is your water pH? 7.2 GlazeBase recipe Submitted by: Edouard Bastarache Ice Cream Flavor: Why change: vanilla -------------------------------------------------------------------- ----",
      "createdBy": "Glazy Admin",
      "source": "glazy.org",
      "url": "https://glazy.org/recipes/2231"
    },
    {
      "id": 38562,
      "code": "GLAZY-38562",
      "name": "Vert v\u00e9suvianite",
      "cone": "8 - 10",
      "surface": "Satin-matte",
      "transparency": "Semi-opaque",
      "atmosphere": "Oxidation",
      "subtype": "Glaze - Green - Copper",
      "ingredients": [
        {
          "material": "Kaolin",
          "amount": 30.0
        },
        {
          "material": "Potash Feldspar",
          "amount": 30.0
        },
        {
          "material": "Whiting",
          "amount": 30.0
        },
        {
          "material": "Silica",
          "amount": 10.0
        },
        {
          "material": "Copper Carbonate",
          "amount": 3.0
        }
      ],
      "description": "Satin\u00e9 semi opaque en couche fine, vert plus soutenu en \u00e9paisseur.",
      "createdBy": "sophie onillon",
      "source": "glazy.org",
      "url": "https://glazy.org/recipes/38562"
    },
    {
      "id": 4784,
      "code": "GLAZY-4784",
      "name": "Very Dry Burgundy Matt Raku Glaze",
      "cone": "08 - 06",
      "surface": "Matte",
      "transparency": "",
      "atmosphere": "Raku",
      "subtype": "Glaze",
      "ingredients": [
        {
          "material": "Colemanite",
          "amount": 50.0
        },
        {
          "material": "Talc",
          "amount": 30.0
        },
        {
          "material": "Nepheline Syenite",
          "amount": 20.0
        }
      ],
      "additionals": [
        {
          "material": "Copper Carbonate",
          "amount": 3.0
        }
      ],
      "description": "This recipe was imported from Louis Katz's Hyperglaze database available on his website: http://falcon.tamucc.edu/lkatz/allglazes.txt More information about Louis Katz can be found on his website, http://www.louiskatz.net/ Louis Katz Notes: I am not a safety expert and any information contained in this file about safety should be ignored in favor of advice from experts. All of the materials in all glazes are potentially hazardous. All of these glaze recipes are given without any representation of accuracy or safety. They may work, they may not. They may be safe when fired or they may not. All of the materials used in them have hazards associated with them. You must be have sufficient training in the hazards before you use the the materials. You will have to determine the suitability and safety for your use. Do not assume that a lack of a warning about a material means that it is safe. Cone: 08 07 06 Surface texture: matte Firing: Raku Recipe: Percent Batch Colemanite 50.00 50.00 Talc 30.00 30.00 Neph Sy 20.00 20.00 Totals: 100.00 % 100.00 gm Also add: Copper Carbonate 3.00 3.00 Comments: CM 12-91 p.82 yields a wide range of colors",
      "createdBy": "Glazy Admin",
      "source": "glazy.org",
      "url": "https://glazy.org/recipes/4784"
    },
    {
      "id": 18688,
      "code": "GLAZY-18688",
      "name": "Very Stable I",
      "cone": "5 - 7",
      "surface": "Glossy",
      "transparency": "Transparent",
      "atmosphere": "Oxidation",
      "subtype": "Glaze - Clear",
      "ingredients": [
        {
          "material": "Custer Feldspar",
          "amount": 30.8
        },
        {
          "material": "Ferro Frit 3195",
          "amount": 23.31
        },
        {
          "material": "Frit 3249",
          "amount": 22.0
        },
        {
          "material": "Wollastonite",
          "amount": 12.0
        },
        {
          "material": "EP Kaolin",
          "amount": 6.1
        },
        {
          "material": "Silica",
          "amount": 5.8
        }
      ],
      "description": "Glossy glaze, reliable. Keep it thin.",
      "createdBy": "Jeff Szarzi",
      "source": "glazy.org",
      "url": "https://glazy.org/recipes/18688"
    },
    {
      "id": 258493,
      "code": "GLAZY-258493",
      "name": "VG Kaki Red",
      "cone": "5 - 7",
      "surface": "",
      "transparency": "Opaque",
      "atmosphere": "Oxidation",
      "subtype": "Glaze",
      "ingredients": [
        {
          "material": "Kona F-4 feldspar",
          "amount": 47.7
        },
        {
          "material": "Talc",
          "amount": 17.2
        },
        {
          "material": "Bone Ash",
          "amount": 15.3
        },
        {
          "material": "Silica",
          "amount": 11.6
        },
        {
          "material": "EP Kaolin",
          "amount": 4.1
        },
        {
          "material": "Lithium Carbonate",
          "amount": 4.1
        }
      ],
      "additionals": [
        {
          "material": "Red Iron Oxide",
          "amount": 11.7
        },
        {
          "material": "Bentonite",
          "amount": 2.0
        }
      ],
      "description": "The soda Feldspar listed has changed I think for the better. I used F4 feldspar originally, but it is now discontinued, so I've started using Minspar 200 and now I'm getting consistent results to the point of this becoming a goto glaze.",
      "createdBy": "Carol Kinney",
      "source": "glazy.org",
      "url": "https://glazy.org/recipes/258493"
    },
    {
      "id": 10790,
      "code": "GLAZY-10790",
      "name": "VI-D Titanium Crystal Glaze",
      "cone": "9",
      "surface": "",
      "transparency": "",
      "atmosphere": "Oxidation",
      "subtype": "Glaze - Crystalline",
      "ingredients": [
        {
          "material": "Pemco Frit P-283",
          "amount": 50.0
        },
        {
          "material": "Ferro Frit 3134",
          "amount": 20.0
        },
        {
          "material": "Silica",
          "amount": 20.0
        },
        {
          "material": "Titanium Dioxide",
          "amount": 10.0
        }
      ],
      "description": "From Herbert Sanders' book Glazes for Special Effects. Described as 'a white gloss covered with gold, needle-shaped crystals 1/4\" to 1/2\" long.' Hold at 1100 C for 3 hours.",
      "createdBy": "Pieter Mostert",
      "source": "glazy.org",
      "url": "https://glazy.org/recipes/10790"
    },
    {
      "id": 48623,
      "code": "GLAZY-48623",
      "name": "Vickery Cover 2",
      "cone": "6",
      "surface": "Semi-glossy",
      "transparency": "Opaque",
      "atmosphere": "Oxidation",
      "subtype": "Glaze - Iron - Oil Spot",
      "ingredients": [
        {
          "material": "Gerstley Borate",
          "amount": 37.5
        },
        {
          "material": "Custer Feldspar",
          "amount": 37.4
        },
        {
          "material": "Silica",
          "amount": 18.8
        },
        {
          "material": "EP Kaolin",
          "amount": 6.3
        }
      ],
      "additionals": [
        {
          "material": "Zircopax",
          "amount": 10.0
        },
        {
          "material": "Stain",
          "amount": 10.0
        }
      ],
      "description": "From John Britt's Mid-Fire book. Frank Vickery's Oil Spot Combination. OS 1 with Vickery Covery 2. Vickery OS 1: https://glazy.org/recipes/48621",
      "createdBy": "Robin M MacKay",
      "source": "glazy.org",
      "url": "https://glazy.org/recipes/48623"
    },
    {
      "id": 289407,
      "code": "GLAZY-289407",
      "name": "Vickery Cover 2 10.0",
      "cone": "8",
      "surface": "Glossy",
      "transparency": "Opaque",
      "atmosphere": "Oxidation",
      "subtype": "Glaze",
      "ingredients": [
        {
          "material": "Ferro Frit 3134",
          "amount": 34.0
        },
        {
          "material": "0931_Feldspato K Minasolo",
          "amount": 21.0
        },
        {
          "material": "Silica #500",
          "amount": 19.5
        },
        {
          "material": "Kaolin #400",
          "amount": 15.0
        },
        {
          "material": "Colemanite",
          "amount": 6.0
        },
        {
          "material": "Talc",
          "amount": 4.5
        }
      ],
      "additionals": [
        {
          "material": "Zircopax",
          "amount": 10.0
        },
        {
          "material": "Stain",
          "amount": 10.0
        },
        {
          "material": "CER",
          "amount": 3.0
        }
      ],
      "description": "Baseado em Esmaltes de gama m\u00e9dia - Britt. Custo Dez/22: 72,00.",
      "createdBy": "Marize Mello",
      "source": "glazy.org",
      "url": "https://glazy.org/recipes/289407"
    },
    {
      "id": 293046,
      "code": "GLAZY-293046",
      "name": "Vickery Cover 2 10.1 Royal",
      "cone": "8",
      "surface": "Glossy",
      "transparency": "Opaque",
      "atmosphere": "Oxidation",
      "subtype": "Glaze",
      "ingredients": [
        {
          "material": "Ferro Frit 3134",
          "amount": 34.0
        },
        {
          "material": "0931_Feldspato K Minasolo",
          "amount": 21.0
        },
        {
          "material": "Silica #500",
          "amount": 19.5
        },
        {
          "material": "Kaolin #400",
          "amount": 15.0
        },
        {
          "material": "0904_Colemanita AB",
          "amount": 6.0
        },
        {
          "material": "Talc",
          "amount": 4.5
        }
      ],
      "additionals": [
        {
          "material": "Zircopax",
          "amount": 10.0
        },
        {
          "material": "Corante Azul Royal",
          "amount": 10.0
        },
        {
          "material": "CER",
          "amount": 3.0
        }
      ],
      "description": "Baseado em Esmaltes de gama m\u00e9dia - Britt. Custo Dez/22: 71,00.",
      "createdBy": "Marize Mello",
      "source": "glazy.org",
      "url": "https://glazy.org/recipes/293046"
    },
    {
      "id": 293052,
      "code": "GLAZY-293052",
      "name": "Vickery Cover 2 10.3 Amarelo",
      "cone": "8",
      "surface": "Glossy",
      "transparency": "Opaque",
      "atmosphere": "Oxidation",
      "subtype": "Glaze",
      "ingredients": [
        {
          "material": "Ferro Frit 3134",
          "amount": 34.0
        },
        {
          "material": "0931_Feldspato K Minasolo",
          "amount": 21.0
        },
        {
          "material": "Silica #500",
          "amount": 19.5
        },
        {
          "material": "Kaolin #400",
          "amount": 15.0
        },
        {
          "material": "0904_Colemanita AB",
          "amount": 6.0
        },
        {
          "material": "Talc",
          "amount": 4.5
        }
      ],
      "additionals": [
        {
          "material": "Zircopax",
          "amount": 10.0
        },
        {
          "material": "Corante Amarelo 700",
          "amount": 10.0
        },
        {
          "material": "CER",
          "amount": 3.0
        }
      ],
      "description": "Baseado em Esmaltes de gama m\u00e9dia - Britt. Custo Dez/22: 71,00.",
      "createdBy": "Marize Mello",
      "source": "glazy.org",
      "url": "https://glazy.org/recipes/293052"
    },
    {
      "id": 313702,
      "code": "GLAZY-313702",
      "name": "Vickery Cover 2 10.4 Branco",
      "cone": "8",
      "surface": "Glossy",
      "transparency": "Opaque",
      "atmosphere": "Oxidation",
      "subtype": "Glaze",
      "ingredients": [
        {
          "material": "Ferro Frit 3134",
          "amount": 34.0
        },
        {
          "material": "0931_Feldspato K Minasolo",
          "amount": 21.0
        },
        {
          "material": "Silica #500",
          "amount": 19.5
        },
        {
          "material": "Kaolin #400",
          "amount": 15.0
        },
        {
          "material": "0904_Colemanita AB",
          "amount": 6.0
        },
        {
          "material": "Talc",
          "amount": 4.5
        }
      ],
      "additionals": [
        {
          "material": "Zircopax",
          "amount": 10.0
        },
        {
          "material": "CER",
          "amount": 3.0
        }
      ],
      "description": "Baseado em Esmaltes de gama m\u00e9dia - Britt. Custo Dez/22: 36,00.",
      "createdBy": "Marize Mello",
      "source": "glazy.org",
      "url": "https://glazy.org/recipes/313702"
    },
    {
      "id": 73319,
      "code": "GLAZY-73319",
      "name": "Vickery OS 1 (1)",
      "cone": "6",
      "surface": "Glossy",
      "transparency": "Opaque",
      "atmosphere": "Oxidation",
      "subtype": "Glaze",
      "ingredients": [
        {
          "material": "0931_Feldspato K Minasolo",
          "amount": 39.0
        },
        {
          "material": "Silica",
          "amount": 19.5
        },
        {
          "material": "0933_C\u00e1lcio Extra Leve",
          "amount": 16.5
        },
        {
          "material": "XXX 0905_Caulim Minasolo",
          "amount": 11.2
        },
        {
          "material": "Red Iron Oxide",
          "amount": 9.0
        },
        {
          "material": "Dolomite",
          "amount": 2.8
        },
        {
          "material": "Bentonite",
          "amount": 2.0
        }
      ],
      "description": "Baseado em Esmaltes de gama m\u00e9dia - Britt. 50% de \u00e1gua + 30% de CMC.",
      "createdBy": "Marize Mello",
      "source": "glazy.org",
      "url": "https://glazy.org/recipes/73319"
    },
    {
      "id": 48621,
      "code": "GLAZY-48621",
      "name": "Vickery OS 1 and Vickery Cover 2",
      "cone": "6",
      "surface": "Semi-glossy",
      "transparency": "Opaque",
      "atmosphere": "Oxidation",
      "subtype": "Glaze",
      "ingredients": [
        {
          "material": "G-200 Feldspar",
          "amount": 47.0
        },
        {
          "material": "Silica",
          "amount": 21.0
        },
        {
          "material": "Whiting",
          "amount": 18.0
        },
        {
          "material": "EP Kaolin",
          "amount": 11.0
        },
        {
          "material": "Dolomite",
          "amount": 3.0
        }
      ],
      "additionals": [
        {
          "material": "Red Iron Oxide",
          "amount": 10.0
        },
        {
          "material": "Bentonite",
          "amount": 2.0
        }
      ],
      "description": "From John Britt's Mid-Fire book. Frank Vickery's Oil Spot Combination. With the demise of G200 I have been using Mahavir as a replacement. Vickery Cover 2:https://glazy.org/recipes/48623",
      "createdBy": "Robin M MacKay",
      "source": "glazy.org",
      "url": "https://glazy.org/recipes/48621"
    },
    {
      "id": 13035,
      "code": "GLAZY-13035",
      "name": "Vickery OS base (toms uk version)",
      "cone": "6 - 10",
      "surface": "Glossy",
      "transparency": "Opaque",
      "atmosphere": "Oxidation",
      "subtype": "Glaze - Iron - Tenmoku",
      "ingredients": [
        {
          "material": "BPS potash feldspar",
          "amount": 47.0
        },
        {
          "material": "Silica",
          "amount": 21.0
        },
        {
          "material": "Whiting",
          "amount": 18.0
        },
        {
          "material": "Devon China Clay",
          "amount": 11.0
        },
        {
          "material": "Dolomite",
          "amount": 3.0
        }
      ],
      "additionals": [
        {
          "material": "Red Iron Oxide",
          "amount": 10.0
        },
        {
          "material": "Bentonite",
          "amount": 2.0
        }
      ],
      "description": "I use it with this cover: https://glazy.org/recipes/13036 Or with my recalc of glossy base 2: https://glazy.org/recipes/19753 Without the cover, it barely melts at cone 6, so I'd call this a cone7+ glaze without the cover.",
      "createdBy": "Tom Demeranville",
      "source": "glazy.org",
      "url": "https://glazy.org/recipes/13035"
    },
    {
      "id": 1613,
      "code": "GLAZY-1613",
      "name": "Vickie's Barnard",
      "cone": "6 - 9",
      "surface": "Glossy",
      "transparency": "",
      "atmosphere": "Oxidation",
      "subtype": "Glaze - Iron - Slip-Based",
      "ingredients": [
        {
          "material": "Barnard Slip",
          "amount": 72.22
        },
        {
          "material": "Custer Feldspar",
          "amount": 16.67
        },
        {
          "material": "Whiting",
          "amount": 11.11
        }
      ],
      "description": "kiln type: electric Cone 9 and 6, clay: Plainsman M460 and H430, electric fire, applied to bisque. ALberta slip: At cone 9 Alberta by itself it makes a rich chocolate brown. It's too refractory to work at cone 6 by itself, I was told, so I didn't test it.I added 30% Gerstley borate which was the wrong thing to do, as Alberta is very glassy to begin with, but I had intended to test at cone 6 as well so I tested for both 6 and 9. I didn't really like the result at cone 6 with the gerstley, as it was a frosty transparent olive green (at cone 9 it was a RUNNY transparent olive green. Adding Manganese or cobalt to the Alberta slip would probably give a really nice black. What I left out in making this one was Gerstley 10 (Rob uses Colemanite), but what I ended up with was a stony black with very tiny brown specks. Tends to crawl if too thick. Rob's recipe was great too, and that one SHOULD be thick, he says. His recipe also works on greenware, he said, but I haven't tried it yet. submitted by: Vickie Sproule e-mail:",
      "createdBy": "Glazy Admin",
      "source": "glazy.org",
      "url": "https://glazy.org/recipes/1613"
    },
    {
      "id": 43271,
      "code": "GLAZY-43271",
      "name": "Victor Babu/Clary Illian Bone Ash",
      "cone": "9 - 10",
      "surface": "",
      "transparency": "",
      "atmosphere": "",
      "subtype": "Glaze - Ash",
      "ingredients": [
        {
          "material": "Kona F-4 feldspar",
          "amount": 40.0
        },
        {
          "material": "Dolomite",
          "amount": 30.0
        },
        {
          "material": "EP Kaolin",
          "amount": 25.0
        },
        {
          "material": "Bone Ash",
          "amount": 5.0
        }
      ],
      "additionals": [
        {
          "material": "Bentonite",
          "amount": 2.0
        }
      ],
      "description": "From Virginia Scotchie's Clay and Glaze Compendium",
