Repository: MrSeldon/argilev2

File: data/glazes/glazy.json (part 297 of 315)
{
      "createdBy": "Glazy Admin",
      "source": "glazy.org",
      "url": "https://glazy.org/recipes/43271"
    },
    {
      "id": 67317,
      "code": "GLAZY-67317",
      "name": "Victor Base",
      "cone": "6",
      "surface": "",
      "transparency": "",
      "atmosphere": "Oxidation",
      "subtype": "Glaze",
      "ingredients": [
        {
          "material": "Soda Feldspar",
          "amount": 44.0
        },
        {
          "material": "Zircopax",
          "amount": 26.0
        },
        {
          "material": "Dolomite",
          "amount": 12.0
        },
        {
          "material": "Gerstley Borate",
          "amount": 12.0
        },
        {
          "material": "Ball Clay",
          "amount": 6.0
        }
      ],
      "description": "From \"Electric kiln ceramics : a guide to clays and glazes\" by Richard Zakin. 1994.",
      "createdBy": "Derek Au",
      "source": "glazy.org",
      "url": "https://glazy.org/recipes/67317"
    },
    {
      "id": 5418,
      "code": "GLAZY-5418",
      "name": "Victor's Stoney Boney",
      "cone": "9 - 11",
      "surface": "Matte",
      "transparency": "",
      "atmosphere": "Oxidation, Reduction",
      "subtype": "Glaze",
      "ingredients": [
        {
          "material": "Kingman Feldspar",
          "amount": 52.17
        },
        {
          "material": "EP Kaolin",
          "amount": 17.39
        },
        {
          "material": "Whiting",
          "amount": 17.39
        },
        {
          "material": "Silica",
          "amount": 8.7
        },
        {
          "material": "Titanium Dioxide",
          "amount": 4.35
        }
      ],
      "additionals": [
        {
          "material": "Rutile",
          "amount": 5.22
        }
      ],
      "description": "This recipe was imported from Louis Katz's Hyperglaze database available on his website: http://falcon.tamucc.edu/lkatz/allglazes.txt More information about Louis Katz can be found on his website, http://www.louiskatz.net/ Louis Katz Notes: I am not a safety expert and any information contained in this file about safety should be ignored in favor of advice from experts. All of the materials in all glazes are potentially hazardous. All of these glaze recipes are given without any representation of accuracy or safety. They may work, they may not. They may be safe when fired or they may not. All of the materials used in them have hazards associated with them. You must be have sufficient training in the hazards before you use the the materials. You will have to determine the suitability and safety for your use. Do not assume that a lack of a warning about a material means that it is safe. Cone: 9 10 11 Surface texture: Matte Firing: Ox. or Red. Recipe: Percent Batch Kingman Feldspar 52.17 30.00 EPK 17.39 10.00 Silica 8.70 5.00 Whiting 17.39 10.00 Titanium 4.35 2.50 Totals: 100.00 % 57.50 gm Also add: Rutile 5.22 3.00",
      "createdBy": "Glazy Admin",
      "source": "glazy.org",
      "url": "https://glazy.org/recipes/5418"
    },
    {
      "id": 245393,
      "code": "GLAZY-245393",
      "name": "Vidriado base con esta\u00f1o / conos 05-04",
      "cone": "05 - 04",
      "surface": "Semi-glossy",
      "transparency": "Semi-opaque",
      "atmosphere": "Oxidation",
      "subtype": "Glaze - White, Off-White",
      "ingredients": [
        {
          "material": "Frita CC 202",
          "amount": 63.0
        },
        {
          "material": "Tinkar Z",
          "amount": 18.5
        },
        {
          "material": "Silica",
          "amount": 10.7
        },
        {
          "material": "Whiting",
          "amount": 7.8
        }
      ],
      "additionals": [
        {
          "material": "Tin Oxide",
          "amount": 10.0
        }
      ],
      "description": "Base blanca con esta\u00f1o para colorear. No parece presentar craquelado ni picado. Puede sustituirse el carbonato de calcio por wollastonita, rebajando la cantidad de silice para compensar la receta. Esta quedar\u00eda como sigue: Frita CC 202\u2026\u2026\u2026\u2026\u2026.65,0 % Wollastonita\u2026\u2026\u2026..\u2026.10,2 % Cuarzo\u2026\u2026\u2026\u2026\u2026\u2026\u2026\u2026. 6,3 % Arcilla T\u00ednkar \u201cZ\u201d\u2026\u2026\u202618,5 %",
      "createdBy": "Dante Alberro",
      "source": "glazy.org",
      "url": "https://glazy.org/recipes/245393"
    },
    {
      "id": 276481,
      "code": "GLAZY-276481",
      "name": "Vidriado cristalino para cono 04",
      "cone": "05 - 04",
      "surface": "Semi-glossy",
      "transparency": "Translucent",
      "atmosphere": "Oxidation",
      "subtype": "Glaze - Crystalline",
      "ingredients": [
        {
          "material": "Frita Crecer Bs 804",
          "amount": 88.0
        },
        {
          "material": "Silica",
          "amount": 12.0
        }
      ],
      "additionals": [
        {
          "material": "Titanium Dioxide",
          "amount": 11.0
        },
        {
          "material": "Zinc Oxide",
          "amount": 5.0
        },
        {
          "material": "Cobalt Oxide",
          "amount": 0.75
        },
        {
          "material": "Red Iron Oxide",
          "amount": 0.25
        }
      ],
      "description": "Este vidriado es el resultado de una prueba hecha por Cristina Mart\u00ednez en el marco de un Seminario de vidriados de baja, durante el mes de mayo de 2022.",
      "createdBy": "Dante Alberro",
      "source": "glazy.org",
      "url": "https://glazy.org/recipes/276481"
    },
    {
      "id": 44837,
      "code": "GLAZY-44837",
      "name": "Vidriado de cenizas",
      "cone": "4 - 5",
      "surface": "Satin-matte",
      "transparency": "Translucent",
      "atmosphere": "Oxidation",
      "subtype": "Glaze - Ash",
      "ingredients": [
        {
          "material": "Potash Feldspar",
          "amount": 46.0
        },
        {
          "material": "Mixed wood ash",
          "amount": 22.0
        },
        {
          "material": "EP Kaolin",
          "amount": 14.0
        },
        {
          "material": "Zinc Oxide",
          "amount": 11.5
        },
        {
          "material": "Silica",
          "amount": 4.5
        },
        {
          "material": "Rutile",
          "amount": 3.0
        },
        {
          "material": "Bentonite",
          "amount": 2.0
        }
      ],
      "description": "Esta receta est\u00e1 adaptada de un blog de Edouard Bastarache: http://cone4ashglazes.blogspot.com/ Yo us\u00e9 en mi caso cenizas de madera de quebracho. Usualmente las cenizas de madera mezcla andan bien. Se deja colorear y opacificar muy bien. Seg\u00fan las cenizas usadas puede escurrir, sobre todo si se lo hornea m\u00e1s all\u00e1 de cono 4",
      "createdBy": "Dante Alberro",
      "source": "glazy.org",
      "url": "https://glazy.org/recipes/44837"
    },
    {
      "id": 218645,
      "code": "GLAZY-218645",
      "name": "Vidriado mate de piedra p\u00f3mez",
      "cone": "4 - 5",
      "surface": "Semi-matte",
      "transparency": "Opaque",
      "atmosphere": "Oxidation",
      "subtype": "Glaze - Clear",
      "ingredients": [
        {
          "material": "Piedra P\u00f3mez",
          "amount": 50.0
        },
        {
          "material": "Whiting",
          "amount": 20.0
        },
        {
          "material": "Frita CC 202",
          "amount": 20.0
        },
        {
          "material": "Talc",
          "amount": 8.0
        },
        {
          "material": "Bentonite",
          "amount": 2.0
        }
      ],
      "additionals": [
        {
          "material": "Tin Oxide",
          "amount": 3.0
        }
      ],
      "description": "Vidriado opaco, jaspeado, de superficie suave semi mate. Quema en horno el\u00e9ctrico a cono 4. En capa fina queda trasl\u00facido, dando al hierro de la pasta un matiz anaranjado.",
      "createdBy": "Dante Alberro",
      "source": "glazy.org",
      "url": "https://glazy.org/recipes/218645"
    },
    {
      "id": 50529,
      "code": "GLAZY-50529",
      "name": "Vidriado para monococci\u00f3n",
      "cone": "4 - 5",
      "surface": "Satin",
      "transparency": "Semi-opaque",
      "atmosphere": "Oxidation",
      "subtype": "Glaze - Single-Fire",
      "ingredients": [
        {
          "material": "Potash Feldspar",
          "amount": 28.0
        },
        {
          "material": "Tinkar Z",
          "amount": 20.5
        },
        {
          "material": "Ferro Frit 3134",
          "amount": 15.0
        },
        {
          "material": "Dolomite",
          "amount": 12.5
        },
        {
          "material": "Silica",
          "amount": 11.0
        },
        {
          "material": "Talc",
          "amount": 6.7
        },
        {
          "material": "Zinc Oxide",
          "amount": 6.3
        }
      ],
      "description": "Base de vidriado apta para monococci\u00f3n. Es un poco trasl\u00facido, no hemos probado de opacificarlo, acepta bien los \u00f3xidos colorantes Se puede aplicar igualmente sobre bizcocho. Se us\u00f3 la frita 174 de Crecer, que corresponde a la 3134 de Ferro.",
      "createdBy": "Dante Alberro",
      "source": "glazy.org",
      "url": "https://glazy.org/recipes/50529"
    },
    {
      "id": 86304,
      "code": "GLAZY-86304",
      "name": "Vidriado para monococci\u00f3n con CC202",
      "cone": "4 - 5",
      "surface": "Satin",
      "transparency": "Translucent",
      "atmosphere": "Oxidation",
      "subtype": "Glaze - Single-Fire",
      "ingredients": [
        {
          "material": "Silica",
          "amount": 23.0
        },
        {
          "material": "Tinkar Z",
          "amount": 21.0
        },
        {
          "material": "Frita CC 202",
          "amount": 21.0
        },
        {
          "material": "Dolomite",
          "amount": 18.0
        },
        {
          "material": "EP Kaolin",
          "amount": 8.0
        },
        {
          "material": "Zinc Oxide",
          "amount": 6.0
        },
        {
          "material": "Potash Feldspar",
          "amount": 3.0
        },
        {
          "material": "Bentonite",
          "amount": 2.0
        }
      ],
      "description": "Una base de vidriado, apta para monococci\u00f3n. Con el agregado de 5 % de \u00f3xido de titanio y 2 % de ilmenita, da un blanco trasl\u00facido, satinado, texturado y jaspeado.",
      "createdBy": "Dante Alberro",
      "source": "glazy.org",
      "url": "https://glazy.org/recipes/86304"
    },
    {
      "id": 44856,
      "code": "GLAZY-44856",
      "name": "Vidriado p\u00farpura de cobalto",
      "cone": "4",
      "surface": "Matte",
      "transparency": "Semi-opaque",
      "atmosphere": "Oxidation",
      "subtype": "Glaze - Purple - Magnesium Matte",
      "ingredients": [
        {
          "material": "Potash Feldspar",
          "amount": 36.0
        },
        {
          "material": "Silica",
          "amount": 20.0
        },
        {
          "material": "Dolomite",
          "amount": 15.5
        },
        {
          "material": "Colemanita calcinada",
          "amount": 8.0
        },
        {
          "material": "Zinc Oxide",
          "amount": 5.5
        },
        {
          "material": "Ball Clay",
          "amount": 5.0
        },
        {
          "material": "Magnesium carbonate",
          "amount": 5.0
        },
        {
          "material": "Talc",
          "amount": 5.0
        },
        {
          "material": "Cobalt Oxide",
          "amount": 1.0
        }
      ],
      "description": "Vidriado p\u00farpura de cobalto, calculado mediante Seger para cono 4 con un 0.4 mol de MgO. La muestra se colore\u00f3 con silicato de cobalto (CoSiO3)",
      "createdBy": "Dante Alberro",
      "source": "glazy.org",
      "url": "https://glazy.org/recipes/44856"
    },
    {
      "id": 60317,
      "code": "GLAZY-60317",
      "name": "Vin's Blurple",
      "cone": "6",
      "surface": "Glossy",
      "transparency": "Translucent",
      "atmosphere": "Oxidation",
      "subtype": "Glaze",
      "ingredients": [
        {
          "material": "Silica",
          "amount": 30.0
        },
        {
          "material": "Whiting",
          "amount": 20.0
        },
        {
          "material": "Nepheline Syenite",
          "amount": 18.0
        },
        {
          "material": "Kentucky OM #4 Ball Clay",
          "amount": 17.0
        },
        {
          "material": "Ferro Frit 3134",
          "amount": 15.0
        }
      ],
      "additionals": [
        {
          "material": "Tin Oxide",
          "amount": 7.5
        },
        {
          "material": "Cobalt Carbonate",
          "amount": 1.0
        },
        {
          "material": "Chrome Oxide",
          "amount": 0.2
        }
      ],
      "description": "Glaze Type: Mid-fire deep purple +1% CoCO3 and 0.25 RIO Chrome-tin pink. p.102 Mastering Cone 6 Glazes by John Hesselberth & Ron Roy. Glaze has highest expansion/contraction of any of their glazes - almost medium expansion. Not seen to craze in their examples, but may over time.",
      "createdBy": "Vin Arora",
      "source": "glazy.org",
      "url": "https://glazy.org/recipes/60317"
    },
    {
      "id": 6398,
      "code": "GLAZY-6398",
      "name": "Vince's Clear",
      "cone": "10",
      "surface": "Semi-glossy",
      "transparency": "Transparent",
      "atmosphere": "Reduction",
      "subtype": "Glaze - Clear",
      "ingredients": [
        {
          "material": "Custer Feldspar",
          "amount": 22.0
        },
        {
          "material": "Kentucky OM #4 Ball Clay",
          "amount": 15.0
        },
        {
          "material": "Nepheline Syenite",
          "amount": 13.1
        },
        {
          "material": "Silica",
          "amount": 13.0
        },
        {
          "material": "Cornwall Stone",
          "amount": 12.8
        },
        {
          "material": "Whiting",
          "amount": 9.5
        },
        {
          "material": "EP Kaolin",
          "amount": 5.7
        },
        {
          "material": "Talc",
          "amount": 5.3
        },
        {
          "material": "Barium Carbonate",
          "amount": 3.6
        }
      ],
      "additionals": [
        {
          "material": "Bentonite",
          "amount": 3.0
        }
      ],
      "description": "Tennessee Technological University - Appalachian Center for Crafts - Clay Studio \ufffc Vince Pitelka, 2015 https://sites.tntech.edu/wpitelka/handoutsinformation/ Notes: Clear, Semi-gloss, good over slip decoration, apply thin or it will go milky.",
      "createdBy": "Glazy Admin",
      "source": "glazy.org",
      "url": "https://glazy.org/recipes/6398"
    },
    {
      "id": 171910,
      "code": "GLAZY-171910",
      "name": "Vinod Celad\u00f3n D080",
      "cone": "4 - 5 1/2",
      "surface": "Semi-matte",
      "transparency": "Opaque",
      "atmosphere": "Oxidation",
      "subtype": "Glaze",
      "ingredients": [
        {
          "material": "Potash Feldspar",
          "amount": 35.1
        },
        {
          "material": "Silica",
          "amount": 16.2
        },
        {
          "material": "Wollastonite",
          "amount": 14.7
        },
        {
          "material": "Caol\u00edn Patag\u00f3nico",
          "amount": 13.6
        },
        {
          "material": "Ferro Frit 3134-2 (174)",
          "amount": 11.7
        },
        {
          "material": "Talc",
          "amount": 8.8
        }
      ],
      "additionals": [
        {
          "material": "Tin Oxide",
          "amount": 1.0
        },
        {
          "material": "Yellow Ochre",
          "amount": 0.7
        }
      ],
      "description": "",
      "createdBy": "Mart\u00edn Rolando",
      "source": "glazy.org",
      "url": "https://glazy.org/recipes/171910"
    },
    {
      "id": 171909,
      "code": "GLAZY-171909",
      "name": "Vinod Kiwi D078",
      "cone": "4 - 5 1/2",
      "surface": "Semi-glossy",
      "transparency": "Opaque",
      "atmosphere": "Oxidation",
      "subtype": "Glaze",
      "ingredients": [
        {
          "material": "Potash Feldspar",
          "amount": 35.1
        },
        {
          "material": "Silica",
          "amount": 16.2
        },
        {
          "material": "Wollastonite",
          "amount": 14.7
        },
        {
          "material": "Caol\u00edn Patag\u00f3nico",
          "amount": 13.6
        },
        {
          "material": "Ferro Frit 3134-2 (174)",
          "amount": 11.7
        },
        {
          "material": "Talc",
          "amount": 8.8
        }
      ],
      "additionals": [
        {
          "material": "Titanium Dioxide",
          "amount": 5.0
        },
        {
          "material": "Bentonite",
          "amount": 2.0
        },
        {
          "material": "Black Nickel Oxide",
          "amount": 1.3
        },
        {
          "material": "Tin Oxide",
          "amount": 1.3
        }
      ],
      "description": "",
      "createdBy": "Mart\u00edn Rolando",
      "source": "glazy.org",
      "url": "https://glazy.org/recipes/171909"
    },
    {
      "id": 171906,
      "code": "GLAZY-171906",
      "name": "Vinod Manganeso D074",
      "cone": "4 - 5 1/2",
      "surface": "Satin-matte",
      "transparency": "Semi-opaque",
      "atmosphere": "Oxidation",
      "subtype": "Glaze",
      "ingredients": [
        {
          "material": "Potash Feldspar",
          "amount": 35.1
        },
        {
          "material": "Silica",
          "amount": 16.2
        },
        {
          "material": "Wollastonite",
          "amount": 14.7
        },
        {
          "material": "Caol\u00edn Patag\u00f3nico",
          "amount": 13.6
        },
        {
          "material": "Ferro Frit 3134-2 (174)",
          "amount": 11.7
        },
        {
          "material": "Talc",
          "amount": 8.8
        }
      ],
      "additionals": [
        {
          "material": "Tin Oxide",
          "amount": 6.0
        },
        {
          "material": "Manganese Carbonate",
          "amount": 3.0
        },
        {
          "material": "Rutile",
          "amount": 3.0
        }
      ],
      "description": "",
      "createdBy": "Mart\u00edn Rolando",
      "source": "glazy.org",
      "url": "https://glazy.org/recipes/171906"
    },
    {
      "id": 171908,
      "code": "GLAZY-171908",
      "name": "Vinod Pistacho A077",
      "cone": "4 - 5 1/2",
      "surface": "Semi-glossy",
      "transparency": "Opaque",
      "atmosphere": "Oxidation",
      "subtype": "Glaze",
      "ingredients": [
        {
          "material": "Potash Feldspar",
          "amount": 35.1
        },
        {
          "material": "Silica",
          "amount": 16.2
        },
        {
          "material": "Wollastonite",
          "amount": 14.7
        },
        {
          "material": "Caol\u00edn Patag\u00f3nico",
          "amount": 13.6
        },
        {
          "material": "Ferro Frit 3134-2 (174)",
          "amount": 11.7
        },
        {
          "material": "Talc",
          "amount": 8.8
        }
      ],
      "additionals": [
        {
          "material": "Tin Oxide",
          "amount": 3.0
        },
        {
          "material": "Chrome Oxide",
          "amount": 1.5
        },
        {
          "material": "Zinc Oxide",
          "amount": 1.5
        }
      ],
      "description": "",
      "createdBy": "Mart\u00edn Rolando",
      "source": "glazy.org",
      "url": "https://glazy.org/recipes/171908"
    },
    {
      "id": 7043,
      "code": "GLAZY-7043",
      "name": "Vinod Tenmoku",
      "cone": "4 - 7",
      "surface": "Glossy",
      "transparency": "Semi-opaque",
      "atmosphere": "Oxidation",
      "subtype": "Glaze - Iron - Tenmoku",
      "ingredients": [
        {
          "material": "Cornwall Stone",
          "amount": 31.0
        },
        {
          "material": "Ferro Frit 3134",
          "amount": 26.0
        },
        {
          "material": "EP Kaolin",
          "amount": 16.0
        },
        {
          "material": "Silica",
          "amount": 16.0
        },
        {
          "material": "Whiting",
          "amount": 6.0
        },
        {
          "material": "Talc",
          "amount": 5.0
        }
      ],
      "additionals": [
        {
          "material": "Red Iron Oxide",
          "amount": 10.0
        }
      ],
      "description": "Recipe from Vinod Chettur. I used Cornwall Stone Substitute (volume): Potash Feldspar 8 + quartz 2 + Kaolin 1",
      "createdBy": "Clara Giorello",
      "source": "glazy.org",
      "url": "https://glazy.org/recipes/7043"
    },
    {
      "id": 18310,
      "code": "GLAZY-18310",
      "name": "Vinod Tenmoku with Navajo Pumice",
      "cone": "5 - 6",
      "surface": "Glossy",
      "transparency": "Semi-opaque",
      "atmosphere": "Oxidation",
      "subtype": "Glaze - Iron - Tenmoku",
      "ingredients": [
        {
          "material": "Navajo Pumice",
          "amount": 31.0
        },
        {
          "material": "Ferro Frit 3134",
          "amount": 26.0
        },
        {
          "material": "EP Kaolin",
          "amount": 16.0
        },
        {
          "material": "Silica",
          "amount": 16.0
        },
        {
          "material": "Whiting",
          "amount": 6.0
        },
        {
          "material": "Talc",
          "amount": 5.0
        }
      ],
      "additionals": [
        {
          "material": "Red Iron Oxide",
          "amount": 10.0
        },
        {
          "material": "Galisteo Red Clay",
          "amount": 2.0
        }
      ],
      "description": "Navajo Pumice rather than Cornwall stone",
      "createdBy": "James Creamer",
      "source": "glazy.org",
      "url": "https://glazy.org/recipes/18310"
    },
    {
      "id": 3991,
      "code": "GLAZY-3991",
      "name": "Vinod's Tenmoku",
      "cone": "6",
      "surface": "",
      "transparency": "",
      "atmosphere": "",
      "subtype": "Glaze - Iron - Tenmoku",
      "ingredients": [
        {
          "material": "Cornwall Stone",
          "amount": 31.0
        },
        {
          "material": "Ferro Frit 3134",
          "amount": 26.0
        },
        {
          "material": "EP Kaolin",
          "amount": 16.0
        },
        {
          "material": "Silica",
          "amount": 16.0
        },
        {
          "material": "Red Iron Oxide",
          "amount": 10.0
        },
        {
          "material": "Whiting",
          "amount": 6.0
        },
        {
          "material": "Talc",
          "amount": 5.0
        }
      ],
      "description": "Vinod Chettur - \"this was the first glaze I ever created after reading Nigel Wood's book on Chinese glazes. Slightly fluid. High gloss and difficult to photograph. Apply thinly to see carved details. Cone 6 oxidation. I have also tested it with Laguna Cornwall Stone subst., H&G Cornwall Stone subt., and Navajo Pumice. They all work and have slightly different color responses.\"",
      "createdBy": "Ceramic Recipes",
      "source": "glazy.org",
      "url": "https://glazy.org/recipes/3991"
    },
    {
      "id": 19377,
      "code": "GLAZY-19377",
      "name": "Vintage Celadon",
      "cone": "8 - 11",
      "surface": "Semi-matte",
      "transparency": "Translucent",
      "atmosphere": "Reduction",
      "subtype": "Glaze - Iron - Celadon - Green",
      "ingredients": [
        {
          "material": "Cornwall Stone",
          "amount": 38.0
        },
        {
          "material": "EP Kaolin",
          "amount": 28.0
        },
        {
          "material": "Whiting",
          "amount": 28.0
        },
        {
          "material": "Silica",
          "amount": 6.0
        }
      ],
      "additionals": [
        {
          "material": "Tin Oxide",
          "amount": 4.0
        },
        {
          "material": "Barnard Slip",
          "amount": 3.0
        }
      ],
      "description": "Having problems with Adam Field's Antique Celadon re oxidizing in the kiln as it fires down. This recipe aimed to make it fit more in line with Stull and so far hasn't been coming out a nasty brown. It also no longer runs. Some downsides though, the glaze isn't forming the wonderful pools of glass that the original recipe could but the color and texture are all super consistent. More testing and variations to come!",
      "createdBy": "Alexander Kuttel",
      "source": "glazy.org",
      "url": "https://glazy.org/recipes/19377"
    },
    {
      "id": 207910,
      "code": "GLAZY-207910",
      "name": "Vioglazur P100",
      "cone": "4 - 5 1/2",
      "surface": "Semi-glossy",
      "transparency": "Opaque",
      "atmosphere": "Oxidation",
      "subtype": "Glaze",
      "ingredients": [
        {
          "material": "Potash Feldspar",
          "amount": 48.0
        },
        {
          "material": "Wollastonite",
          "amount": 30.0
        },
        {
          "material": "Caol\u00edn Patag\u00f3nico",
          "amount": 11.0
        },
        {
          "material": "Alumina",
          "amount": 8.5
        },
        {
          "material": "Talc",
          "amount": 5.0
        }
      ],
      "additionals": [
        {
          "material": "Titanium Dioxide",
          "amount": 5.0
        },
        {
          "material": "Zinc Oxide",
          "amount": 5.0
        },
        {
          "material": "Cobalt Carbonate",
          "amount": 2.0
        },
        {
          "material": "Chrome Oxide",
          "amount": 0.1
        }
      ],
      "description": "Se espera un magenta mate.",
      "createdBy": "Mart\u00edn Rolando",
      "source": "glazy.org",
      "url": "https://glazy.org/recipes/207910"
    },
    {
      "id": 208431,
      "code": "GLAZY-208431",
      "name": "Vioglazur Var. II A100",
      "cone": "4 - 5 1/2",
      "surface": "Semi-glossy",
      "transparency": "Opaque",
      "atmosphere": "Oxidation",
      "subtype": "Glaze",
      "ingredients": [
        {
          "material": "Potash Feldspar",
          "amount": 48.0
        },
        {
          "material": "Wollastonite",
          "amount": 30.0
        },
        {
          "material": "Caol\u00edn Patag\u00f3nico",
          "amount": 11.0
        },
        {
          "material": "Alumina",
          "amount": 8.5
        },
        {
          "material": "Talc",
          "amount": 5.0
        }
      ],
      "additionals": [
        {
          "material": "Cobalt Carbonate",
          "amount": 3.0
        },
        {
          "material": "Tin Oxide",
          "amount": 2.0
        },
        {
          "material": "Titanium Dioxide",
          "amount": 2.0
        },
        {
          "material": "Zinc Oxide",
          "amount": 2.0
        },
        {
          "material": "Red Iron Oxide",
          "amount": 0.3
        },
        {
          "material": "Chrome Oxide",
          "amount": 0.2
        }
      ],
      "description": "Se espera un magenta mate. No se logr\u00f3 el color esperado. Excelente textura semi-brillante. No hay diferencia entre una o dos capas.",
      "createdBy": "Mart\u00edn Rolando",
      "source": "glazy.org",
      "url": "https://glazy.org/recipes/208431"
    },
    {
      "id": 9891,
      "code": "GLAZY-9891",
      "name": "Violet",
      "cone": "6",
      "surface": "Semi-glossy",
      "transparency": "Opaque",
      "atmosphere": "Oxidation",
      "subtype": "Glaze - Purple",
      "ingredients": [
        {
          "material": "Custer Feldspar",
          "amount": 37.2
        },
        {
          "material": "Silica",
          "amount": 23.1
        },
        {
          "material": "Dolomite",
          "amount": 13.1
        },
        {
          "material": "Gerstley Borate",
          "amount": 13.1
        },
        {
          "material": "EP Kaolin",
          "amount": 5.0
        },
        {
          "material": "Zinc Oxide",
          "amount": 5.0
        },
        {
          "material": "Talc",
          "amount": 3.5
        }
      ],
      "additionals": [
        {
          "material": "Cobalt Carbonate",
          "amount": 3.0
        },
        {
          "material": "Black Nickel Oxide",
          "amount": 0.25
        }
      ],
      "description": "Light Purple, Opaque, Semi-Glossy",
      "createdBy": "LOAM Clay Studio Inc.",
      "source": "glazy.org",
      "url": "https://glazy.org/recipes/9891"
    },
    {
      "id": 2232,
      "code": "GLAZY-2232",
      "name": "Violet matt translucent 02",
      "cone": "02 - 1",
      "surface": "Satin-matte",
      "transparency": "Translucent",
      "atmosphere": "Oxidation",
      "subtype": "Glaze - Matte",
      "ingredients": [
        {
          "material": "Custer Feldspar",
          "amount": 36.2
        },
        {
          "material": "Barium Carbonate",
          "amount": 30.2
        },
        {
          "material": "Silica",
          "amount": 16.3
        },
        {
          "material": "Whiting",
          "amount": 9.5
        },
        {
          "material": "Zinc Oxide",
          "amount": 5.4
        },
        {
          "material": "Lithium Carbonate",
          "amount": 2.4
        }
      ],
      "additionals": [
        {
          "material": "Bentonite",
          "amount": 2.0
        },
        {
          "material": "Nickel Carbonate",
          "amount": 2.0
        }
      ],
      "description": "Glaze Type: Barium matt",
      "createdBy": "Glazy Admin",
      "source": "glazy.org",
      "url": "https://glazy.org/recipes/2232"
    },
    {
      "id": 2750,
      "code": "GLAZY-2750",
      "name": "Violet Semigloss",
      "cone": "6",
      "surface": "Semi-glossy",
      "transparency": "",
      "atmosphere": "Oxidation",
      "subtype": "Glaze - Blue",
      "ingredients": [
        {
          "material": "Nepheline Syenite",
          "amount": 41.4
        },
        {
          "material": "Silica",
          "amount": 27.0
        },
        {
          "material": "Dolomite",
          "amount": 11.7
        },
        {
          "material": "Gerstley Borate",
          "amount": 10.0
        },
        {
          "material": "Magnesium carbonate",
          "amount": 5.4
        },
        {
          "material": "Whiting",
          "amount": 4.5
        }
      ],
      "additionals": [
        {
          "material": "Cobalt Carbonate",
          "amount": 2.0
        }
      ],
      "description": "Source/Alternate names: same oxides as Sharon Cobalt Blue Notes: Alisa Clausen: A semi gloss light blue to violet glaze. Better covering where thicker and smooth.",
      "createdBy": "Glazy Admin",
      "source": "glazy.org",
      "url": "https://glazy.org/recipes/2750"
    },
    {
      "id": 19931,
      "code": "GLAZY-19931",
      "name": "Viscous Purple",
      "cone": "10",
      "surface": "Glossy",
      "transparency": "Opaque",
      "atmosphere": "Reduction",
      "subtype": "Glaze - Red - Copper - Flambe",
      "ingredients": [
        {
          "material": "Custer Feldspar",
          "amount": 40.4
        },
        {
          "material": "Silica",
          "amount": 28.8
        },
        {
          "material": "Gerstley Borate",
          "amount": 12.8
        },
        {
          "material": "Whiting",
          "amount": 8.4
        },
        {
          "material": "Strontium Carbonate",
          "amount": 4.2
        },
        {
          "material": "Kaolin",
          "amount": 2.6
        },
        {
          "material": "Wood ash",
          "amount": 2.0
        },
        {
          "material": "Ferro Frit 3110",
          "amount": 0.5
        },
        {
          "material": "Zinc Oxide",
          "amount": 0.5
        }
      ],
      "additionals": [
        {
          "material": "Tin Oxide",
          "amount": 1.0
        },
        {
          "material": "Cobalt Carbonate",
          "amount": 0.5
        },
        {
          "material": "Rutile",
          "amount": 0.5
        },
        {
          "material": "Copper Carbonate",
          "amount": 0.35
        }
      ],
      "description": "This is a modified version of Coleman I, a chun-type blue celadon found in John Britt's Cone 10 Glaze Book. Here's another interesting variant where I create an interesting purple glaze by adding some cobalt and rutile.",
      "createdBy": "Sid Henderson",
      "source": "glazy.org",
      "url": "https://glazy.org/recipes/19931"
    },
    {
      "id": 17545,
      "code": "GLAZY-17545",
      "name": "Viscous Red",
      "cone": "10",
      "surface": "Glossy",
      "transparency": "Opaque",
      "atmosphere": "Reduction",
      "subtype": "Glaze - Red - Copper - Flambe",
      "ingredients": [
        {
          "material": "Custer Feldspar",
          "amount": 40.4
        },
        {
          "material": "Silica",
          "amount": 28.8
        },
        {
          "material": "Gerstley Borate",
          "amount": 12.8
        },
        {
          "material": "Whiting",
          "amount": 8.4
        },
        {
          "material": "Barium Carbonate",
          "amount": 4.2
        },
        {
          "material": "Grolleg Kaolin",
          "amount": 2.6
        },
        {
          "material": "Wood ash",
          "amount": 2.0
        },
        {
          "material": "Ferro Frit 3110",
          "amount": 0.5
        },
        {
          "material": "Zinc Oxide",
          "amount": 0.5
        }
      ],
      "additionals": [
        {
          "material": "Tin Oxide",
          "amount": 1.0
        },
        {
          "material": "Copper Carbonate",
          "amount": 0.35
        }
      ],
      "description": "This is a modified version of Coleman I, a chun-type blue celadon found in John Britt's Cone 10 Glaze Book. Recognizing that this recipe contained the same level of calcium and gerstley borate as an copper red, I decided to try it out as a base for a flambe-red type glaze. I was pleasantly surprised to find it made a deep crimson field, speckled with faint blue wisps, while remaining quite stiff in comparison to other reds at cone 10. The barium and zinc band together to create the flambe wisps.",
      "createdBy": "Sid Henderson",
      "source": "glazy.org",
      "url": "https://glazy.org/recipes/17545"
    },
    {
      "id": 5310,
      "code": "GLAZY-5310",
      "name": "Vitarelli's Runny Ash Glaze",
      "cone": "8 - 10",
      "surface": "",
      "transparency": "",
      "atmosphere": "Oxidation, Reduction",
      "subtype": "Glaze - Ash",
      "ingredients": [
        {
          "material": "Wood ash",
          "amount": 34.54
        },
        {
          "material": "Custer Feldspar (1989)",
          "amount": 18.18
        },
        {
          "material": "Whiting",
          "amount": 16.37
        },
        {
          "material": "Talc",
          "amount": 11.82
        },
        {
          "material": "Bentonite",
          "amount": 9.09
        },
        {
          "material": "EP Kaolin",
          "amount": 8.18
        },
        {
          "material": "Magnesium carbonate",
          "amount": 1.82
        }
      ],
      "description": "This recipe was imported from Louis Katz's Hyperglaze database available on his website: http://falcon.tamucc.edu/lkatz/allglazes.txt More information about Louis Katz can be found on his website, http://www.louiskatz.net/ Louis Katz Notes: I am not a safety expert and any information contained in this file about safety should be ignored in favor of advice from experts. All of the materials in all glazes are potentially hazardous. All of these glaze recipes are given without any representation of accuracy or safety. They may work, they may not. They may be safe when fired or they may not. All of the materials used in them have hazards associated with them. You must be have sufficient training in the hazards before you use the the materials. You will have to determine the suitability and safety for your use. Do not assume that a lack of a warning about a material means that it is safe. Cone: 8 9 10 Firing: Ox. or Red. Recipe: Percent Batch Ash 34.54 34.54 Magnesium Carbonate 1.82 1.82 Talc 11.82 11.82 Whiting 16.37 16.37 Custer Feldspar 18.18 18.18 Bentonite 9.09 9.09 EPK 8.18 8.18 Totals: 100.00 % 100.00 gm Comments: reduction CM 03-94 p.32 See page 32 for other interesting slips.",
      "createdBy": "Glazy Admin",
      "source": "glazy.org",
      "url": "https://glazy.org/recipes/5310"
    },
    {
      "id": 5260,
      "code": "GLAZY-5260",
      "name": "Vitreous Slip",
      "cone": "6",
      "surface": "",
      "transparency": "",
      "atmosphere": "Oxidation, Reduction",
      "subtype": "Slip & Engobe - Slip",
      "ingredients": [
        {
          "material": "Ball Clay",
          "amount": 30.0
        },
        {
          "material": "Silica",
          "amount": 30.0
        },
        {
          "material": "EP Kaolin",
          "amount": 20.0
        },
        {
          "material": "Nepheline Syenite",
          "amount": 10.0
        },
        {
          "material": "Custer Feldspar (1989)",
          "amount": 10.0
        }
      ],
      "additionals": [
        {
          "material": "Rutile",
          "amount": 4.5
        },
        {
          "material": "Red Iron Oxide",
          "amount": 1.5
        }
      ],
      "description": "This recipe was imported from Louis Katz's Hyperglaze database available on his website: http://falcon.tamucc.edu/lkatz/allglazes.txt More information about Louis Katz can be found on his website, http://www.louiskatz.net/ Louis Katz Notes: I am not a safety expert and any information contained in this file about safety should be ignored in favor of advice from experts. All of the materials in all glazes are potentially hazardous. All of these glaze recipes are given without any representation of accuracy or safety. They may work, they may not. They may be safe when fired or they may not. All of the materials used in them have hazards associated with them. You must be have sufficient training in the hazards before you use the the materials. You will have to determine the suitability and safety for your use. Do not assume that a lack of a warning about a material means that it is safe. Cone: 6 Firing: Ox. or Red. Recipe: Percent Batch Custer Feldspar 10.00 10.00 Neph Sy 10.00 10.00 Ball Clay 30.00 30.00 EPK 20.00 20.00 Flint 30.00 30.00 Totals: 100.00 % 100.00 gm Also add: RIO 1.50 1.50 Rutile 4.50 4.50 Comments: for a warm color, see also add! CM 03-96 p.69",
      "createdBy": "Glazy Admin",
      "source": "glazy.org",
      "url": "https://glazy.org/recipes/5260"
    },
    {
      "id": 2876,
      "code": "GLAZY-2876",
      "name": "Vitrox Red",
      "cone": "10",
      "surface": "",
      "transparency": "",
      "atmosphere": "Reduction, Luster",
      "subtype": "Glaze - Specialty",
      "ingredients": [
        {
          "material": "Plastic Vitrox",
          "amount": 115.0
        }
      ],
      "additionals": [
        {
          "material": "Copper Carbonate",
          "amount": 3.5
        }
      ],
      "description": "Source/Alternate names: Daniel Kirkland Notes: Daniel Kirkland: an intense copper red luster when fired as for Kirkland Copper Red.",
      "createdBy": "Glazy Admin",
      "source": "glazy.org",
      "url": "https://glazy.org/recipes/2876"
    },
    {
      "id": 2875,
      "code": "GLAZY-2875",
      "name": "Vitrox White",
      "cone": "10",
      "surface": "Semi-matte",
      "transparency": "",
      "atmosphere": "Reduction, Luster",
