Repository: MrSeldon/argilev2

File: data/glazes/glazy.json (part 298 of 315)
{
      "subtype": "Glaze - White, Off-White",
      "ingredients": [
        {
          "material": "Colemanite",
          "amount": 50.0
        },
        {
          "material": "Plastic Vitrox",
          "amount": 50.0
        }
      ],
      "additionals": [
        {
          "material": "Zirconium dioxide",
          "amount": 15.0
        }
      ],
      "description": "Source/Alternate names: Bob Chance Notes: Bob Chance: white to gray and very accepting of overglaze oxides. Has a wide firing range, satin surface, will not run unless very thick. Notes: Daniel Kirkland: with 3.5 copper carbonate, an intense copper red luster when fired as for Kirkland Copper Red.",
      "createdBy": "Glazy Admin",
      "source": "glazy.org",
      "url": "https://glazy.org/recipes/2875"
    },
    {
      "id": 5107,
      "code": "GLAZY-5107",
      "name": "Vivika's Hi Temp Majolica",
      "cone": "10",
      "surface": "",
      "transparency": "",
      "atmosphere": "Oxidation, Reduction",
      "subtype": "Glaze - Majolica",
      "ingredients": [
        {
          "material": "Kingman Feldspar",
          "amount": 52.56
        },
        {
          "material": "Silica",
          "amount": 21.71
        },
        {
          "material": "Whiting",
          "amount": 12.56
        },
        {
          "material": "Zircopax",
          "amount": 9.15
        },
        {
          "material": "Strontium Carbonate",
          "amount": 2.01
        },
        {
          "material": "Zinc Oxide",
          "amount": 2.01
        }
      ],
      "description": "This recipe was imported from Louis Katz's Hyperglaze database available on his website: http://falcon.tamucc.edu/lkatz/allglazes.txt More information about Louis Katz can be found on his website, http://www.louiskatz.net/ Louis Katz Notes: I am not a safety expert and any information contained in this file about safety should be ignored in favor of advice from experts. All of the materials in all glazes are potentially hazardous. All of these glaze recipes are given without any representation of accuracy or safety. They may work, they may not. They may be safe when fired or they may not. All of the materials used in them have hazards associated with them. You must be have sufficient training in the hazards before you use the the materials. You will have to determine the suitability and safety for your use. Do not assume that a lack of a warning about a material means that it is safe. Cone: 10 Color: white Firing: Ox. or Red. Glaze type: Majolica Recipe: Percent Batch Strontium Carbonate 2.01 160 Whiting 12.56 1000 Zinc Oxide 2.01 160 Kingman 52.56 4184 Zircopax 9.15 728 Flint 21.71 1728 Totals: 100.00 % 7960 Gm Comments:",
      "createdBy": "Glazy Admin",
      "source": "glazy.org",
      "url": "https://glazy.org/recipes/5107"
    },
    {
      "id": 5108,
      "code": "GLAZY-5108",
      "name": "Vivika's M",
      "cone": "10",
      "surface": "",
      "transparency": "",
      "atmosphere": "Oxidation, Reduction",
      "subtype": "Glaze - Majolica",
      "ingredients": [
        {
          "material": "Nepheline Syenite",
          "amount": 50.9
        },
        {
          "material": "Silica",
          "amount": 18.3
        },
        {
          "material": "Talc",
          "amount": 15.0
        },
        {
          "material": "Colemanite",
          "amount": 6.3
        },
        {
          "material": "Dolomite",
          "amount": 5.6
        },
        {
          "material": "EP Kaolin",
          "amount": 3.9
        }
      ],
      "description": "This recipe was imported from Louis Katz's Hyperglaze database available on his website: http://falcon.tamucc.edu/lkatz/allglazes.txt More information about Louis Katz can be found on his website, http://www.louiskatz.net/ Louis Katz Notes: I am not a safety expert and any information contained in this file about safety should be ignored in favor of advice from experts. All of the materials in all glazes are potentially hazardous. All of these glaze recipes are given without any representation of accuracy or safety. They may work, they may not. They may be safe when fired or they may not. All of the materials used in them have hazards associated with them. You must be have sufficient training in the hazards before you use the the materials. You will have to determine the suitability and safety for your use. Do not assume that a lack of a warning about a material means that it is safe. Cone: 10 Firing: Ox. or Red. Glaze type: Majolica Recipe: Percent Batch Colemanite 6.30 6.30 Dolomite 5.60 5.60 Nepheline Syenite 50.90 50.90 EPK 3.90 3.90 Talc 15.00 15.00 flint 18.30 18.30 Totals: 100.00 % 100.00 gm",
      "createdBy": "Glazy Admin",
      "source": "glazy.org",
      "url": "https://glazy.org/recipes/5108"
    },
    {
      "id": 5109,
      "code": "GLAZY-5109",
      "name": "Vivika's M",
      "cone": "10",
      "surface": "",
      "transparency": "",
      "atmosphere": "Oxidation, Reduction",
      "subtype": "Glaze - Majolica",
      "ingredients": [
        {
          "material": "Nepheline Syenite",
          "amount": 50.9
        },
        {
          "material": "Silica",
          "amount": 18.3
        },
        {
          "material": "Talc",
          "amount": 15.0
        },
        {
          "material": "Colemanite",
          "amount": 6.3
        },
        {
          "material": "Dolomite",
          "amount": 5.6
        },
        {
          "material": "EP Kaolin",
          "amount": 3.9
        }
      ],
      "description": "This recipe was imported from Louis Katz's Hyperglaze database available on his website: http://falcon.tamucc.edu/lkatz/allglazes.txt More information about Louis Katz can be found on his website, http://www.louiskatz.net/ Louis Katz Notes: I am not a safety expert and any information contained in this file about safety should be ignored in favor of advice from experts. All of the materials in all glazes are potentially hazardous. All of these glaze recipes are given without any representation of accuracy or safety. They may work, they may not. They may be safe when fired or they may not. All of the materials used in them have hazards associated with them. You must be have sufficient training in the hazards before you use the the materials. You will have to determine the suitability and safety for your use. Do not assume that a lack of a warning about a material means that it is safe. Cone: 10 Firing: Ox. or Red. Glaze type: Majolica Recipe: Percent Batch Colemanite 6.30 504 Dolomite 5.60 448 Neph Sy 50.90 4072 EPK 3.90 312 Talc 15.00 1200 Flint 18.30 1464 Totals: 100.00 % 8000 Gm",
      "createdBy": "Glazy Admin",
      "source": "glazy.org",
      "url": "https://glazy.org/recipes/5109"
    },
    {
      "id": 4631,
      "code": "GLAZY-4631",
      "name": "VIVIKA'S MAJOLICA HITEMP.tamucc",
      "cone": "10",
      "surface": "Glossy",
      "transparency": "",
      "atmosphere": "Reduction",
      "subtype": "Glaze - Majolica",
      "ingredients": [
        {
          "material": "Minspar 200",
          "amount": 52.56
        },
        {
          "material": "Silica",
          "amount": 21.71
        },
        {
          "material": "Whiting",
          "amount": 12.56
        },
        {
          "material": "Ultrox",
          "amount": 9.15
        },
        {
          "material": "Strontium Carbonate",
          "amount": 2.01
        },
        {
          "material": "Zinc Oxide",
          "amount": 2.01
        }
      ],
      "additionals": [
        {
          "material": "Bentonite",
          "amount": 2.0
        }
      ],
      "description": "This recipe was imported from Louis Katz's Hyperglaze database available on his website: http://falcon.tamucc.edu/lkatz/allglazes.txt More information about Louis Katz can be found on his website, http://www.louiskatz.net/ Louis Katz Notes: I am not a safety expert and any information contained in this file about safety should be ignored in favor of advice from experts. All of the materials in all glazes are potentially hazardous. All of these glaze recipes are given without any representation of accuracy or safety. They may work, they may not. They may be safe when fired or they may not. All of the materials used in them have hazards associated with them. You must be have sufficient training in the hazards before you use the the materials. You will have to determine the suitability and safety for your use. Do not assume that a lack of a warning about a material means that it is safe. Cone: 10 Color: white Testing: Tested Surface texture: Shiny or Glossy Firing: Reduction Glaze type: Majolica Recipe: Percent Batch Strontium Carbonate 2.01 402 whiting 12.56 2512 Zinc Oxide 2.01 402 Minspar 200 52.56 10512 Ultrox 9.15 1830 Flint 21.71 4342 Totals: 100.00 % 20000 Gm Also add: Bentonite 2.00 400 Comments: Add 1.00Tablespoon of Magnesium Sulfate to a 20,000 gram batch. Make sure to dissolve in water first. Minspar is a soda feldspar",
      "createdBy": "Glazy Admin",
      "source": "glazy.org",
      "url": "https://glazy.org/recipes/4631"
    },
    {
      "id": 1615,
      "code": "GLAZY-1615",
      "name": "Vivikas reduction",
      "cone": "2 - 6",
      "surface": "",
      "transparency": "",
      "atmosphere": "Reduction",
      "subtype": "Glaze - Clear",
      "ingredients": [
        {
          "material": "G-200 Feldspar",
          "amount": 38.56
        },
        {
          "material": "Silica",
          "amount": 22.48
        },
        {
          "material": "Colemanite",
          "amount": 17.54
        },
        {
          "material": "Zinc Oxide",
          "amount": 8.27
        },
        {
          "material": "Barium Carbonate",
          "amount": 6.71
        },
        {
          "material": "Talc",
          "amount": 6.44
        }
      ],
      "description": "Add 1% Bentonite. Color Variations: A: Add 2% Copper Oxide B: For blue Add 1% Cobalt Oxide C: Nickel Oxide 1% D: For blue-grey add Nickel Oxide 1%, Cobalt Oxide 1% submitted by:",
      "createdBy": "Glazy Admin",
      "source": "glazy.org",
      "url": "https://glazy.org/recipes/1615"
    },
    {
      "id": 834,
      "code": "GLAZY-834",
      "name": "Volcanic Ash glaze",
      "cone": "8 - 10",
      "surface": "Satin-matte",
      "transparency": "",
      "atmosphere": "Oxidation",
      "subtype": "Glaze - Ash",
      "ingredients": [
        {
          "material": "Fireclay",
          "amount": 31.3
        },
        {
          "material": "Custer Feldspar",
          "amount": 25.9
        },
        {
          "material": "Dolomite",
          "amount": 19.0
        },
        {
          "material": "Volcanic Ash",
          "amount": 10.3
        },
        {
          "material": "Gerstley Borate",
          "amount": 5.5
        },
        {
          "material": "Silica",
          "amount": 4.9
        },
        {
          "material": "Bone Ash",
          "amount": 3.1
        }
      ],
      "additionals": [
        {
          "material": "Opax",
          "amount": 3.4
        },
        {
          "material": "Bentonite",
          "amount": 1.0
        }
      ],
      "description": "",
      "createdBy": "Glazy Admin",
      "source": "glazy.org",
      "url": "https://glazy.org/recipes/834"
    },
    {
      "id": 835,
      "code": "GLAZY-835",
      "name": "Volcanic Ash glaze recalc",
      "cone": "8 - 10",
      "surface": "Satin-matte",
      "transparency": "",
      "atmosphere": "Oxidation",
      "subtype": "Glaze - Ash",
      "ingredients": [
        {
          "material": "EP Kaolin",
          "amount": 27.2
        },
        {
          "material": "Custer Feldspar",
          "amount": 24.4
        },
        {
          "material": "Dolomite",
          "amount": 19.7
        },
        {
          "material": "Silica",
          "amount": 14.3
        },
        {
          "material": "Ferro Frit 3134",
          "amount": 12.3
        },
        {
          "material": "Whiting",
          "amount": 1.4
        },
        {
          "material": "Rutile",
          "amount": 0.7
        }
      ],
      "additionals": [
        {
          "material": "Opax",
          "amount": 3.5
        },
        {
          "material": "Bentonite",
          "amount": 1.0
        }
      ],
      "description": "",
      "createdBy": "Glazy Admin",
      "source": "glazy.org",
      "url": "https://glazy.org/recipes/835"
    },
    {
      "id": 319813,
      "code": "GLAZY-319813",
      "name": "Volcanic stronium matt (base per efecte volcanic)",
      "cone": "8 - 9",
      "surface": "Matte",
      "transparency": "Opaque",
      "atmosphere": "Oxidation",
      "subtype": "Glaze - Specialty - Crater",
      "ingredients": [
        {
          "material": "Nepheline Syenite",
          "amount": 60.0
        },
        {
          "material": "Strontium Carbonate",
          "amount": 18.0
        },
        {
          "material": "Silica",
          "amount": 13.0
        },
        {
          "material": "Kaolin",
          "amount": 11.0
        },
        {
          "material": "Silicon carbide",
          "amount": 4.0
        }
      ],
      "description": "Sense silicon carbide queda una base mate que desenvolupa colors brillants (per s\u2019estronci) i no fa efecte volcanic. Per efecte volcanic m\u00ednim 20minuts a 1280\u00baC i 2-3 capes Enlloc d\u2019estronci se pot posar bari per\u00f2 \u00e9s m\u00e9s t\u00f2xic. Aigua 100% en pes.",
      "createdBy": "Focater",
      "source": "glazy.org",
      "url": "https://glazy.org/recipes/319813"
    },
    {
      "id": 153130,
      "code": "GLAZY-153130",
      "name": "Volc\u00e1nico rosa A036",
      "cone": "4 - 5 1/2",
      "surface": "Dry Matte",
      "transparency": "Opaque",
      "atmosphere": "Oxidation",
      "subtype": "Glaze - Specialty - Crater",
      "ingredients": [
        {
          "material": "Potash Feldspar",
          "amount": 50.0
        },
        {
          "material": "Whiting",
          "amount": 24.0
        },
        {
          "material": "Silica",
          "amount": 18.0
        },
        {
          "material": "Caol\u00edn Patag\u00f3nico",
          "amount": 8.0
        }
      ],
      "additionals": [
        {
          "material": "Titanium Dioxide",
          "amount": 13.0
        },
        {
          "material": "Stain",
          "amount": 8.0
        },
        {
          "material": "Silicon carbide",
          "amount": 1.2
        }
      ],
      "description": "El volc\u00e1nico solo se desarrolla por acumulacion en piletas. Aspecto arenoso. Por inmersion el pigmento se deposita \u00faltimo dejando rastro, color de fondo mantequilla.",
      "createdBy": "Mart\u00edn Rolando",
      "source": "glazy.org",
      "url": "https://glazy.org/recipes/153130"
    },
    {
      "id": 4726,
      "code": "GLAZY-4726",
      "name": "Volkos Engobe (for green or bisque)",
      "cone": "04 - 01",
      "surface": "",
      "transparency": "",
      "atmosphere": "Oxidation, Reduction",
      "subtype": "Slip & Engobe - Engobe",
      "ingredients": [
        {
          "material": "Silica",
          "amount": 30.0
        },
        {
          "material": "Nepheline Syenite",
          "amount": 25.0
        },
        {
          "material": "EP Kaolin",
          "amount": 20.0
        },
        {
          "material": "Kentucky OM #4 Ball Clay",
          "amount": 20.0
        },
        {
          "material": "Borax",
          "amount": 5.0
        }
      ],
      "description": "This recipe was imported from Louis Katz's Hyperglaze database available on his website: http://falcon.tamucc.edu/lkatz/allglazes.txt More information about Louis Katz can be found on his website, http://www.louiskatz.net/ Louis Katz Notes: I am not a safety expert and any information contained in this file about safety should be ignored in favor of advice from experts. All of the materials in all glazes are potentially hazardous. All of these glaze recipes are given without any representation of accuracy or safety. They may work, they may not. They may be safe when fired or they may not. All of the materials used in them have hazards associated with them. You must be have sufficient training in the hazards before you use the the materials. You will have to determine the suitability and safety for your use. Do not assume that a lack of a warning about a material means that it is safe. Cone: 04 03 02 01 10??? Surface texture: Slip or Engobe Firing: Ox. or Red. Recipe: Percent Batch Flint 30.00 30.00 Neph Sy 25.00 25.00 EPK 20.00 20.00 OM4 20.00 20.00 Borax 5.00 5.00 Totals: 100.00 % 100.00 gm",
      "createdBy": "Glazy Admin",
      "source": "glazy.org",
      "url": "https://glazy.org/recipes/4726"
    },
    {
      "id": 4785,
      "code": "GLAZY-4785",
      "name": "Von Allen's Lead Matt Glaze",
      "cone": "08",
      "surface": "",
      "transparency": "",
      "atmosphere": "Oxidation, Reduction",
      "subtype": "Glaze",
      "ingredients": [
        {
          "material": "Lead Carbonate",
          "amount": 64.0
        },
        {
          "material": "Custer Feldspar (1989)",
          "amount": 19.4
        },
        {
          "material": "Barium Carbonate",
          "amount": 9.0
        },
        {
          "material": "Cornwall Stone",
          "amount": 3.8
        },
        {
          "material": "EP Kaolin",
          "amount": 3.8
        }
      ],
      "description": "This recipe was imported from Louis Katz's Hyperglaze database available on his website: http://falcon.tamucc.edu/lkatz/allglazes.txt More information about Louis Katz can be found on his website, http://www.louiskatz.net/ Louis Katz Notes: I am not a safety expert and any information contained in this file about safety should be ignored in favor of advice from experts. All of the materials in all glazes are potentially hazardous. All of these glaze recipes are given without any representation of accuracy or safety. They may work, they may not. They may be safe when fired or they may not. All of the materials used in them have hazards associated with them. You must be have sufficient training in the hazards before you use the the materials. You will have to determine the suitability and safety for your use. Do not assume that a lack of a warning about a material means that it is safe. Cone: 08 Firing: Ox. or Red. Recipe: Percent Batch Barium Carbonate 9.00 9.00 White Lead 64.00 64.00 Cornwall Stone 3.80 3.80 Custer Feldspar 19.40 19.40 EPK 3.80 3.80 Totals: 100.00 % 100.00 gm Comments: DO NOT USE ON WARE INTENDED FOR FOOD! HANDLE WITH CARE. applied thickly CM JJA 1992 p.45 Color Variations: RED: Mason Chrome Stain %5 Mason Praseodymium Yellow Stain %10 WHITE: Mason White Stain %20 DARK GOLD: Mason White Stain %5-10 Mason Charcoal Stain %5-10 White Lead: HIGHLY TOXIC-avoid ingestion. NOT FOR USE WITH WARE INTENDED FOR FOOD.",
      "createdBy": "Glazy Admin",
      "source": "glazy.org",
      "url": "https://glazy.org/recipes/4785"
    },
    {
      "id": 5110,
      "code": "GLAZY-5110",
      "name": "Voulkos Black",
      "cone": "10",
      "surface": "",
      "transparency": "",
      "atmosphere": "Oxidation, Reduction",
      "subtype": "Glaze - Black",
      "ingredients": [
        {
          "material": "Custer Feldspar (1989)",
          "amount": 42.1
        },
        {
          "material": "Silica",
          "amount": 21.1
        },
        {
          "material": "Whiting",
          "amount": 15.8
        },
        {
          "material": "Kaolin",
          "amount": 9.8
        },
        {
          "material": "Red Iron Oxide",
          "amount": 9.1
        },
        {
          "material": "Zinc Oxide",
          "amount": 2.1
        }
      ],
      "description": "This recipe was imported from Louis Katz's Hyperglaze database available on his website: http://falcon.tamucc.edu/lkatz/allglazes.txt More information about Louis Katz can be found on his website, http://www.louiskatz.net/ Louis Katz Notes: I am not a safety expert and any information contained in this file about safety should be ignored in favor of advice from experts. All of the materials in all glazes are potentially hazardous. All of these glaze recipes are given without any representation of accuracy or safety. They may work, they may not. They may be safe when fired or they may not. All of the materials used in them have hazards associated with them. You must be have sufficient training in the hazards before you use the the materials. You will have to determine the suitability and safety for your use. Do not assume that a lack of a warning about a material means that it is safe. Cone: 10 Color: black Surface texture: metallic Matte Firing: Ox. or Red. Recipe: Percent Batch Custer Feldspar 42.10 42.10 whiting 15.80 15.80 Zinc Oxide 2.10 2.10 kaolin 9.80 9.80 flint 21.10 21.10 RIO 9.10 9.10 Totals: 100.00 % 100.00 gm",
      "createdBy": "Glazy Admin",
      "source": "glazy.org",
      "url": "https://glazy.org/recipes/5110"
    },
    {
      "id": 367241,
      "code": "GLAZY-367241",
      "name": "VRDE 6 EC 112",
      "cone": "6 - 7",
      "surface": "",
      "transparency": "",
      "atmosphere": "Neutral",
      "subtype": "Glaze",
      "ingredients": [
        {
          "material": "Feldespato Sip",
          "amount": 35.0
        },
        {
          "material": "Tiza Cisne COMACSA",
          "amount": 26.0
        },
        {
          "material": "Cuarzo Cer\u00e1mico 200",
          "amount": 15.0
        },
        {
          "material": "Dolomita Blanca 325",
          "amount": 12.0
        },
        {
          "material": "Caolin PZ",
          "amount": 5.0
        },
        {
          "material": "Barium Carbonate",
          "amount": 4.0
        },
        {
          "material": "Tin Oxide",
          "amount": 3.0
        },
        {
          "material": "Zinc Oxide",
          "amount": 3.0
        },
        {
          "material": "Black Copper Oxide",
          "amount": 2.0
        }
      ],
      "description": "",
      "createdBy": "Ignacio Guzman",
      "source": "glazy.org",
      "url": "https://glazy.org/recipes/367241"
    },
    {
      "id": 96497,
      "code": "GLAZY-96497",
      "name": "W 36",
      "cone": "5 - 6",
      "surface": "Glossy",
      "transparency": "Opaque",
      "atmosphere": "Oxidation",
      "subtype": "Glaze",
      "ingredients": [
        {
          "material": "Forshammar Feldspar",
          "amount": 40.0
        },
        {
          "material": "Silica",
          "amount": 23.0
        },
        {
          "material": "Whiting",
          "amount": 20.0
        },
        {
          "material": "Kaolin",
          "amount": 15.0
        },
        {
          "material": "Zinc Oxide",
          "amount": 9.0
        }
      ],
      "additionals": [
        {
          "material": "Cobalt Oxide",
          "amount": 3.0
        },
        {
          "material": "Copper Carbonate",
          "amount": 3.0
        },
        {
          "material": "Red Iron Oxide",
          "amount": 3.0
        },
        {
          "material": "Rutile",
          "amount": 1.0
        },
        {
          "material": "Tin Oxide",
          "amount": 1.0
        }
      ],
      "description": "",
      "createdBy": "Simone \u00c5sa",
      "source": "glazy.org",
      "url": "https://glazy.org/recipes/96497"
    },
    {
      "id": 5419,
      "code": "GLAZY-5419",
      "name": "W Black",
      "cone": "9",
      "surface": "",
      "transparency": "Opaque",
      "atmosphere": "Oxidation, Reduction",
      "subtype": "Glaze - Black - Slip-Based",
      "ingredients": [
        {
          "material": "Albany slip",
          "amount": 60.0
        },
        {
          "material": "Cornwall Stone",
          "amount": 25.0
        },
        {
          "material": "Whiting",
          "amount": 10.0
        },
        {
          "material": "Red Iron Oxide",
          "amount": 5.0
        }
      ],
      "description": "This recipe was imported from Louis Katz's Hyperglaze database available on his website: http://falcon.tamucc.edu/lkatz/allglazes.txt More information about Louis Katz can be found on his website, http://www.louiskatz.net/ Louis Katz Notes: I am not a safety expert and any information contained in this file about safety should be ignored in favor of advice from experts. All of the materials in all glazes are potentially hazardous. All of these glaze recipes are given without any representation of accuracy or safety. They may work, they may not. They may be safe when fired or they may not. All of the materials used in them have hazards associated with them. You must be have sufficient training in the hazards before you use the the materials. You will have to determine the suitability and safety for your use. Do not assume that a lack of a warning about a material means that it is safe. Cone: 9 Color: black Firing: Ox. or Red. Recipe: Percent Batch Albany 60.00 60.00 Cornwall Stone 25.00 25.00 RIO 5.00 5.00 Whiting 10.00 10.00 Totals: 100.00 % 100.00 gm",
      "createdBy": "Glazy Admin",
      "source": "glazy.org",
      "url": "https://glazy.org/recipes/5419"
    },
    {
      "id": 836,
      "code": "GLAZY-836",
      "name": "Wadding- Shane's wood-firing",
      "cone": "",
      "surface": "",
      "transparency": "",
      "atmosphere": "",
      "subtype": "Glaze - Refractory",
      "ingredients": [
        {
          "material": "Fireclay",
          "amount": 16.0
        },
        {
          "material": "Sand",
          "amount": 16.0
        },
        {
          "material": "Alumina Hydrate",
          "amount": 5.0
        }
      ],
      "description": "",
      "createdBy": "Glazy Admin",
      "source": "glazy.org",
      "url": "https://glazy.org/recipes/836"
    },
    {
      "id": 2749,
      "code": "GLAZY-2749",
      "name": "Wags Waxy White 1",
      "cone": "6",
      "surface": "Glossy",
      "transparency": "",
      "atmosphere": "",
      "subtype": "Glaze - White, Off-White",
      "ingredients": [
        {
          "material": "EP Kaolin",
          "amount": 28.0
        },
        {
          "material": "Ferro Frit 3134",
          "amount": 23.0
        },
        {
          "material": "Wollastonite",
          "amount": 23.0
        },
        {
          "material": "Silica",
          "amount": 17.5
        },
        {
          "material": "Talc",
          "amount": 11.34
        },
        {
          "material": "Custer Feldspar",
          "amount": 7.6
        }
      ],
      "description": "Source/Alternate names: Ron Roy reformulation to replace G.B. Notes: Alisa Clausen: A clear gloss, yellow tinged. Stripes of oxides under glaze, top recipe, all showed well through and true to colour. Chrome stayed green, but slightly browner than in raw form.",
      "createdBy": "Glazy Admin",
      "source": "glazy.org",
      "url": "https://glazy.org/recipes/2749"
    },
    {
      "id": 44248,
      "code": "GLAZY-44248",
      "name": "Walter Ostrom Batz Revised Majolica",
      "cone": "03 - 02",
      "surface": "",
      "transparency": "",
      "atmosphere": "Oxidation",
      "subtype": "Glaze - Majolica",
      "ingredients": [
        {
          "material": "Ferro Frit 3124",
          "amount": 76.1
        },
        {
          "material": "EP Kaolin",
          "amount": 15.2
        },
        {
          "material": "Calcined Kaolin",
          "amount": 5.7
        },
        {
          "material": "Barium Carbonate",
          "amount": 3.0
        }
      ],
      "additionals": [
        {
          "material": "Zircopax",
          "amount": 13.7
        }
      ],
      "description": "From Virginia Scotchie's Clay and Glaze Compendium",
      "createdBy": "Glazy Admin",
      "source": "glazy.org",
      "url": "https://glazy.org/recipes/44248"
    },
    {
      "id": 44256,
      "code": "GLAZY-44256",
      "name": "Walter's Majolica",
      "cone": "04 - 03",
      "surface": "",
      "transparency": "",
      "atmosphere": "Oxidation",
      "subtype": "Glaze - Majolica",
      "ingredients": [
        {
          "material": "Ferro Frit 3124",
          "amount": 30.0
        },
        {
          "material": "Ferro Frit 3134",
          "amount": 20.0
        },
        {
          "material": "Ferro Frit 3195",
          "amount": 20.0
        },
        {
          "material": "Nepheline Syenite",
          "amount": 14.0
        },
        {
          "material": "Zircopax",
          "amount": 12.0
        },
        {
          "material": "Bentonite",
          "amount": 2.0
        },
        {
          "material": "EP Kaolin",
          "amount": 2.0
        }
      ],
      "description": "From Virginia Scotchie's Clay and Glaze Compendium",
      "createdBy": "Glazy Admin",
      "source": "glazy.org",
      "url": "https://glazy.org/recipes/44256"
    },
    {
      "id": 8228,
      "code": "GLAZY-8228",
      "name": "Walter's Pink #4",
      "cone": "5 1/2 - 6",
      "surface": "Satin",
      "transparency": "Opaque",
      "atmosphere": "Oxidation",
      "subtype": "Glaze - Red - Pink",
      "ingredients": [
        {
          "material": "Silica",
          "amount": 45.0
        },
        {
          "material": "Whiting",
          "amount": 23.0
        },
        {
          "material": "Ferro Frit 3124",
          "amount": 14.0
        },
        {
          "material": "Kaolin",
          "amount": 12.0
        },
        {
          "material": "Lithium Carbonate",
          "amount": 6.0
        },
        {
          "material": "Bone Ash",
          "amount": 5.0
        }
      ],
      "additionals": [
        {
          "material": "Tin Oxide",
          "amount": 5.0
        },
        {
          "material": "Chrome Oxide",
          "amount": 0.25
        }
      ],
      "description": "SOFT CONE SIX OXIDATION",
      "createdBy": "Walter Ivan Heath",
      "source": "glazy.org",
      "url": "https://glazy.org/recipes/8228"
    },
    {
      "id": 34731,
      "code": "GLAZY-34731",
      "name": "Wanamaker Steely Green",
      "cone": "6",
      "surface": "",
      "transparency": "",
      "atmosphere": "",
      "subtype": "Glaze",
      "ingredients": [
        {
          "material": "Nepheline Syenite",
          "amount": 52.94
        },
        {
          "material": "Dolomite",
          "amount": 21.18
        },
        {
          "material": "Ball Clay",
          "amount": 14.12
        },
        {
          "material": "Zircopax",
          "amount": 12.94
        },
        {
          "material": "Spodumene",
          "amount": 11.76
        },
        {
          "material": "Zinc Oxide",
          "amount": 4.71
        }
      ],
      "additionals": [
        {
          "material": "Copper Carbonate",
          "amount": 1.18
        }
      ],
      "description": "April 1991 Ceramics Monthly \"The final glaze is a golden one to round out the palette and add warmth.",
      "createdBy": "Ceramic Recipes",
      "source": "glazy.org",
      "url": "https://glazy.org/recipes/34731"
    },
    {
      "id": 4727,
      "code": "GLAZY-4727",
      "name": "Warm Grey",
      "cone": "4",
      "surface": "",
      "transparency": "",
      "atmosphere": "Oxidation, Reduction",
      "subtype": "Glaze",
      "ingredients": [
        {
          "material": "Gerstley Borate",
          "amount": 54.35
        },
        {
          "material": "Albany slip",
          "amount": 22.83
        },
        {
          "material": "Ball Clay",
          "amount": 22.82
        }
      ],
      "description": "This recipe was imported from Louis Katz's Hyperglaze database available on his website: http://falcon.tamucc.edu/lkatz/allglazes.txt More information about Louis Katz can be found on his website, http://www.louiskatz.net/ Louis Katz Notes: I am not a safety expert and any information contained in this file about safety should be ignored in favor of advice from experts. All of the materials in all glazes are potentially hazardous. All of these glaze recipes are given without any representation of accuracy or safety. They may work, they may not. They may be safe when fired or they may not. All of the materials used in them have hazards associated with them. You must be have sufficient training in the hazards before you use the the materials. You will have to determine the suitability and safety for your use. Do not assume that a lack of a warning about a material means that it is safe. Cone: 04 Color: gray Surface texture: ? Firing: Ox. or Red. Recipe: Percent Batch Gerstley Borate 54.35 2718 Albany 22.83 1142 Ball Clay 22.82 1141 Totals: 100.00 % 5000 gm Comments:",
      "createdBy": "Glazy Admin",
      "source": "glazy.org",
      "url": "https://glazy.org/recipes/4727"
    },
    {
      "id": 21205,
      "code": "GLAZY-21205",
      "name": "Warm Jade Green",
      "cone": "5 - 6",
      "surface": "Glossy",
      "transparency": "Semi-opaque",
      "atmosphere": "Oxidation",
      "subtype": "Glaze",
      "ingredients": [
        {
          "material": "Custer Feldspar",
          "amount": 40.0
        },
        {
          "material": "Silica",
          "amount": 16.0
        },
        {
          "material": "Whiting",
          "amount": 16.0
        },
        {
          "material": "EP Kaolin",
          "amount": 10.0
        },
        {
          "material": "Ferro Frit 3134",
          "amount": 9.0
        },
        {
          "material": "Talc",
          "amount": 9.0
        },
        {
          "material": "Rutile",
          "amount": 6.0
        },
        {
          "material": "Copper Carbonate",
          "amount": 4.0
        }
      ],
      "description": "",
      "createdBy": "Nancy Fraser",
      "source": "glazy.org",
      "url": "https://glazy.org/recipes/21205"
    },
    {
      "id": 77700,
      "code": "GLAZY-77700",
      "name": "Warm Jade Green",
      "cone": "6",
      "surface": "",
      "transparency": "",
      "atmosphere": "",
      "subtype": "Glaze",
      "ingredients": [
        {
          "material": "Potash Feldspar ESAN (Ceramiccon)",
          "amount": 40.0
        },
        {
          "material": "Silica",
          "amount": 16.0
        },
        {
          "material": "Whiting",
          "amount": 16.0
        },
        {
          "material": "Kaolin (ceramiccon)",
          "amount": 10.0
        },
        {
          "material": "Ferro Frit 3124",
          "amount": 9.0
        },
        {
          "material": "Talc",
          "amount": 9.0
        },
        {
          "material": "Rutile",
          "amount": 6.0
        },
        {
          "material": "Copper Carbonate",
          "amount": 4.0
        }
      ],
      "description": "",
      "createdBy": "Ceramics Bezalel",
      "source": "glazy.org",
      "url": "https://glazy.org/recipes/77700"
    },
    {
      "id": 217882,
      "code": "GLAZY-217882",
      "name": "Warm Tan Glaze",
      "cone": "6",
      "surface": "Satin-matte",
      "transparency": "Translucent",
      "atmosphere": "Oxidation",
      "subtype": "Glaze - Iron",
      "ingredients": [
        {
          "material": "Frit 3819",
          "amount": 46.8
        },
        {
          "material": "Whiting",
          "amount": 18.1
        },
        {
          "material": "Kaolin",
          "amount": 14.9
        },
        {
          "material": "Magnesium carbonate",
          "amount": 10.6
        },
        {
          "material": "Gerstley Borate",
          "amount": 9.6
        }
      ],
      "additionals": [
        {
          "material": "Zircopax",
          "amount": 21.3
        },
        {
          "material": "Rutile",
          "amount": 7.0
        },
        {
          "material": "Red Iron Oxide",
          "amount": 1.5
        }
      ],
      "description": "University of Maryland Glazes by Harold J. McWhinnie, Ceramics Monthly, February 1980 \"The following glaze recipes are intended for use at the Cone 6 range in an oxidizing atmosphere on stoneware clay bodies.\" This is a warm, yellow, translucent matt glaze with speckles.",
      "createdBy": "Glazy Admin",
      "source": "glazy.org",
      "url": "https://glazy.org/recipes/217882"
    },
    {
      "id": 43983,
      "code": "GLAZY-43983",
      "name": "Warm white",
      "cone": "8 - 10",
      "surface": "Satin-matte",
      "transparency": "Opaque",
      "atmosphere": "Oxidation",
      "subtype": "Glaze - White, Off-White",
      "ingredients": [
        {
          "material": "Potash Feldspar",
          "amount": 39.3
        },
        {
          "material": "Silica",
          "amount": 31.7
        },
        {
          "material": "Whiting",
          "amount": 25.7
        },
        {
          "material": "EP Kaolin",
          "amount": 3.3
        }
      ],
      "additionals": [
        {
          "material": "Titanium Dioxide",
          "amount": 8.0
        }
      ],
      "description": "Found op Facebook: https://www.facebook.com/groups/815258198560116/permalink/2255041657915089/ Same recipe without Copper.",
      "createdBy": "Caro-K",
      "source": "glazy.org",
      "url": "https://glazy.org/recipes/43983"
    },
    {
      "id": 122570,
      "code": "GLAZY-122570",
      "name": "Warm White",
      "cone": "6",
      "surface": "Semi-glossy",
      "transparency": "Opaque",
      "atmosphere": "Oxidation",
      "subtype": "Glaze - White, Off-White",
      "ingredients": [
        {
          "material": "Custer Feldspar",
          "amount": 20.0
        },
        {
          "material": "EP Kaolin",
          "amount": 20.0
        },
        {
          "material": "Ferro Frit 3124",
          "amount": 20.0
        },
        {
          "material": "Silica",
          "amount": 19.0
        },
        {
          "material": "Wollastonite",
          "amount": 15.0
        },
        {
          "material": "Talc",
          "amount": 6.0
        }
      ],
      "additionals": [
        {
          "material": "Zircopax",
          "amount": 12.0
        },
        {
          "material": "Titanium Dioxide",
          "amount": 5.0
        }
      ],
      "description": "Just barely less than high gloss, barely off-white, leans warm. Incredibly stable and consistent. Will tinge yellow when applied very very thin. Does just fine going up to at least ^7.",
      "createdBy": "Shelby Page",
      "source": "glazy.org",
      "url": "https://glazy.org/recipes/122570"
    },
    {
      "id": 25733,
      "code": "GLAZY-25733",
      "name": "Warwick Yellow Satin/Gloss",
      "cone": "5 - 6",
      "surface": "Semi-glossy",
      "transparency": "Semi-opaque",
      "atmosphere": "Oxidation",
      "subtype": "Glaze - Yellow",
      "ingredients": [
        {
          "material": "Kona F-4 feldspar",
          "amount": 43.37
        },
        {
          "material": "Ferro Frit 3134",
          "amount": 19.92
        },
        {
          "material": "Wollastonite",
          "amount": 19.87
        },
        {
          "material": "EP Kaolin",
          "amount": 16.84
        },
        {
          "material": "Rutile",
          "amount": 6.0
        }
      ],
      "description": "",
      "createdBy": "Frank R. Martin",
      "source": "glazy.org",
      "url": "https://glazy.org/recipes/25733"
    },
    {
      "id": 837,
      "code": "GLAZY-837",
      "name": "Wash Blue Overglaze Cardew",
      "cone": "6 - 10",
      "surface": "",
