Repository: MrSeldon/argilev2

File: data/glazes/glazy.json (part 299 of 315)
{
      "transparency": "Semi-opaque",
      "atmosphere": "Oxidation, Reduction",
      "subtype": "Overglaze",
      "ingredients": [
        {
          "material": "Kaolin",
          "amount": 20.0
        },
        {
          "material": "Redart",
          "amount": 15.0
        },
        {
          "material": "Talc",
          "amount": 10.0
        }
      ],
      "additionals": [
        {
          "material": "Cobalt Carbonate",
          "amount": 20.0
        },
        {
          "material": "Tin Oxide",
          "amount": 20.0
        },
        {
          "material": "Manganese Dioxide",
          "amount": 10.0
        },
        {
          "material": "Red Iron Oxide",
          "amount": 5.0
        }
      ],
      "description": "Glaze Type: Wash over glaze From ClayArt from Michael Cardew's \"Pioneer Pottery\". This is not a glaze. It is a pigment for painting over a glaze. It would be dry and unmelted if used as a glaze. I use it at cone 10, but I imagine it would be good to use at cone 6, and probably even a few cones lower. The glaze it is painted over, of course, determines how it turns out to a great degree. David Hendley http://www.farmpots.com",
      "createdBy": "Glazy Admin",
      "source": "glazy.org",
      "url": "https://glazy.org/recipes/837"
    },
    {
      "id": 838,
      "code": "GLAZY-838",
      "name": "Wash Khaki-Rust/Brown Van Gilder",
      "cone": "6 - 10",
      "surface": "",
      "transparency": "Opaque",
      "atmosphere": "Oxidation, Reduction",
      "subtype": "Underglaze",
      "ingredients": [
        {
          "material": "Red Iron Oxide",
          "amount": 1.0
        },
        {
          "material": "Rutile",
          "amount": 1.0
        },
        {
          "material": "Yellow Ochre",
          "amount": 1.0
        }
      ],
      "description": "Glaze Type: Wash over glaze From Clay Times May/Jn 08. Bill Van Gilder. Parts by teaspoons, add 1/2 cup sieved glaze that you're working on. Stir. Thin w/water and brush on.",
      "createdBy": "Glazy Admin",
      "source": "glazy.org",
      "url": "https://glazy.org/recipes/838"
    },
    {
      "id": 839,
      "code": "GLAZY-839",
      "name": "Wash Rutile/Iron Mix",
      "cone": "10",
      "surface": "",
      "transparency": "",
      "atmosphere": "Reduction",
      "subtype": "Underglaze",
      "ingredients": [
        {
          "material": "Iron oxide",
          "amount": 50.0
        },
        {
          "material": "Gerstley Borate",
          "amount": 25.0
        },
        {
          "material": "Rutile",
          "amount": 25.0
        }
      ],
      "description": "Glaze Type: Wash over glaze",
      "createdBy": "Glazy Admin",
      "source": "glazy.org",
      "url": "https://glazy.org/recipes/839"
    },
    {
      "id": 4728,
      "code": "GLAZY-4728",
      "name": "Water Blue",
      "cone": "4",
      "surface": "Glossy",
      "transparency": "",
      "atmosphere": "Oxidation",
      "subtype": "Glaze - Blue",
      "ingredients": [
        {
          "material": "Ferro Frit 3110",
          "amount": 77.0
        },
        {
          "material": "Silica",
          "amount": 10.1
        },
        {
          "material": "EP Kaolin",
          "amount": 7.2
        },
        {
          "material": "Colemanite",
          "amount": 5.7
        }
      ],
      "additionals": [
        {
          "material": "Copper Carbonate",
          "amount": 6.0
        }
      ],
      "description": "This recipe was imported from Louis Katz's Hyperglaze database available on his website: http://falcon.tamucc.edu/lkatz/allglazes.txt More information about Louis Katz can be found on his website, http://www.louiskatz.net/ Louis Katz Notes: I am not a safety expert and any information contained in this file about safety should be ignored in favor of advice from experts. All of the materials in all glazes are potentially hazardous. All of these glaze recipes are given without any representation of accuracy or safety. They may work, they may not. They may be safe when fired or they may not. All of the materials used in them have hazards associated with them. You must be have sufficient training in the hazards before you use the the materials. You will have to determine the suitability and safety for your use. Do not assume that a lack of a warning about a material means that it is safe. Cone: 04 Color: blue Surface texture: ? Shiny or Glossy Firing: Oxidation Recipe: Percent Batch Ferro Frit 3110 77.00 77.00 Colemanite 5.70 5.70 EPK 7.20 7.20 Flint 10.10 10.10 Totals: 100.00 % 100.00 gm Also add: Copper Carbonate 6.00 6.00 Comments:",
      "createdBy": "Glazy Admin",
      "source": "glazy.org",
      "url": "https://glazy.org/recipes/4728"
    },
    {
      "id": 43957,
      "code": "GLAZY-43957",
      "name": "Water Blue",
      "cone": "6",
      "surface": "",
      "transparency": "",
      "atmosphere": "",
      "subtype": "Glaze - Blue",
      "ingredients": [
        {
          "material": "Ferro Frit 3110",
          "amount": 73.0
        },
        {
          "material": "Silica",
          "amount": 10.0
        },
        {
          "material": "EP Kaolin",
          "amount": 7.0
        },
        {
          "material": "Gerstley Borate",
          "amount": 7.0
        }
      ],
      "additionals": [
        {
          "material": "Copper Carbonate",
          "amount": 7.0
        }
      ],
      "description": "From Virginia Scotchie's Clay and Glaze Compendium",
      "createdBy": "Glazy Admin",
      "source": "glazy.org",
      "url": "https://glazy.org/recipes/43957"
    },
    {
      "id": 57022,
      "code": "GLAZY-57022",
      "name": "Water Blue",
      "cone": "6",
      "surface": "Glossy",
      "transparency": "Translucent",
      "atmosphere": "Oxidation",
      "subtype": "Glaze",
      "ingredients": [
        {
          "material": "Ferro Frit 3110",
          "amount": 55.0
        },
        {
          "material": "EP Kaolin",
          "amount": 15.0
        },
        {
          "material": "Silica",
          "amount": 15.0
        },
        {
          "material": "Gerstley Borate",
          "amount": 10.0
        },
        {
          "material": "Titanium Dioxide",
          "amount": 5.0
        },
        {
          "material": "Bentonite",
          "amount": 3.0
        },
        {
          "material": "Copper Carbonate",
          "amount": 2.0
        }
      ],
      "description": "Feito com base no Water Blue Revision 1, do usu\u00e1rio Receitas de Cer\u00e2mica. Se encontra totalmente craquelado sobre a argila Tabaco.",
      "createdBy": "Marize Mello",
      "source": "glazy.org",
      "url": "https://glazy.org/recipes/57022"
    },
    {
      "id": 11680,
      "code": "GLAZY-11680",
      "name": "Water Blue Original",
      "cone": "6",
      "surface": "Glossy",
      "transparency": "Transparent",
      "atmosphere": "Oxidation",
      "subtype": "Glaze",
      "ingredients": [
        {
          "material": "Ferro Frit 3110",
          "amount": 77.0
        },
        {
          "material": "Silica",
          "amount": 10.0
        },
        {
          "material": "EP Kaolin",
          "amount": 7.0
        },
        {
          "material": "Gerstley Borate",
          "amount": 6.0
        },
        {
          "material": "Bentonite",
          "amount": 3.0
        },
        {
          "material": "Copper Carbonate",
          "amount": 2.0
        }
      ],
      "description": "Aqua blue with crazing",
      "createdBy": "Ceramic Recipes",
      "source": "glazy.org",
      "url": "https://glazy.org/recipes/11680"
    },
    {
      "id": 11681,
      "code": "GLAZY-11681",
      "name": "Water Blue Revision 1",
      "cone": "6",
      "surface": "Glossy",
      "transparency": "Translucent",
      "atmosphere": "Oxidation",
      "subtype": "Glaze",
      "ingredients": [
        {
          "material": "Ferro Frit 3110",
          "amount": 55.0
        },
        {
          "material": "EP Kaolin",
          "amount": 15.0
        },
        {
          "material": "Silica",
          "amount": 15.0
        },
        {
          "material": "Gerstley Borate",
          "amount": 10.0
        },
        {
          "material": "Zircopax",
          "amount": 5.0
        }
      ],
      "additionals": [
        {
          "material": "Bentonite",
          "amount": 3.0
        },
        {
          "material": "Copper Carbonate",
          "amount": 2.0
        }
      ],
      "description": "Aqua blue",
      "createdBy": "Ceramic Recipes",
      "source": "glazy.org",
      "url": "https://glazy.org/recipes/11681"
    },
    {
      "id": 49939,
      "code": "GLAZY-49939",
      "name": "Water Color Blue",
      "cone": "6",
      "surface": "Glossy",
      "transparency": "Translucent",
      "atmosphere": "Oxidation, Neutral",
      "subtype": "Glaze - Green - Copper",
      "ingredients": [
        {
          "material": "Custer Feldspar",
          "amount": 49.2
        },
        {
          "material": "Silica",
          "amount": 17.4
        },
        {
          "material": "Whiting",
          "amount": 16.4
        },
        {
          "material": "Strontium Carbonate",
          "amount": 7.8
        },
        {
          "material": "Ferro Frit 3124",
          "amount": 5.1
        },
        {
          "material": "Lithium Carbonate",
          "amount": 4.1
        }
      ],
      "additionals": [
        {
          "material": "Copper Carbonate",
          "amount": 6.0
        },
        {
          "material": "Bentonite",
          "amount": 2.0
        },
        {
          "material": "Cobalt Carbonate",
          "amount": 1.0
        }
      ],
      "description": "Runny blue/green translucent",
      "createdBy": "MAS",
      "source": "glazy.org",
      "url": "https://glazy.org/recipes/49939"
    },
    {
      "id": 4302,
      "code": "GLAZY-4302",
      "name": "Water Color Green",
      "cone": "6 - 10",
      "surface": "Matte",
      "transparency": "Opaque",
      "atmosphere": "Oxidation",
      "subtype": "Glaze - Green - Copper",
      "ingredients": [
        {
          "material": "Custer Feldspar",
          "amount": 14.4
        },
        {
          "material": "Silica",
          "amount": 5.1
        },
        {
          "material": "Whiting",
          "amount": 4.8
        },
        {
          "material": "Copper Carbonate",
          "amount": 2.4
        },
        {
          "material": "Strontium Carbonate",
          "amount": 2.25
        },
        {
          "material": "Ferro Frit 3124",
          "amount": 1.5
        },
        {
          "material": "Lithium Carbonate",
          "amount": 1.2
        },
        {
          "material": "Bentonite",
          "amount": 0.9
        }
      ],
      "description": "From Lakeside Pottery http://www.lakesidepottery.com/Pages/Glaze-recipes-at-Lakeside-Pottery.htm VERY fluid and runs A LOT. Use very thinly over SCM and creates crystals (reduction only). Spray only. Picture on right is Water color green over SCM NOT FOOD SAFE! Spray on only! Very super-dooper runny! Glaze designed by Steven Hill for cone 10 reduction but work well with cone 6 Oxidation.",
      "createdBy": "Lakeside Pottery",
      "source": "glazy.org",
      "url": "https://glazy.org/recipes/4302"
    },
    {
      "id": 48351,
      "code": "GLAZY-48351",
      "name": "Water Color Green",
      "cone": "6",
      "surface": "Semi-glossy",
      "transparency": "Transparent",
      "atmosphere": "Oxidation",
      "subtype": "Glaze",
      "ingredients": [
        {
          "material": "Custer Feldspar",
          "amount": 49.2
        },
        {
          "material": "Silica",
          "amount": 17.4
        },
        {
          "material": "Whiting",
          "amount": 16.4
        },
        {
          "material": "Strontium Carbonate",
          "amount": 7.7
        },
        {
          "material": "Ferro Frit 3124",
          "amount": 5.1
        },
        {
          "material": "Lithium Carbonate",
          "amount": 4.1
        }
      ],
      "additionals": [
        {
          "material": "Copper Carbonate",
          "amount": 8.0
        },
        {
          "material": "Bentonite",
          "amount": 2.0
        }
      ],
      "description": "Steven Hill Cone 6 Oxidation Fired to a hot Cone 6, tip touching on Standard 356 Cone 6 porcelain. Slow cooled from 1900 @150 p/h to 1500 Fahrenheit to get some action out of the SCM. SCM:https://glazy.org/recipes/48352 Added 2%, 4% and 8% Copper Carb. You can really see the increased fluxing with the increase of Copper Carb.",
      "createdBy": "Robin M MacKay",
      "source": "glazy.org",
      "url": "https://glazy.org/recipes/48351"
    },
    {
      "id": 311752,
      "code": "GLAZY-311752",
      "name": "Watercolor Blue Green D2 Four Corners",
      "cone": "10",
      "surface": "Semi-glossy",
      "transparency": "Semi-opaque",
      "atmosphere": "Oxidation",
      "subtype": "Glaze - Crystalline - Micro",
      "ingredients": [
        {
          "material": "Custer Feldspar",
          "amount": 44.91
        },
        {
          "material": "EP Kaolin",
          "amount": 19.73
        },
        {
          "material": "Whiting",
          "amount": 15.38
        },
        {
          "material": "Silica",
          "amount": 9.25
        },
        {
          "material": "Strontium Carbonate",
          "amount": 6.46
        },
        {
          "material": "Gerstley Borate",
          "amount": 4.27
        }
      ],
      "additionals": [
        {
          "material": "Copper Carbonate",
          "amount": 5.41
        },
        {
          "material": "Cobalt Carbonate",
          "amount": 0.42
        }
      ],
      "description": "Thickness is important in developing opacity while also influencing crystal habit. Quick dips work well, but spraying works well too. May be applied thick, because this glaze appears to be quite stable. When very thick becomes quite dark, sometimes almost black. If soaked in muriatic acid, the glaze will develop an oil slick like sheen that can be easily seen under bright light. I would consider this a more decorative rather than functional glaze. This glaze is a revision of Watercolor Blue Green, developed with a simple Al:Si biaxial blend.",
      "createdBy": "Austin Geithner",
      "source": "glazy.org",
      "url": "https://glazy.org/recipes/311752"
    },
    {
      "id": 276710,
      "code": "GLAZY-276710",
      "name": "Watercolor Blue/Green",
      "cone": "6 - 11",
      "surface": "Glossy",
      "transparency": "Translucent",
      "atmosphere": "Oxidation",
      "subtype": "Glaze - Green",
      "ingredients": [
        {
          "material": "Custer Feldspar",
          "amount": 47.3
        },
        {
          "material": "Whiting",
          "amount": 16.2
        },
        {
          "material": "Silica",
          "amount": 15.3
        },
        {
          "material": "EP Kaolin",
          "amount": 7.7
        },
        {
          "material": "Strontium Carbonate",
          "amount": 6.8
        },
        {
          "material": "Gerstley Borate",
          "amount": 4.5
        }
      ],
      "additionals": [
        {
          "material": "Copper Carbonate",
          "amount": 6.3
        },
        {
          "material": "Cobalt Carbonate",
          "amount": 0.5
        }
      ],
      "description": "",
      "createdBy": "Austin Geithner",
      "source": "glazy.org",
      "url": "https://glazy.org/recipes/276710"
    },
    {
      "id": 3234,
      "code": "GLAZY-3234",
      "name": "Waterfall Brown",
      "cone": "6",
      "surface": "Satin",
      "transparency": "Opaque",
      "atmosphere": "Oxidation",
      "subtype": "Glaze - Iron",
      "ingredients": [
        {
          "material": "Ferro Frit 3134",
          "amount": 33.5
        },
        {
          "material": "Ferro Frit 3195",
          "amount": 26.0
        },
        {
          "material": "Silica",
          "amount": 23.5
        },
        {
          "material": "Kentucky OM #4 Ball Clay",
          "amount": 17.0
        }
      ],
      "additionals": [
        {
          "material": "Red Iron Oxide",
          "amount": 12.5
        },
        {
          "material": "Rutile",
          "amount": 0.1
        }
      ],
      "description": "Western Pennsylvania Potters Community http://wpapotters.blogspot.com/2012/04/links-to-cone-6-oxidation-glaze-tests.html http://www.wpapotters.blogspot.com/2010/11/cone-6-oxidation-results-group-2.html With natural cooling in an electric kiln",
      "createdBy": "Terry Rorison",
      "source": "glazy.org",
      "url": "https://glazy.org/recipes/3234"
    },
    {
      "id": 359914,
      "code": "GLAZY-359914",
      "name": "Waterfall brown",
      "cone": "5 - 6",
      "surface": "",
      "transparency": "Semi-opaque",
      "atmosphere": "Oxidation",
      "subtype": "Glaze - Iron",
      "ingredients": [
        {
          "material": "Ferro Frit 3134",
          "amount": 33.5
        },
        {
          "material": "Ferro Frit 3195",
          "amount": 26.0
        },
        {
          "material": "Silica",
          "amount": 23.5
        },
        {
          "material": "Kentucky OM #4 Ball Clay",
          "amount": 17.0
        }
      ],
      "additionals": [
        {
          "material": "Red Iron Oxide",
          "amount": 12.5
        },
        {
          "material": "Rutile",
          "amount": 1.0
        }
      ],
      "description": "Are you tired of glazes that only look one way all the time anywhere any way you do them? Fret no longer. Waterfall brown, Made by John Hesselberth and Ron Roy in their book Mastering Cone 6 Glazes, has proven incredibly versitile. It can be a earthy brown/black when put on thinner or on a brown clay\\ It can be a glossy swampy green with amber flashes where it breaks on a white clay I've seen yellow where it pools, ive seen brown, black, green, and yellow on the same pot Highly dependent on clay and thickness applied, my gold standard is 1.40 specific gravity. displays texture wonderfully, doesnt work as well with very fine texture . opaque on darker clay, glossier and more transparent on lighter clay See how it looks for your clay! Apply this glaze 50 times and get 50 diffrent results.",
      "createdBy": "ethan slater",
      "source": "glazy.org",
      "url": "https://glazy.org/recipes/359914"
    },
    {
      "id": 37426,
      "code": "GLAZY-37426",
      "name": "Waterfall Brown MC6",
      "cone": "6",
      "surface": "Satin",
      "transparency": "Opaque",
      "atmosphere": "Oxidation",
      "subtype": "Glaze - Iron",
      "ingredients": [
        {
          "material": "Ferro Frit 3134",
          "amount": 33.5
        },
        {
          "material": "Ferro Frit 3195",
          "amount": 26.0
        },
        {
          "material": "Silica",
          "amount": 23.5
        },
        {
          "material": "Kentucky OM #4 Ball Clay",
          "amount": 17.0
        }
      ],
      "additionals": [
        {
          "material": "Red Iron Oxide",
          "amount": 12.5
        },
        {
          "material": "Rutile",
          "amount": 0.1
        }
      ],
      "description": "Western Pennsylvania Potters Community http://wpapotters.blogspot.com/2012/04/links-to-cone-6-oxidation-glaze-tests.html http://www.wpapotters.blogspot.com/2010/11/cone-6-oxidation-results-group-2.html With natural cooling in an electric kiln",
      "createdBy": "Ceramic Recipes",
      "source": "glazy.org",
      "url": "https://glazy.org/recipes/37426"
    },
    {
      "id": 37802,
      "code": "GLAZY-37802",
      "name": "Waterfall Brown MC6",
      "cone": "6",
      "surface": "Glossy",
      "transparency": "Semi-opaque",
      "atmosphere": "Oxidation",
      "subtype": "Glaze - Iron",
      "ingredients": [
        {
          "material": "Ferro Frit 3134",
          "amount": 33.5
        },
        {
          "material": "Ferro Frit 3195",
          "amount": 26.0
        },
        {
          "material": "Silica",
          "amount": 23.5
        },
        {
          "material": "Kentucky OM #4 Ball Clay",
          "amount": 17.0
        }
      ],
      "additionals": [
        {
          "material": "Red Iron Oxide",
          "amount": 12.5
        },
        {
          "material": "Rutile",
          "amount": 1.0
        }
      ],
      "description": "From Mastering Cone 6 Glazes You might be able to get the book which is recommended here http://www.masteringglazes.com/buy-mastering-cone-6-glazes.html",
      "createdBy": "Ceramic Recipes",
      "source": "glazy.org",
      "url": "https://glazy.org/recipes/37802"
    },
    {
      "id": 10540,
      "code": "GLAZY-10540",
      "name": "Waterfall Turquoise Matte",
      "cone": "6",
      "surface": "Smooth Matte",
      "transparency": "Semi-opaque",
      "atmosphere": "Oxidation",
      "subtype": "Glaze - Turquoise",
      "ingredients": [
        {
          "material": "Potash Feldspar",
          "amount": 45.36
        },
        {
          "material": "Dolomite",
          "amount": 18.14
        },
        {
          "material": "Kaolin",
          "amount": 18.14
        },
        {
          "material": "Ferro Frit 3134",
          "amount": 9.29
        },
        {
          "material": "Soda Ash",
          "amount": 9.07
        }
      ],
      "additionals": [
        {
          "material": "Bentonite",
          "amount": 1.92
        },
        {
          "material": "Tin Oxide",
          "amount": 1.92
        },
        {
          "material": "Copper Carbonate",
          "amount": 1.44
        }
      ],
      "description": "Runny glaze. Some little crystals where it pools.",
      "createdBy": "Clara Giorello",
      "source": "glazy.org",
      "url": "https://glazy.org/recipes/10540"
    },
    {
      "id": 44432,
      "code": "GLAZY-44432",
      "name": "Watershed Classic Oribe",
      "cone": "10",
      "surface": "",
      "transparency": "",
      "atmosphere": "Reduction, Salt & Soda, Wood",
      "subtype": "Glaze",
      "ingredients": [
        {
          "material": "Custer Feldspar",
          "amount": 22.58
        },
        {
          "material": "Kona F-4 feldspar",
          "amount": 19.35
        },
        {
          "material": "Silica",
          "amount": 17.2
        },
        {
          "material": "Barium Carbonate",
          "amount": 13.98
        },
        {
          "material": "Ball Clay",
          "amount": 10.75
        },
        {
          "material": "Whiting",
          "amount": 9.68
        },
        {
          "material": "Dolomite",
          "amount": 6.45
        }
      ],
      "additionals": [
        {
          "material": "Zircopax",
          "amount": 7.53
        },
        {
          "material": "Copper Carbonate",
          "amount": 5.91
        },
        {
          "material": "Tin Oxide",
          "amount": 4.3
        }
      ],
      "description": "",
      "createdBy": "Ginger",
      "source": "glazy.org",
      "url": "https://glazy.org/recipes/44432"
    },
    {
      "id": 29574,
      "code": "GLAZY-29574",
      "name": "Watershed Pink",
      "cone": "4",
      "surface": "",
      "transparency": "",
      "atmosphere": "",
      "subtype": "Glaze",
      "ingredients": [
        {
          "material": "Ferro Frit 3124",
          "amount": 78.95
        },
        {
          "material": "Kentucky OM #4 Ball Clay",
          "amount": 15.79
        },
        {
          "material": "Zircopax",
          "amount": 5.26
        }
      ],
      "additionals": [
        {
          "material": "Tin Oxide",
          "amount": 5.0
        },
        {
          "material": "Rutile",
          "amount": 4.0
        }
      ],
      "description": "Found in my new university studio, came from KCAI (and watershed) I'm cohosting session 5 up there (at watershed) at the end of august 2019 - check it out and join us: http://www.watershedceramics.org/2019/01/22/new-ancient-summer-residency-session-v-preview/",
      "createdBy": "Ginger",
      "source": "glazy.org",
      "url": "https://glazy.org/recipes/29574"
    },
    {
      "id": 2233,
      "code": "GLAZY-2233",
      "name": "Watershed Stone",
      "cone": "04 - 03",
      "surface": "Matte",
      "transparency": "Opaque",
      "atmosphere": "Oxidation",
      "subtype": "Glaze - Matte",
      "ingredients": [
        {
          "material": "Ball Clay",
          "amount": 21.7
        },
        {
          "material": "EP Kaolin",
          "amount": 21.7
        },
        {
          "material": "Gerstley Borate",
          "amount": 21.7
        },
        {
          "material": "Silica",
          "amount": 21.7
        },
        {
          "material": "Lithium Carbonate",
          "amount": 13.0
        }
      ],
      "additionals": [
        {
          "material": "Granular ilmenite",
          "amount": 4.3
        },
        {
          "material": "Rutile",
          "amount": 3.5
        }
      ],
      "description": "Glaze Type: Low fire Dry matt glaze. Can be used successfully on bone dry clay and bisque. From Lynn Duryea. Variations -- Use 13 neph sy + 12 gerstley in place of 25 gerstley for a dryer matt.",
      "createdBy": "Glazy Admin",
      "source": "glazy.org",
      "url": "https://glazy.org/recipes/2233"
    },
    {
      "id": 43798,
      "code": "GLAZY-43798",
      "name": "Watery Blue",
      "cone": "10",
      "surface": "",
      "transparency": "",
      "atmosphere": "",
      "subtype": "Glaze - Blue - Cobalt",
      "ingredients": [
        {
          "material": "Kona F-4 feldspar",
          "amount": 60.0
        },
        {
          "material": "Gerstley Borate",
          "amount": 10.0
        },
        {
          "material": "Kentucky OM #4 Ball Clay",
          "amount": 10.0
        },
        {
          "material": "Petalite",
          "amount": 10.0
        },
        {
          "material": "Zinc Oxide",
          "amount": 10.0
        }
      ],
      "additionals": [
        {
          "material": "Cobalt Carbonate",
          "amount": 1.0
        }
      ],
      "description": "From Virginia Scotchie's Clay and Glaze Compendium",
      "createdBy": "Glazy Admin",
      "source": "glazy.org",
      "url": "https://glazy.org/recipes/43798"
    },
    {
      "id": 3233,
      "code": "GLAZY-3233",
      "name": "Waxwing Brown",
      "cone": "6",
      "surface": "Satin",
      "transparency": "Opaque",
      "atmosphere": "Oxidation",
      "subtype": "Glaze - Iron",
      "ingredients": [
        {
          "material": "Ferro Frit 3134",
          "amount": 34.5
        },
        {
          "material": "Silica",
          "amount": 31.0
        },
        {
          "material": "Kentucky OM #4 Ball Clay",
          "amount": 25.0
        },
        {
          "material": "Talc",
          "amount": 9.5
        }
      ],
      "additionals": [
        {
          "material": "Red Iron Oxide",
          "amount": 15.0
        },
        {
          "material": "Titanium Dioxide",
          "amount": 0.15
        }
      ],
      "description": "Western Pennsylvania Potters Community http://wpapotters.blogspot.com/2012/04/links-to-cone-6-oxidation-glaze-tests.html http://www.wpapotters.blogspot.com/2010/11/cone-6-oxidation-results-group-2.html With natural cooling in an electric kiln",
      "createdBy": "Terry Rorison",
      "source": "glazy.org",
      "url": "https://glazy.org/recipes/3233"
    },
    {
      "id": 1616,
      "code": "GLAZY-1616",
      "name": "Waxy #3",
      "cone": "6",
      "surface": "Satin",
      "transparency": "Semi-opaque",
      "atmosphere": "Oxidation",
      "subtype": "Glaze - White, Off-White",
      "ingredients": [
        {
          "material": "Custer Feldspar",
          "amount": 33.6
        },
        {
          "material": "Ferro Frit 3195",
          "amount": 28.9
        },
        {
          "material": "Whiting",
          "amount": 20.2
        },
        {
          "material": "Silica",
          "amount": 17.3
        }
      ],
      "additionals": [
        {
          "material": "Bentonite",
          "amount": 1.0
        }
      ],
      "description": "Developed by Valerie Duncan. Nice waxy surface, goes to whitish when thick. Crazed on her clay body.",
      "createdBy": "Glazy Admin",
      "source": "glazy.org",
      "url": "https://glazy.org/recipes/1616"
    },
    {
      "id": 1617,
      "code": "GLAZY-1617",
      "name": "Waxy base",
      "cone": "6 - 10",
      "surface": "Satin",
      "transparency": "",
      "atmosphere": "Oxidation",
      "subtype": "Glaze - White, Off-White",
      "ingredients": [
        {
          "material": "Custer Feldspar",
          "amount": 41.0
        },
        {
          "material": "Silica",
          "amount": 20.0
        },
        {
          "material": "Gerstley Borate",
          "amount": 12.0
        },
        {
          "material": "Dolomite",
          "amount": 7.0
        },
        {
          "material": "Kaolin",
          "amount": 5.0
        }
      ],
      "description": "Glaze Type: Mid-fire As a result of seeing, Reading and being fascinated By Carleton Ball book, I fall in love with the waxy glazes. I had one before but never used it correctly. I tested a glaze was posted y John Post in 19997: A decorative glaze: WAXY WHITE^6 TO ^10 The result: The glaze looks to me like the glazes (as they look in the book and the net of Japanese tea bowls) some decorative pinholes not fully mature, but enough to make it a wonderful glaze please see it in: http://members4.clubphoto.com/cgi-bin/getImage.pl?imgID=14906108-23d5&trans= If it does not open the last slide in: http://members4.clubphoto.com/ababi306910/185990/ Seger Weight% KNO 0.218 6.67% CaO 0.332 6.97% MgO 0.450 6.78% Al2O3 0.257 9.81% B2O3 0.147 3.83% SiO2 2.933 65.94% K2O 0.134 4.71% Na2O 0.084 1.96% Al:Si 11.40 Expan. 6.56 ST 358.96 The last slide,the one in the LEFT Ababi Ababi Sharon Glaze addict Kibbutz Shoval Israel",
      "createdBy": "Glazy Admin",
      "source": "glazy.org",
      "url": "https://glazy.org/recipes/1617"
    },
    {
      "id": 17271,
      "code": "GLAZY-17271",
      "name": "Waxy Celadon",
      "cone": "10 - 11",
      "surface": "Satin",
      "transparency": "Semi-opaque",
      "atmosphere": "Reduction",
      "subtype": "Glaze - Iron - Celadon",
      "ingredients": [
        {
          "material": "Custer Feldspar",
          "amount": 27.0
        },
        {
          "material": "Silica",
          "amount": 25.75
        },
        {
          "material": "Calcined Grolleg Kaolin",
          "amount": 16.75
        },
        {
          "material": "Whiting",
          "amount": 16.5
        },
        {
          "material": "Grolleg Kaolin",
          "amount": 10.0
        },
        {
          "material": "Dolomite",
          "amount": 4.0
        }
      ],
      "additionals": [
        {
          "material": "Yellow Iron Oxide",
          "amount": 0.45
        }
      ],
      "description": "A celadon recipe originally derived from a biaxial exploring Guan celadons. Not sure if I really like this one. A very waxy look and feel, almost plastic. This glaze was prepared for the Expatriate Ceramics exhibition: https://www.northernclaycenter.org/exhibition/expatriate-ceramics",
      "createdBy": "Derek Au",
      "source": "glazy.org",
      "url": "https://glazy.org/recipes/17271"
    },
    {
      "id": 2235,
      "code": "GLAZY-2235",
      "name": "Waxy Clear 5",
      "cone": "04 - 03",
      "surface": "Glossy",
      "transparency": "Transparent",
      "atmosphere": "Oxidation",
      "subtype": "Glaze - Clear",
      "ingredients": [
        {
          "material": "Ferro Frit 3134",
          "amount": 69.3
        },
        {
          "material": "Potash Feldspar",
          "amount": 13.4
        },
        {
          "material": "Kaolin",
          "amount": 11.6
        },
        {
          "material": "Silica",
          "amount": 5.6
        }
      ],
      "additionals": [
        {
          "material": "Bentonite",
          "amount": 0.7
        }
      ],
      "description": "At medium thickness, a nice waxy clear. Gets a little frosty thick. Nice feel. No crazing on Resolute terracotta at cone 03. From Linda Arbuckle.",
      "createdBy": "Glazy Admin",
      "source": "glazy.org",
      "url": "https://glazy.org/recipes/2235"
    },
    {
      "id": 2236,
      "code": "GLAZY-2236",
      "name": "Waxy Clear 5 recalc wood",
      "cone": "04 - 03",
      "surface": "Glossy",
      "transparency": "Transparent",
      "atmosphere": "Oxidation",
      "subtype": "Glaze - Clear",
      "ingredients": [
        {
          "material": "Ferro Frit 3134",
          "amount": 66.7
        },
        {
          "material": "Kaolin",
          "amount": 16.9
        },
        {
          "material": "Silica",
          "amount": 9.7
        },
        {
          "material": "Wood ash",
          "amount": 6.7
        }
      ],
      "additionals": [
        {
          "material": "Bentonite",
          "amount": 0.7
        }
      ],
      "description": "At medium thickness, a nice waxy clear. Gets a little frosty thick. Nice feel. No crazing on Resolute terracotta at cone 03. From Linda Arbuckle.",
      "createdBy": "Glazy Admin",
      "source": "glazy.org",
      "url": "https://glazy.org/recipes/2236"
    },
    {
      "id": 1618,
      "code": "GLAZY-1618",
      "name": "Waxy Kevin's",
      "cone": "6",
      "surface": "Satin-matte",
      "transparency": "Translucent",
      "atmosphere": "Oxidation",
      "subtype": "Glaze - Matte - Magnesium Matte",
      "ingredients": [
        {
          "material": "Nepheline Syenite",
          "amount": 75.0
        },
        {
          "material": "Silica",
          "amount": 9.0
        },
        {
          "material": "EP Kaolin",
          "amount": 7.0
        },
        {
          "material": "Dolomite",
          "amount": 5.0
        },
        {
          "material": "Whiting",
          "amount": 3.0
        },
        {
          "material": "Zinc Oxide",
          "amount": 2.0
        }
      ],
      "description": "Glaze Type: Magnesium matt From Kevin Snipes. Over black slip made w/copper, slip bleeds green.",
      "createdBy": "Glazy Admin",
      "source": "glazy.org",
      "url": "https://glazy.org/recipes/1618"
    },
    {
      "id": 841,
      "code": "GLAZY-841",
      "name": "Waxy Matt Blue",
      "cone": "9 - 10",
      "surface": "Satin-matte",
      "transparency": "",
      "atmosphere": "Reduction",
      "subtype": "Glaze - Blue",
      "ingredients": [
        {
          "material": "G-200 Feldspar",
          "amount": 39.0
        },
        {
          "material": "Silica",
          "amount": 23.0
        },
        {
          "material": "Talc",
          "amount": 15.0
        },
        {
          "material": "Gerstley Borate",
          "amount": 12.0
        },
        {
          "material": "Dolomite",
          "amount": 7.0
        },
        {
          "material": "EP Kaolin",
          "amount": 4.0
        }
      ],
      "additionals": [
        {
          "material": "Rutile",
          "amount": 4.0
        },
        {
          "material": "Cobalt Carbonate",
          "amount": 0.5
        }
      ],
      "description": "from Bonnie Terry. Satin glaze. solid brown where thin to medium. Mottled breaking blues browns and gold. Well I finally got around to typing this thing up...^9-10 Blues Thank you one and all for all the donated recipes. I only tested 31 out of almost 100 I received. I'll continue testing and reporting as the winter DRAGS on. All the glazes were tested on #900 Miller clay which is a toasty ^10 stoneware. One side of the test tile was brushed with a thick coating of Cynthia Bringle's wet/dry white slip. Each glaze was dipped in three thicknesses on a heavily textured tile. All tiles were fired to a (hard)^9 (10 tipping)reduction firing. 1 hr. Body reduction at ^08 and 1 hr. glaze reduction at ^9 then a quick reox. before shutdown. Any time potash or Custer spar is called for, I used G-200. All ball clay is OM-4 . Many glazes I substituted 75% of the amount of Barium with Strontium. All kaolin is EPK. Remember... glazes don't travel well. Your results will probably be TOTALLY different. Please test before use. Tracy Wilson Saltbox Pottery 4 Shaw Rd. Woolwich, ME 04579 phone: 207-443-5586 fax: 207-442-8922 email: web: http://www.ime.net/dwilson/",
      "createdBy": "Glazy Admin",
      "source": "glazy.org",
      "url": "https://glazy.org/recipes/841"
    },
    {
      "id": 2237,
      "code": "GLAZY-2237",
      "name": "Waxy no GB",
      "cone": "3",
      "surface": "Satin",
      "transparency": "Translucent",
      "atmosphere": "Oxidation",
      "subtype": "Glaze - White, Off-White",
      "ingredients": [
        {
          "material": "Silica",
          "amount": 42.0
        },
        {
          "material": "Gerstley Borate",
          "amount": 38.0
        },
        {
          "material": "Lithium Carbonate",
          "amount": 10.0
        },
        {
          "material": "EP Kaolin",
          "amount": 5.0
        },
        {
          "material": "Nepheline Syenite",
          "amount": 5.0
        }
      ],
      "additionals": [
        {
          "material": "Bentonite",
          "amount": 1.0
        }
      ],
      "description": "Green to pink with Salmon Maston Stain From Lynn Duryea",
      "createdBy": "Glazy Admin",
      "source": "glazy.org",
      "url": "https://glazy.org/recipes/2237"
    },
    {
      "id": 2858,
      "code": "GLAZY-2858",
      "name": "Waxy Turquoise Green",
      "cone": "10",
      "surface": "Glossy",
      "transparency": "",
      "atmosphere": "",
      "subtype": "Glaze - Turquoise",
      "ingredients": [
        {
          "material": "Custer Feldspar",
          "amount": 40.59
        },
        {
          "material": "Silica",
          "amount": 19.8
        },
        {
          "material": "Talc",
          "amount": 14.85
        },
        {
          "material": "Gerstley Borate",
          "amount": 11.88
        },
        {
          "material": "Dolomite",
          "amount": 6.93
        },
        {
          "material": "EP Kaolin",
          "amount": 4.95
        }
      ],
      "additionals": [
        {
          "material": "Chrome Oxide",
          "amount": 0.5
        },
        {
          "material": "Cobalt Oxide",
          "amount": 0.5
        }
      ],
      "description": "Source/Alternate names: similar oxides to Pike Oatmeal Significant Flaw: crazing Notes: Sam Cuttell: satin finish, intense opaque colour, ugly green where thin. This glaze sings for hours! A. Henderson Teal Blue Turquoise Notes: Sam Cuttell: Similar to Floating Blue, blue-turquoise mottled gloss. overlaps do not show, no runs, great opaque coverage, nice depth.",
      "createdBy": "Glazy Admin",
      "source": "glazy.org",
      "url": "https://glazy.org/recipes/2858"
    },
    {
      "id": 2422,
      "code": "GLAZY-2422",
      "name": "Waxy White 2",
      "cone": "6",
      "surface": "Semi-matte",
      "transparency": "",
      "atmosphere": "",
      "subtype": "Glaze - White, Off-White",
      "ingredients": [
        {
          "material": "Wollastonite",
          "amount": 35.5
        },
        {
