Repository: MrSeldon/argilev2

File: data/glazes/glazy.json (part 300 of 315)
{
          "material": "Silica",
          "amount": 23.2
        },
        {
          "material": "EP Kaolin",
          "amount": 17.2
        },
        {
          "material": "Ferro Frit 3134",
          "amount": 12.7
        },
        {
          "material": "Nepheline Syenite",
          "amount": 10.3
        },
        {
          "material": "Talc",
          "amount": 1.1
        }
      ],
      "description": "Source/Alternate names: Ababi Sharon via Maurice Weitman Firing Notes: cool maximum rate to 1100C hold 1 hour Notes: Alisa Clausen: Semi mat, covering, white glaze. Waxy and silky feel, slight sheen on surface, milky in colour",
      "createdBy": "Glazy Admin",
      "source": "glazy.org",
      "url": "https://glazy.org/recipes/2422"
    },
    {
      "id": 5111,
      "code": "GLAZY-5111",
      "name": "Waxy White Glaze",
      "cone": "10",
      "surface": "",
      "transparency": "",
      "atmosphere": "Oxidation, Reduction",
      "subtype": "Glaze - White, Off-White",
      "ingredients": [
        {
          "material": "Custer Feldspar (1989)",
          "amount": 43.75
        },
        {
          "material": "Silica",
          "amount": 18.75
        },
        {
          "material": "Talc",
          "amount": 15.63
        },
        {
          "material": "Colemanite",
          "amount": 9.37
        },
        {
          "material": "Dolomite",
          "amount": 7.29
        },
        {
          "material": "EP Kaolin",
          "amount": 5.21
        }
      ],
      "additionals": [
        {
          "material": "Zircopax",
          "amount": 5.21
        },
        {
          "material": "Zinc Oxide",
          "amount": 4.17
        },
        {
          "material": "Bentonite",
          "amount": 2.0
        }
      ],
      "description": "This recipe was imported from Louis Katz's Hyperglaze database available on his website: http://falcon.tamucc.edu/lkatz/allglazes.txt More information about Louis Katz can be found on his website, http://www.louiskatz.net/ Louis Katz Notes: I am not a safety expert and any information contained in this file about safety should be ignored in favor of advice from experts. All of the materials in all glazes are potentially hazardous. All of these glaze recipes are given without any representation of accuracy or safety. They may work, they may not. They may be safe when fired or they may not. All of the materials used in them have hazards associated with them. You must be have sufficient training in the hazards before you use the the materials. You will have to determine the suitability and safety for your use. Do not assume that a lack of a warning about a material means that it is safe. Cone: 10 Color: white Firing: Ox. or Red. Recipe: Percent Batch Colemanite 9.37 9.37 Dolomite 7.29 7.29 Talc 15.63 15.63 Custer Feldspar 43.75 43.75 EPK 5.21 5.21 Flint 18.75 18.75 Totals: 100.00 % 100.00 gm Also add: Zinc Oxide 4.17 4.17 Zircopax 5.21 5.21 Bentonite 2.00 2.00 Comments: takes stains well CM 12-91 p.20",
      "createdBy": "Glazy Admin",
      "source": "glazy.org",
      "url": "https://glazy.org/recipes/5111"
    },
    {
      "id": 2924,
      "code": "GLAZY-2924",
      "name": "Waxy white Shino",
      "cone": "7 - 8",
      "surface": "Satin-matte",
      "transparency": "Translucent",
      "atmosphere": "Oxidation",
      "subtype": "Glaze - Shino - White",
      "ingredients": [
        {
          "material": "Nepheline Syenite",
          "amount": 40.0
        },
        {
          "material": "Soda Feldspar",
          "amount": 40.0
        },
        {
          "material": "Kaolin",
          "amount": 20.0
        }
      ],
      "additionals": [
        {
          "material": "Bentonite",
          "amount": 1.0
        }
      ],
      "description": "Very stiff, white transluscent, high fire glaze. Works on dark clays very well. Lots of crazing and even some peeling when bisque fired too high. But looks very waxy when applied thick.",
      "createdBy": "Made in Mokum",
      "source": "glazy.org",
      "url": "https://glazy.org/recipes/2924"
    },
    {
      "id": 20547,
      "code": "GLAZY-20547",
      "name": "WCAC Clear Celadon",
      "cone": "6",
      "surface": "Glossy",
      "transparency": "Transparent",
      "atmosphere": "Oxidation",
      "subtype": "Glaze - Clear",
      "ingredients": [
        {
          "material": "Cornwall Stone",
          "amount": 46.0
        },
        {
          "material": "Ferro Frit 3124",
          "amount": 26.0
        },
        {
          "material": "Gillespie Borate",
          "amount": 20.0
        },
        {
          "material": "Jackson Ball Clay",
          "amount": 8.0
        }
      ],
      "description": "Wellsville Creative Arts Center (WCAC) \"Clear Celadon\". This glaze has an interesting history. A member of WCAC, Nancy Alt, had visited Val Cushing's home and purchased a vase with a lovely blue-green celadon glaze. Nancy asked Val if he could share the glaze recipe, and he not only shared it but converted it from cone 9 to cone 6 (the temperature Nancy was firing). It shows the extremely generous nature of this amazing potter and teacher. For the original glaze recipe and Val's email, please see https://glazy.org/recipes/21133",
      "createdBy": "Derek Au",
      "source": "glazy.org",
      "url": "https://glazy.org/recipes/20547"
    },
    {
      "id": 1619,
      "code": "GLAZY-1619",
      "name": "Weathered Bronze",
      "cone": "6",
      "surface": "Satin-matte",
      "transparency": "Opaque",
      "atmosphere": "Oxidation",
      "subtype": "Glaze - Matte",
      "ingredients": [
        {
          "material": "Nepheline Syenite",
          "amount": 60.0
        },
        {
          "material": "Strontium Carbonate",
          "amount": 20.0
        },
        {
          "material": "Ball Clay",
          "amount": 10.0
        },
        {
          "material": "Silica",
          "amount": 6.0
        },
        {
          "material": "Lithium Carbonate",
          "amount": 1.0
        }
      ],
      "additionals": [
        {
          "material": "Copper Carbonate",
          "amount": 5.0
        },
        {
          "material": "Titanium Dioxide",
          "amount": 5.0
        }
      ],
      "description": "Glaze Type: Strontium matt Periwinkle: 1.5% cobalt carb. + 4% copper carb. From Pete Pinnell via Posey Bacopoulos. Soft satiny goldish green.See article Clay Times Jan/Feb 04 p.17. This is the same glaze as Strontium Matte Pete Pinnell, a cone 10 glaze. Not using colorants, or using refractory colorants can make this glaze underfired at cone 6.",
      "createdBy": "Glazy Admin",
      "source": "glazy.org",
      "url": "https://glazy.org/recipes/1619"
    },
    {
      "id": 4295,
      "code": "GLAZY-4295",
      "name": "Weathered Bronze Green",
      "cone": "5 - 6",
      "surface": "Semi-glossy",
      "transparency": "Opaque",
      "atmosphere": "Oxidation",
      "subtype": "Glaze - Green - Copper",
      "ingredients": [
        {
          "material": "Nepheline Syenite",
          "amount": 60.0
        },
        {
          "material": "Strontium Carbonate",
          "amount": 20.0
        },
        {
          "material": "Ball Clay",
          "amount": 10.0
        },
        {
          "material": "Silica",
          "amount": 9.0
        },
        {
          "material": "Lithium Carbonate",
          "amount": 1.0
        }
      ],
      "additionals": [
        {
          "material": "Copper Carbonate",
          "amount": 0.5
        },
        {
          "material": "Titanium Dioxide",
          "amount": 0.5
        }
      ],
      "description": "From Lakeside Pottery http://www.lakesidepottery.com/Pages/Glaze-recipes-at-Lakeside-Pottery.htm Need to mix really well before dipping. Weathered green when thick, breaks bronze. NOT FOOD SAFE! CAN RUN A LOT \u2013 WAX UP AT LEAST \u00bd\u201d or more! Make sure you stir well! This is THE MOST DIFFICULT glaze to stir. If not mixed properly the pot will come out brown.",
      "createdBy": "Lakeside Pottery",
      "source": "glazy.org",
      "url": "https://glazy.org/recipes/4295"
    },
    {
      "id": 3661,
      "code": "GLAZY-3661",
      "name": "Weathered Bronze Green with Fluoride",
      "cone": "4 - 10",
      "surface": "Matte",
      "transparency": "Opaque",
      "atmosphere": "Oxidation",
      "subtype": "Glaze - Green - Copper",
      "ingredients": [
        {
          "material": "Nepheline Syenite",
          "amount": 60.0
        },
        {
          "material": "Strontium Carbonate",
          "amount": 20.0
        },
        {
          "material": "Ferro Frit 3269",
          "amount": 20.0
        },
        {
          "material": "Kentucky OM #4 Ball Clay",
          "amount": 10.0
        },
        {
          "material": "Silica",
          "amount": 9.0
        },
        {
          "material": "Lithium Fluoride",
          "amount": 1.0
        }
      ],
      "additionals": [
        {
          "material": "Black Copper Oxide",
          "amount": 5.0
        },
        {
          "material": "Titanium Dioxide",
          "amount": 5.0
        },
        {
          "material": "Ammonium Sulfate",
          "amount": 0.5
        }
      ],
      "description": "An adaptation of Pete Pinnell's Weathered Bronze Green, for a slow-cool at 50 F per hour between 1,800 F and 1,500 F. This was originally a Cone 10 glaze. The Lithium Fluoride and Ferro Frit 3269 helps make this glaze more reliable melting at Cone 6. Due to the 60% Nepheline Syenite with only 10% clay, this glaze badly needs a flocculant like Calcium Chloride or Ammonium Sulfate.",
      "createdBy": "Norm Stuart",
      "source": "glazy.org",
      "url": "https://glazy.org/recipes/3661"
    },
    {
      "id": 6091,
      "code": "GLAZY-6091",
      "name": "Web Red (from Clayart)",
      "cone": "6",
      "surface": "",
      "transparency": "",
      "atmosphere": "Reduction",
      "subtype": "Glaze - Red - Copper",
      "ingredients": [
        {
          "material": "Nepheline Syenite",
          "amount": 55.33
        },
        {
          "material": "Silica",
          "amount": 21.35
        },
        {
          "material": "Gerstley Borate",
          "amount": 12.61
        },
        {
          "material": "Whiting",
          "amount": 10.71
        }
      ],
      "additionals": [
        {
          "material": "Tin Oxide",
          "amount": 0.99
        },
        {
          "material": "Copper Carbonate",
          "amount": 0.39
        }
      ],
      "description": "This is originally a Reduction cone 6 glaze from Marcia Selsor: http://www.marciaselsorstudio.com/",
      "createdBy": "Glazy Admin",
      "source": "glazy.org",
      "url": "https://glazy.org/recipes/6091"
    },
    {
      "id": 6092,
      "code": "GLAZY-6092",
      "name": "Web Red (Oxblood)",
      "cone": "6",
      "surface": "",
      "transparency": "",
      "atmosphere": "Reduction",
      "subtype": "Glaze - Red - Copper - Oxblood",
      "ingredients": [
        {
          "material": "Nepheline Syenite",
          "amount": 55.33
        },
        {
          "material": "Silica",
          "amount": 21.35
        },
        {
          "material": "Gerstley Borate",
          "amount": 12.61
        },
        {
          "material": "Whiting",
          "amount": 10.71
        }
      ],
      "additionals": [
        {
          "material": "Tin Oxide",
          "amount": 1.5
        },
        {
          "material": "Copper Carbonate",
          "amount": 0.4
        },
        {
          "material": "Red Iron Oxide",
          "amount": 0.4
        }
      ],
      "description": "This is originally a Reduction cone 6 glaze from Marcia Selsor: http://www.marciaselsorstudio.com/",
      "createdBy": "Glazy Admin",
      "source": "glazy.org",
      "url": "https://glazy.org/recipes/6092"
    },
    {
      "id": 102769,
      "code": "GLAZY-102769",
      "name": "Weiser Clear",
      "cone": "9 - 11",
      "surface": "",
      "transparency": "",
      "atmosphere": "Neutral, Oxidation",
      "subtype": "Glaze",
      "ingredients": [
        {
          "material": "Minspar 200",
          "amount": 40.0
        },
        {
          "material": "Silica",
          "amount": 35.0
        },
        {
          "material": "Gerstley Borate",
          "amount": 13.0
        },
        {
          "material": "Whiting",
          "amount": 8.5
        },
        {
          "material": "Grolleg Kaolin",
          "amount": 4.0
        },
        {
          "material": "Strontium Carbonate",
          "amount": 3.75
        },
        {
          "material": "Ferro Frit 3110",
          "amount": 3.0
        },
        {
          "material": "Barnard Slip",
          "amount": 2.0
        },
        {
          "material": "Bentonite",
          "amount": 2.0
        },
        {
          "material": "Tin Oxide",
          "amount": 1.0
        }
      ],
      "description": "",
      "createdBy": "HP Bloomer IV",
      "source": "glazy.org",
      "url": "https://glazy.org/recipes/102769"
    },
    {
      "id": 2375,
      "code": "GLAZY-2375",
      "name": "Weiser Honey",
      "cone": "6",
      "surface": "Glossy",
      "transparency": "",
      "atmosphere": "Neutral",
      "subtype": "Glaze - Iron - Amber",
      "ingredients": [
        {
          "material": "Gerstley Borate",
          "amount": 20.0
        },
        {
          "material": "Nepheline Syenite",
          "amount": 20.0
        },
        {
          "material": "Potash Feldspar",
          "amount": 20.0
        },
        {
          "material": "Silica",
          "amount": 15.0
        },
        {
          "material": "Wollastonite",
          "amount": 10.0
        },
        {
          "material": "Kaolin",
          "amount": 5.0
        },
        {
          "material": "Dolomite",
          "amount": 2.0
        },
        {
          "material": "Titanium Dioxide",
          "amount": 1.0
        }
      ],
      "additionals": [
        {
          "material": "Red Iron Oxide",
          "amount": 7.0
        }
      ],
      "description": "Firing Notes: cool maximum rate to 800C hold 1 hour Notes: Alisa Clausen: Gloss glaze, amber to dark browns and slight opalescence in thickest streaks. Where thin, glaze is more uniformly brown.",
      "createdBy": "Glazy Admin",
      "source": "glazy.org",
      "url": "https://glazy.org/recipes/2375"
    },
    {
      "id": 5112,
      "code": "GLAZY-5112",
      "name": "Weiser Honey",
      "cone": "10",
      "surface": "Glossy",
      "transparency": "",
      "atmosphere": "Oxidation, Reduction",
      "subtype": "Glaze - Iron - Amber",
      "ingredients": [
        {
          "material": "Custer Feldspar (1989)",
          "amount": 38.63
        },
        {
          "material": "Silica",
          "amount": 21.58
        },
        {
          "material": "Whiting",
          "amount": 19.89
        },
        {
          "material": "Ball Clay",
          "amount": 9.68
        },
        {
          "material": "Minspar 200",
          "amount": 5.37
        },
        {
          "material": "EP Kaolin",
          "amount": 2.74
        },
        {
          "material": "Dolomite",
          "amount": 2.11
        }
      ],
      "additionals": [
        {
          "material": "Red Iron Oxide",
          "amount": 8.42
        }
      ],
      "description": "This recipe was imported from Louis Katz's Hyperglaze database available on his website: http://falcon.tamucc.edu/lkatz/allglazes.txt More information about Louis Katz can be found on his website, http://www.louiskatz.net/ Louis Katz Notes: I am not a safety expert and any information contained in this file about safety should be ignored in favor of advice from experts. All of the materials in all glazes are potentially hazardous. All of these glaze recipes are given without any representation of accuracy or safety. They may work, they may not. They may be safe when fired or they may not. All of the materials used in them have hazards associated with them. You must be have sufficient training in the hazards before you use the the materials. You will have to determine the suitability and safety for your use. Do not assume that a lack of a warning about a material means that it is safe. Cone: 10 Surface texture: shiny glossy Firing: Ox. or Red. Recipe: Percent Batch Custer Feldspar 38.63 193.1 Flint 21.58 107.9 whiting 19.89 99.4 Ball Clay 9.68 48.4 Minspar 200 5.37 26.9 EPK 2.74 13.7 Dolomite 2.11 10.6 Totals: 100.00 % 500.0 gm Also add: Red Iron Oxide 8.42 42.1",
      "createdBy": "Glazy Admin",
      "source": "glazy.org",
      "url": "https://glazy.org/recipes/5112"
    },
    {
      "id": 29240,
      "code": "GLAZY-29240",
      "name": "Weiser Stony White",
      "cone": "10",
      "surface": "Stony Matte",
      "transparency": "",
      "atmosphere": "Reduction, Oxidation",
      "subtype": "Glaze - White, Off-White",
      "ingredients": [
        {
          "material": "Custer Feldspar",
          "amount": 63.0
        },
        {
          "material": "Dolomite",
          "amount": 24.0
        },
        {
          "material": "Ball Clay",
          "amount": 9.0
        },
        {
          "material": "Silica",
          "amount": 4.0
        }
      ],
      "additionals": [
        {
          "material": "Bentonite",
          "amount": 2.0
        }
      ],
      "description": "From the Kansas City Art Institute Ceramic Department (KCAI), Glaze Formulas, 15 February 1990. http://www.brackers.com/wp-content/uploads/2015/02/KCAI-Glaze-Recpies.pdf",
      "createdBy": "Glazy Admin",
      "source": "glazy.org",
      "url": "https://glazy.org/recipes/29240"
    },
    {
      "id": 44028,
      "code": "GLAZY-44028",
      "name": "Weiser's Honey",
      "cone": "10",
      "surface": "",
      "transparency": "",
      "atmosphere": "",
      "subtype": "Glaze - Iron - Amber",
      "ingredients": [
        {
          "material": "Potash Feldspar",
          "amount": 36.7
        },
        {
          "material": "Silica",
          "amount": 25.5
        },
        {
          "material": "Whiting",
          "amount": 18.9
        },
        {
          "material": "Kentucky OM #4 Ball Clay",
          "amount": 9.2
        },
        {
          "material": "Soda Feldspar",
          "amount": 5.1
        },
        {
          "material": "EP Kaolin",
          "amount": 2.6
        },
        {
          "material": "Dolomite",
          "amount": 2.0
        }
      ],
      "additionals": [
        {
          "material": "Red Iron Oxide",
          "amount": 8.0
        }
      ],
      "description": "From Virginia Scotchie's Clay and Glaze Compendium",
      "createdBy": "Glazy Admin",
      "source": "glazy.org",
      "url": "https://glazy.org/recipes/44028"
    },
    {
      "id": 39213,
      "code": "GLAZY-39213",
      "name": "Well Done",
      "cone": "10",
      "surface": "",
      "transparency": "",
      "atmosphere": "Reduction",
      "subtype": "Glaze",
      "ingredients": [
        {
          "material": "Custer Feldspar",
          "amount": 55.0
        },
        {
          "material": "Whiting",
          "amount": 25.0
        },
        {
          "material": "Calcined Kaolin",
          "amount": 10.0
        },
        {
          "material": "EP Kaolin",
          "amount": 10.0
        }
      ],
      "additionals": [
        {
          "material": "Black Nickel Oxide",
          "amount": 1.25
        },
        {
          "material": "Cobalt Carbonate",
          "amount": 0.25
        }
      ],
      "description": "We use nickel carb, not nickel ox.",
      "createdBy": "Gasworks NYC",
      "source": "glazy.org",
      "url": "https://glazy.org/recipes/39213"
    },
    {
      "id": 282119,
      "code": "GLAZY-282119",
      "name": "Welsh D142",
      "cone": "4 - 5 1/2",
      "surface": "Semi-matte",
      "transparency": "Semi-opaque",
      "atmosphere": "Oxidation",
      "subtype": "Glaze - Bristol",
      "ingredients": [
        {
          "material": "Potash Feldspar",
          "amount": 21.0
        },
        {
          "material": "Ferro Frit 3134-2 (174)",
          "amount": 18.5
        },
        {
          "material": "Nepheline Syenite",
          "amount": 14.5
        },
        {
          "material": "Whiting",
          "amount": 13.5
        },
        {
          "material": "Silica",
          "amount": 12.0
        },
        {
          "material": "Zinc Oxide",
          "amount": 12.0
        },
        {
          "material": "Caol\u00edn Patag\u00f3nico",
          "amount": 5.0
        },
        {
          "material": "Alumina Hydrate",
          "amount": 3.5
        }
      ],
      "additionals": [
        {
          "material": "Manganese Carbonate",
          "amount": 4.0
        },
        {
          "material": "Black Copper Oxide",
          "amount": 1.5
        },
        {
          "material": "Tin Oxide",
          "amount": 1.0
        }
      ],
      "description": "Verde trasl\u00facido, mate con poca y mucha carga. El cobre tiende a metalizar.",
      "createdBy": "Mart\u00edn Rolando",
      "source": "glazy.org",
      "url": "https://glazy.org/recipes/282119"
    },
    {
      "id": 29251,
      "code": "GLAZY-29251",
      "name": "Werts Carbon Trap",
      "cone": "10",
      "surface": "",
      "transparency": "",
      "atmosphere": "Reduction",
      "subtype": "Glaze - Shino - Carbon Trap",
      "ingredients": [
        {
          "material": "Nepheline Syenite",
          "amount": 50.0
        },
        {
          "material": "Ball Clay",
          "amount": 17.0
        },
        {
          "material": "Kona F-4 feldspar",
          "amount": 15.0
        },
        {
          "material": "Spodumene",
          "amount": 12.0
        },
        {
          "material": "EP Kaolin",
          "amount": 3.0
        },
        {
          "material": "Soda Ash",
          "amount": 3.0
        }
      ],
      "additionals": [
        {
          "material": "Bentonite",
          "amount": 2.0
        }
      ],
      "description": "From the Kansas City Art Institute Ceramic Department (KCAI), Glaze Formulas, 15 February 1990. http://www.brackers.com/wp-content/uploads/2015/02/KCAI-Glaze-Recpies.pdf",
      "createdBy": "Glazy Admin",
      "source": "glazy.org",
      "url": "https://glazy.org/recipes/29251"
    },
    {
      "id": 5113,
      "code": "GLAZY-5113",
      "name": "Wertz",
      "cone": "10",
      "surface": "",
      "transparency": "",
      "atmosphere": "Oxidation, Reduction",
      "subtype": "Glaze - Shino",
      "ingredients": [
        {
          "material": "Nepheline Syenite",
          "amount": 50.0
        },
        {
          "material": "Ball Clay",
          "amount": 16.66
        },
        {
          "material": "Kona F-4 feldspar",
          "amount": 14.6
        },
        {
          "material": "Spodumene",
          "amount": 12.5
        },
        {
          "material": "Soda Ash",
          "amount": 3.33
        },
        {
          "material": "EP Kaolin",
          "amount": 2.91
        }
      ],
      "additionals": [
        {
          "material": "Bentonite",
          "amount": 2.0
        }
      ],
      "description": "This recipe was imported from Louis Katz's Hyperglaze database available on his website: http://falcon.tamucc.edu/lkatz/allglazes.txt More information about Louis Katz can be found on his website, http://www.louiskatz.net/ Louis Katz Notes: I am not a safety expert and any information contained in this file about safety should be ignored in favor of advice from experts. All of the materials in all glazes are potentially hazardous. All of these glaze recipes are given without any representation of accuracy or safety. They may work, they may not. They may be safe when fired or they may not. All of the materials used in them have hazards associated with them. You must be have sufficient training in the hazards before you use the the materials. You will have to determine the suitability and safety for your use. Do not assume that a lack of a warning about a material means that it is safe. Cone: 10 Color: SemiOpaque White SemiOpaque Orange Firing: Ox. or Red. Glaze type: Shino Recipe: Percent Batch F-4 14.60 1168 Spodumene 12.50 1000 EPK 2.91 233 Neph Sy 50.00 4000 Ball Clay 16.66 1333 Soda Ash 3.33 266 Totals: 100.00 % 8000 Gm Also add: Bentonite 2.00 160",
      "createdBy": "Glazy Admin",
      "source": "glazy.org",
      "url": "https://glazy.org/recipes/5113"
    },
    {
      "id": 5114,
      "code": "GLAZY-5114",
      "name": "Wertz Carbon Trap",
      "cone": "10",
      "surface": "",
      "transparency": "",
      "atmosphere": "Oxidation, Reduction",
      "subtype": "Glaze - Shino - Carbon Trap",
      "ingredients": [
        {
          "material": "Nepheline Syenite",
          "amount": 50.0
        },
        {
          "material": "Ball Clay",
          "amount": 17.0
        },
        {
          "material": "Kona F-4 feldspar",
          "amount": 15.0
        },
        {
          "material": "Spodumene",
          "amount": 12.0
        },
        {
          "material": "EP Kaolin",
          "amount": 3.0
        },
        {
          "material": "Soda Ash",
          "amount": 3.0
        }
      ],
      "description": "This recipe was imported from Louis Katz's Hyperglaze database available on his website: http://falcon.tamucc.edu/lkatz/allglazes.txt More information about Louis Katz can be found on his website, http://www.louiskatz.net/ Louis Katz Notes: I am not a safety expert and any information contained in this file about safety should be ignored in favor of advice from experts. All of the materials in all glazes are potentially hazardous. All of these glaze recipes are given without any representation of accuracy or safety. They may work, they may not. They may be safe when fired or they may not. All of the materials used in them have hazards associated with them. You must be have sufficient training in the hazards before you use the the materials. You will have to determine the suitability and safety for your use. Do not assume that a lack of a warning about a material means that it is safe. Cone: 10 Firing: Ox. or Red. Glaze type: Carbon Trap Recipe: Percent Batch F-4 15.00 15.00 Spodumene 12.00 12.00 EPK 3.00 3.00 Neph Sy 50.00 50.00 Ball Clay 17.00 17.00 Soda Ash 3.00 3.00 Totals: 100.00 % 100.00 gm",
      "createdBy": "Glazy Admin",
      "source": "glazy.org",
      "url": "https://glazy.org/recipes/5114"
    },
    {
      "id": 5115,
      "code": "GLAZY-5115",
      "name": "Wertz Original Carbon Trap",
      "cone": "10",
      "surface": "",
      "transparency": "",
      "atmosphere": "Oxidation, Reduction",
      "subtype": "Glaze - Shino - Carbon Trap",
      "ingredients": [
        {
          "material": "Nepheline Syenite",
          "amount": 46.0
        },
        {
          "material": "Spodumene",
          "amount": 38.0
        },
        {
          "material": "Soda Ash",
          "amount": 10.0
        },
        {
          "material": "EP Kaolin",
          "amount": 6.0
        }
      ],
      "additionals": [
        {
          "material": "Bentonite",
          "amount": 2.0
        }
      ],
      "description": "This recipe was imported from Louis Katz's Hyperglaze database available on his website: http://falcon.tamucc.edu/lkatz/allglazes.txt More information about Louis Katz can be found on his website, http://www.louiskatz.net/ Louis Katz Notes: I am not a safety expert and any information contained in this file about safety should be ignored in favor of advice from experts. All of the materials in all glazes are potentially hazardous. All of these glaze recipes are given without any representation of accuracy or safety. They may work, they may not. They may be safe when fired or they may not. All of the materials used in them have hazards associated with them. You must be have sufficient training in the hazards before you use the the materials. You will have to determine the suitability and safety for your use. Do not assume that a lack of a warning about a material means that it is safe. Cone: 10 Firing: Ox. or Red. Glaze type: Carbon Trap Recipe: Percent Batch Neph Sy 46.00 46.00 Spodumene 38.00 38.00 EPK 6.00 6.00 Soda Ash 10.00 10.00 Totals: 100.00 % 100.00 gm Also add: Bentonite 2.00 2.00",
      "createdBy": "Glazy Admin",
      "source": "glazy.org",
      "url": "https://glazy.org/recipes/5115"
    },
    {
      "id": 11090,
      "code": "GLAZY-11090",
      "name": "Westcountry apple sauce",
      "cone": "5 1/2 - 7",
      "surface": "Semi-glossy",
      "transparency": "Translucent",
      "atmosphere": "Oxidation",
      "subtype": "Glaze - Crystalline - Micro",
      "ingredients": [
        {
          "material": "Spodumene - Australian",
          "amount": 50.0
        },
        {
          "material": "Potclays/BPS High Alkaline Frit",
          "amount": 40.0
        },
        {
          "material": "Silica",
          "amount": 20.0
        },
        {
          "material": "Whiting",
          "amount": 10.0
        }
      ],
      "additionals": [
        {
          "material": "Rutile",
          "amount": 6.0
        },
        {
          "material": "Red Iron Oxide",
          "amount": 4.0
        },
        {
          "material": "Bentonite",
          "amount": 2.0
        }
      ],
      "description": "I was hoping for a cone 6 or 7 microcrystalline glaze. This came out. Also mixed a version without the silica to see what happens. Also tried a version without whiting. Next try will sub the whiting for wood ash",
      "createdBy": "Tom Demeranville",
      "source": "glazy.org",
      "url": "https://glazy.org/recipes/11090"
    },
    {
      "id": 9469,
      "code": "GLAZY-9469",
      "name": "Westcountry slate",
      "cone": "5 - 7",
      "surface": "Semi-matte",
      "transparency": "Semi-opaque",
      "atmosphere": "Oxidation",
      "subtype": "Glaze - Blue",
      "ingredients": [
        {
          "material": "Devon China Clay",
          "amount": 31.5
        },
        {
          "material": "Silica",
          "amount": 29.25
        },
        {
          "material": "Whiting",
          "amount": 17.0
        },
        {
          "material": "Gillespie Borate",
          "amount": 16.0
        },
        {
          "material": "Cornwall Stone",
          "amount": 6.25
        }
      ],
      "additionals": [
        {
          "material": "Rutile",
          "amount": 6.0
        },
        {
          "material": "Copper Carbonate",
          "amount": 3.0
        },
        {
          "material": "Cobalt Oxide",
          "amount": 1.0
        }
      ],
      "description": "This is a 50/50 blend of cornish slate and devon slate. For me, this looks almost identical to devon slate. This recipe attempts to keep the RO:R20 ratio at the same level as HSCM. Some of the calcium is replaced with Magnesium sourced from the GB. There are versions with 12.5, 6.25 and 0% cornish stone. This is because the amount of flux and alumina in Kaolins can vary significantly - your millage will vary it's best to test all three. Variation 2 is a 5050 blend of the other versions, so is easy to add to your tests. This is part of a set of glazes. Your milage will vary: Cornish slate has 12.5 cornish stone: https://glazy.org/recipes/9415 Devon slate has no cornish stone: https://glazy.org/recipes/9468 Westcountry slate is a blend of devon and cornish slate with 6.25% cornish stone: https://glazy.org/recipes/9469 Also works as a base for oilspot with autumn crystal matte on top.",
      "createdBy": "Tom Demeranville",
      "source": "glazy.org",
      "url": "https://glazy.org/recipes/9469"
    },
    {
      "id": 10389,
      "code": "GLAZY-10389",
      "name": "Westcountry stain mint",
      "cone": "6",
      "surface": "Glossy",
      "transparency": "Translucent",
      "atmosphere": "Oxidation",
      "subtype": "Glaze - Green",
      "ingredients": [
        {
          "material": "Silica",
          "amount": 30.0
        },
        {
          "material": "Whiting",
          "amount": 21.0
        },
        {
          "material": "Devon China Clay",
          "amount": 20.0
        },
        {
          "material": "Gillespie Borate",
          "amount": 17.0
        },
        {
          "material": "Cornwall Stone",
          "amount": 14.0
        }
      ],
      "additionals": [
        {
          "material": "Rutile",
          "amount": 4.0
        },
        {
          "material": "Copper Carbonate",
          "amount": 3.0
        }
      ],
      "description": "an approximation of this: https://www.facebook.com/PantaReiDesigns/photos/a.1553515914863912.1073741830.1553506081531562/1932177696997730/?type=3&theater Did a weird cooling cycle on this. Hope to be more satin with a regular slow cool. Still very nice.",
      "createdBy": "Tom Demeranville",
      "source": "glazy.org",
      "url": "https://glazy.org/recipes/10389"
    },
    {
      "id": 11147,
      "code": "GLAZY-11147",
      "name": "Westcountry water",
      "cone": "6 - 7",
      "surface": "Glossy",
      "transparency": "Transparent",
      "atmosphere": "Oxidation",
      "subtype": "Glaze",
      "ingredients": [
        {
          "material": "Silica",
          "amount": 36.0
        },
        {
          "material": "Potclays/BPS High Alkaline Frit",
          "amount": 30.5
        },
        {
          "material": "Devon China Clay",
          "amount": 20.0
        },
        {
          "material": "Gillespie Borate",
          "amount": 12.0
        },
        {
          "material": "Whiting",
          "amount": 1.5
        }
      ],
      "additionals": [
        {
          "material": "Zircopax",
          "amount": 4.0
        },
        {
          "material": "Bentonite",
          "amount": 3.0
        },
        {
          "material": "Copper Carbonate",
          "amount": 2.0
        }
      ],
      "description": "Fine on most UK stoneware I've tried. Crazes a little on potclays 1142 :(",
      "createdBy": "Tom Demeranville",
      "source": "glazy.org",
      "url": "https://glazy.org/recipes/11147"
    },
    {
      "id": 60981,
      "code": "GLAZY-60981",
      "name": "WH Star Dust",
      "cone": "5 - 6",
      "surface": "Glossy",
      "transparency": "Opaque",
      "atmosphere": "Oxidation",
      "subtype": "Glaze - Iron - Tea Dust",
      "ingredients": [
        {
          "material": "Gillespie Borate",
          "amount": 30.0
        },
        {
          "material": "Silica",
          "amount": 30.0
        },
        {
          "material": "Minspar 200",
          "amount": 20.0
        },
        {
          "material": "Amtalc-C98 Talc",
          "amount": 15.0
        },
        {
          "material": "EP Kaolin",
          "amount": 5.0
        }
      ],
      "additionals": [
        {
          "material": "Red Iron Oxide",
          "amount": 15.0
        }
      ],
      "description": "This is the original Randy's Red recipe without Bone ash. Due to the change in Talc and Gerstley Borate chemistry, you can't get the red color the same way as the original recipe. This produces a shiny dark brown glaze. With the addition of Vermiculite, this glaze has really nice Temmoku gold look to it without any special cooling. Vermiculite can be purchased from gardening store, Ebay, or even packaging company like Uline. I bought the coarse version and grind it down with a 100 mesh sieve. Wear a respirator when doing this.",
      "createdBy": "Patrick Chaopricha",
      "source": "glazy.org",
      "url": "https://glazy.org/recipes/60981"
    },
    {
      "id": 2763,
      "code": "GLAZY-2763",
      "name": "Whinnie White",
      "cone": "6",
      "surface": "Semi-matte",
      "transparency": "",
      "atmosphere": "",
      "subtype": "Glaze - White, Off-White",
      "ingredients": [
        {
          "material": "Kona A-3 Feldspar",
          "amount": 54.0
        },
        {
          "material": "EP Kaolin",
          "amount": 14.0
        },
        {
          "material": "Whiting",
          "amount": 14.0
        },
        {
          "material": "Barium Carbonate",
          "amount": 6.0
        },
        {
          "material": "Silica",
          "amount": 5.0
        },
        {
          "material": "Zinc Oxide",
          "amount": 4.0
        },
        {
          "material": "Magnesium carbonate",
          "amount": 2.0
        }
      ],
      "description": "Source/Alternate names: Hal Whinnie Notes: Alisa Clausen: A smooth, semi matte, white glaze. Opaque where thickest, and milky where thinner. Soft white all over with an even surface. Close to a waxy surface, a little drier.",
      "createdBy": "Glazy Admin",
      "source": "glazy.org",
      "url": "https://glazy.org/recipes/2763"
    },
    {
      "id": 1620,
      "code": "GLAZY-1620",
      "name": "White",
      "cone": "2",
      "surface": "",
      "transparency": "",
      "atmosphere": "Oxidation, Reduction",
      "subtype": "Glaze - White, Off-White",
      "ingredients": [
        {
          "material": "Custer Feldspar",
          "amount": 34.9
        },
        {
          "material": "Gerstley Borate",
          "amount": 31.5
        },
        {
          "material": "Silica",
          "amount": 19.8
        },
        {
          "material": "Kaolin",
          "amount": 5.9
        },
        {
          "material": "Zinc Oxide",
          "amount": 4.9
        },
        {
          "material": "Whiting",
          "amount": 3.0
        }
      ],
      "description": "From a University of Georgia class handout on glaze & clay from Andy Nasisse. Add 4% Copper carb for mottled blue green. Add 1/2% cobalt carb. + 1% Manganese dioxide + 1% red iron oxide for rich blue.",
      "createdBy": "Glazy Admin",
      "source": "glazy.org",
      "url": "https://glazy.org/recipes/1620"
    },
    {
      "id": 16650,
      "code": "GLAZY-16650",
      "name": "white",
      "cone": "6 - 10",
      "surface": "Smooth Matte",
      "transparency": "Semi-opaque",
      "atmosphere": "Reduction",
      "subtype": "Overglaze",
      "ingredients": [
        {
          "material": "Custer Feldspar",
          "amount": 60.0
        },
        {
          "material": "Whiting",
          "amount": 20.0
        },
        {
          "material": "Silica",
          "amount": 18.0
        },
        {
          "material": "EP Kaolin",
          "amount": 10.0
        },
        {
          "material": "Talc",
          "amount": 10.0
        },
        {
          "material": "Zinc Oxide",
          "amount": 2.0
        }
      ],
      "description": "\u5f88\u7a69\u5b9a\u7684\u91c9\u85e5 \u9069\u7528\u65bc\u9084\u539f\u6c23\u6c1b \u5728\u74f7\u571f\u4e0a\u6709\u5f88\u597d\u7684\u8868\u73fe 12301260\u2103 \u4f46\u81a8\u8139\u4fc2\u6578\u7a0d\u9ad8 \u5bb9\u6613\u62c9\u70c8 \u203b\u7d05\u8272\u7684\u90e8\u5206\u662f\u53e6\u5916\u4e00\u7a2e\u91c9",
      "createdBy": "\u9ec3\u88d5\u6587",
      "source": "glazy.org",
      "url": "https://glazy.org/recipes/16650"
    },
    {
      "id": 25792,
      "code": "GLAZY-25792",
      "name": "white",
      "cone": "6 - 8",
      "surface": "Smooth Matte",
      "transparency": "Semi-opaque",
      "atmosphere": "Oxidation",
      "subtype": "Glaze - White, Off-White",
      "ingredients": [
        {
