Repository: MrSeldon/argilev2

File: data/glazes/glazy.json (part 301 of 315)
{
          "material": "EP Kaolin",
          "amount": 25.1
        },
        {
          "material": "Potash Feldspar",
          "amount": 19.9
        },
        {
          "material": "Silica",
          "amount": 18.7
        },
        {
          "material": "Talc",
          "amount": 18.2
        },
        {
          "material": "Whiting",
          "amount": 18.1
        }
      ],
      "description": "Daniel de Montmollin (French potter) did a lot of research on base glazes. He wrote some nice very interesting books all in French... https://fr.wikipedia.org/wiki/DanieldeMontmollin In his triangular scheme he distinguished 60 types of base glazes. Each time we tried to find a 'good' base glaze in the central part of his chart. (for more background https://ledouget.fr/#methodehtoc6)",
      "createdBy": "Linda de Guchteneire",
      "source": "glazy.org",
      "url": "https://glazy.org/recipes/25792"
    },
    {
      "id": 29061,
      "code": "GLAZY-29061",
      "name": "White",
      "cone": "10",
      "surface": "",
      "transparency": "",
      "atmosphere": "Reduction, Oxidation",
      "subtype": "Glaze - White, Off-White",
      "ingredients": [
        {
          "material": "Nepheline Syenite",
          "amount": 85.0
        },
        {
          "material": "Dolomite",
          "amount": 15.0
        }
      ],
      "additionals": [
        {
          "material": "Tin Oxide",
          "amount": 10.0
        }
      ],
      "description": "From the Kansas City Art Institute Ceramic Department (KCAI), Glaze Formulas, 15 February 1990. Labeled \"St. John Salt Glazes\" http://www.brackers.com/wp-content/uploads/2015/02/KCAI-Glaze-Recpies.pdf",
      "createdBy": "Glazy Admin",
      "source": "glazy.org",
      "url": "https://glazy.org/recipes/29061"
    },
    {
      "id": 43463,
      "code": "GLAZY-43463",
      "name": "White",
      "cone": "8 - 10",
      "surface": "",
      "transparency": "",
      "atmosphere": "",
      "subtype": "Glaze - White, Off-White",
      "ingredients": [
        {
          "material": "Custer Feldspar",
          "amount": 15.0
        },
        {
          "material": "Dolomite",
          "amount": 10.0
        },
        {
          "material": "EP Kaolin",
          "amount": 10.0
        },
        {
          "material": "Silica",
          "amount": 10.0
        }
      ],
      "description": "From Virginia Scotchie's Clay and Glaze Compendium",
      "createdBy": "Glazy Admin",
      "source": "glazy.org",
      "url": "https://glazy.org/recipes/43463"
    },
    {
      "id": 13132,
      "code": "GLAZY-13132",
      "name": "White #19",
      "cone": "10 - 11",
      "surface": "Semi-glossy",
      "transparency": "Opaque",
      "atmosphere": "Oxidation, Neutral, Reduction",
      "subtype": "Glaze - Specialty - Gloop",
      "ingredients": [
        {
          "material": "Custer Feldspar",
          "amount": 52.0
        },
        {
          "material": "Silica",
          "amount": 34.0
        },
        {
          "material": "EP Kaolin",
          "amount": 14.0
        }
      ],
      "description": "It's not much for a utilitarian glaze, but thankfully that's not how I use it. It's a strange thixotropic glaze mix and doesn't fully \"mature\" until cone 11. At that temp it's fluid enough to start moving, but it's still thixotropic in that as a mass of glaze it is fluid yet stiff and fractures when under quick stress.",
      "createdBy": "Drew Liedtke",
      "source": "glazy.org",
      "url": "https://glazy.org/recipes/13132"
    },
    {
      "id": 10972,
      "code": "GLAZY-10972",
      "name": "White (Cedar Hill)",
      "cone": "6",
      "surface": "Glossy",
      "transparency": "Opaque",
      "atmosphere": "Oxidation",
      "subtype": "Glaze",
      "ingredients": [
        {
          "material": "Ravenscrag Slip",
          "amount": 80.0
        },
        {
          "material": "Ferro Frit 3134",
          "amount": 20.0
        }
      ],
      "additionals": [
        {
          "material": "Zircopax",
          "amount": 10.0
        }
      ],
      "description": "Cedar Hill Studio White recipe We keep the SG between 1.45-1.5",
      "createdBy": "Sue McLeod",
      "source": "glazy.org",
      "url": "https://glazy.org/recipes/10972"
    },
    {
      "id": 31539,
      "code": "GLAZY-31539",
      "name": "White -NCMC",
      "cone": "6",
      "surface": "Glossy",
      "transparency": "",
      "atmosphere": "",
      "subtype": "Glaze",
      "ingredients": [
        {
          "material": "Dolomite",
          "amount": 20.0
        },
        {
          "material": "Ferro Frit 3134",
          "amount": 20.0
        },
        {
          "material": "Kentucky OM #4 Ball Clay",
          "amount": 20.0
        },
        {
          "material": "Silica",
          "amount": 20.0
        },
        {
          "material": "Spodumene",
          "amount": 20.0
        },
        {
          "material": "Tin Oxide",
          "amount": 5.0
        }
      ],
      "description": "",
      "createdBy": "Stephen Stuchell",
      "source": "glazy.org",
      "url": "https://glazy.org/recipes/31539"
    },
    {
      "id": 842,
      "code": "GLAZY-842",
      "name": "White / Lavender Waxy",
      "cone": "10",
      "surface": "Satin",
      "transparency": "",
      "atmosphere": "",
      "subtype": "Glaze - Matte - Magnesium Matte",
      "ingredients": [
        {
          "material": "Custer Feldspar",
          "amount": 38.32
        },
        {
          "material": "Silica",
          "amount": 18.69
        },
        {
          "material": "Gerstley Borate",
          "amount": 15.89
        },
        {
          "material": "Talc",
          "amount": 15.89
        },
        {
          "material": "Dolomite",
          "amount": 6.54
        },
        {
          "material": "Ball Clay",
          "amount": 4.67
        }
      ],
      "additionals": [
        {
          "material": "Zircopax",
          "amount": 4.67
        },
        {
          "material": "Bentonite",
          "amount": 1.4
        }
      ],
      "description": "Glaze Type: Magnesium matt (May use G-200 instead of Custer.) --- for lavender add 1 cobalt oxide --- to breakup surface a bit add 2 Lithium carbonate -- Bulletproof. Smooth semimatt. White is good over colored slips. Lavender is great, ranges from pinkish to almost blue, popular. All temps and thicknesses. Good in reduction. I use Dave's porcelain from Laguna. Dean McRaine on the north shore of Kauai",
      "createdBy": "Glazy Admin",
      "source": "glazy.org",
      "url": "https://glazy.org/recipes/842"
    },
    {
      "id": 843,
      "code": "GLAZY-843",
      "name": "White 3-D",
      "cone": "9 - 10",
      "surface": "Satin-matte",
      "transparency": "Opaque",
      "atmosphere": "Oxidation, Reduction, Salt & Soda",
      "subtype": "Glaze - White, Off-White",
      "ingredients": [
        {
          "material": "Nepheline Syenite",
          "amount": 71.0
        },
        {
          "material": "Dolomite",
          "amount": 24.0
        },
        {
          "material": "Ball Clay",
          "amount": 5.0
        }
      ],
      "additionals": [
        {
          "material": "Tin Oxide",
          "amount": 9.5
        },
        {
          "material": "Bentonite",
          "amount": 3.0
        }
      ],
      "description": "Glaze Type: High-fire Firing: reduction or oxidation. A versatile glaze, changes like a chameleon over different bodies, and works well with colorants. submitted by: Bill Buckner Matt Long says pink to grey in soda.",
      "createdBy": "Glazy Admin",
      "source": "glazy.org",
      "url": "https://glazy.org/recipes/843"
    },
    {
      "id": 844,
      "code": "GLAZY-844",
      "name": "White AV",
      "cone": "10",
      "surface": "Glossy",
      "transparency": "Opaque",
      "atmosphere": "Oxidation, Reduction",
      "subtype": "Glaze - White, Off-White",
      "ingredients": [
        {
          "material": "Silica",
          "amount": 54.6
        },
        {
          "material": "Whiting",
          "amount": 18.2
        },
        {
          "material": "EP Kaolin",
          "amount": 14.6
        },
        {
          "material": "Custer Feldspar",
          "amount": 6.3
        },
        {
          "material": "Spodumene",
          "amount": 4.2
        },
        {
          "material": "Magnesium carbonate",
          "amount": 1.9
        }
      ],
      "additionals": [
        {
          "material": "Zircopax",
          "amount": 12.0
        }
      ],
      "description": "Glaze Type: High-fire",
      "createdBy": "Glazy Admin",
      "source": "glazy.org",
      "url": "https://glazy.org/recipes/844"
    },
    {
      "id": 1621,
      "code": "GLAZY-1621",
      "name": "white Axner",
      "cone": "6 - 7",
      "surface": "Semi-glossy",
      "transparency": "Opaque",
      "atmosphere": "Oxidation",
      "subtype": "Glaze - White, Off-White",
      "ingredients": [
        {
          "material": "Kona F-4 feldspar",
          "amount": 39.8
        },
        {
          "material": "Silica",
          "amount": 19.6
        },
        {
          "material": "Gerstley Borate",
          "amount": 12.6
        },
        {
          "material": "Talc",
          "amount": 12.4
        },
        {
          "material": "Dolomite",
          "amount": 6.8
        },
        {
          "material": "Kaolin",
          "amount": 4.4
        },
        {
          "material": "Lithium Carbonate",
          "amount": 3.4
        },
        {
          "material": "Borax",
          "amount": 1.0
        }
      ],
      "additionals": [
        {
          "material": "Zircopax",
          "amount": 11.7
        },
        {
          "material": "Bentonite",
          "amount": 1.0
        }
      ],
      "description": "Glaze Type: Mid-fire Here is a cone 6-7 oxidation white glaze I have had a lot of success with. I've had lots of success adding colorants to this glaze, and at cone 7, it has a very nice texture. At cone 6 it is kind of flat. submitted by: Judy at Axner e-mail:",
      "createdBy": "Glazy Admin",
      "source": "glazy.org",
      "url": "https://glazy.org/recipes/1621"
    },
    {
      "id": 2238,
      "code": "GLAZY-2238",
      "name": "White Base Glaze 04",
      "cone": "4",
      "surface": "Glossy",
      "transparency": "Opaque",
      "atmosphere": "Oxidation",
      "subtype": "Glaze - White, Off-White",
      "ingredients": [
        {
          "material": "Ferro Frit 3124",
          "amount": 40.0
        },
        {
          "material": "Gerstley Borate",
          "amount": 30.0
        },
        {
          "material": "Nepheline Syenite",
          "amount": 25.0
        },
        {
          "material": "Silica",
          "amount": 5.0
        }
      ],
      "additionals": [
        {
          "material": "Zircopax",
          "amount": 8.0
        }
      ],
      "description": "Glaze Type: Low fire Additions: Yellow 3% Red Iron Oxide Turquoise 2% Copper Carbonate Sky Blue 1% Colbalt Carbonate Purpleish Brown 2% Magnesium Dioxide Green 2% Chrome Oxide Salmon Pink 4% Mason 6006 Deep Crimson Stain from andrew s lubow",
      "createdBy": "Glazy Admin",
      "source": "glazy.org",
      "url": "https://glazy.org/recipes/2238"
    },
    {
      "id": 1622,
      "code": "GLAZY-1622",
      "name": "White Base UM",
      "cone": "6",
      "surface": "Glossy",
      "transparency": "Opaque",
      "atmosphere": "Oxidation",
      "subtype": "Glaze - White, Off-White",
      "ingredients": [
        {
          "material": "Kona F-4 feldspar",
          "amount": 64.7
        },
        {
          "material": "Gerstley Borate",
          "amount": 11.8
        },
        {
          "material": "Whiting",
          "amount": 9.4
        },
        {
          "material": "EP Kaolin",
          "amount": 7.1
        },
        {
          "material": "Silica",
          "amount": 7.1
        }
      ],
      "additionals": [
        {
          "material": "Superpax",
          "amount": 17.7
        },
        {
          "material": "Bentonite",
          "amount": 3.5
        }
      ],
      "description": "Glaze Type: Mid-fire This is a studio glaze here at the u of m. It crawls a little when applied very thick,- its name is SUPER WHITE. i was just in the process of looking for other glazes to test, so let me know if you have any, thanks submitted by: Ed Brownlee e-mail: source for original recipe: University of Michigan",
      "createdBy": "Glazy Admin",
      "source": "glazy.org",
      "url": "https://glazy.org/recipes/1622"
    },
    {
      "id": 1623,
      "code": "GLAZY-1623",
      "name": "White base yee vian shin 1",
      "cone": "6",
      "surface": "",
      "transparency": "Semi-opaque",
      "atmosphere": "Oxidation",
      "subtype": "Glaze - White, Off-White",
      "ingredients": [
        {
          "material": "Nepheline Syenite",
          "amount": 35.0
        },
        {
          "material": "EP Kaolin",
          "amount": 17.4
        },
        {
          "material": "Silica",
          "amount": 16.4
        },
        {
          "material": "Wollastonite",
          "amount": 12.0
        },
        {
          "material": "Strontium Carbonate",
          "amount": 10.7
        },
        {
          "material": "Zinc Oxide",
          "amount": 5.8
        },
        {
          "material": "Lithium Carbonate",
          "amount": 2.7
        }
      ],
      "additionals": [
        {
          "material": "Zircopax",
          "amount": 5.0
        }
      ],
      "description": "texture - sea shell kind of texture with pattern when reflected by light. with 5% zircopax, white. add colorants like mason stain or whatever oxide you want to create what color you want. when you fired this, you can apply it thick. submitted by: yee vian shin aka Frankie Yeevia e-mail:",
      "createdBy": "Glazy Admin",
      "source": "glazy.org",
      "url": "https://glazy.org/recipes/1623"
    },
    {
      "id": 2366,
      "code": "GLAZY-2366",
      "name": "White Bird Base",
      "cone": "5 - 7",
      "surface": "Glossy",
      "transparency": "",
      "atmosphere": "",
      "subtype": "Glaze - White, Off-White",
      "ingredients": [
        {
          "material": "Nepheline Syenite",
          "amount": 47.0
        },
        {
          "material": "Gerstley Borate",
          "amount": 23.0
        },
        {
          "material": "Ball Clay",
          "amount": 10.0
        },
        {
          "material": "Dolomite",
          "amount": 10.0
        },
        {
          "material": "Tin Oxide",
          "amount": 7.0
        },
        {
          "material": "Zirconium dioxide",
          "amount": 3.0
        }
      ],
      "description": "Source/Alternate names: Clay Times July/August 2004 Firing Notes: cool maximum rate to 800C hold 1 hour Notes: Alisa Clausen: an opaque white gloss glaze. The original specifies any combination of tin dioxide and zirconia to add up to 10-12%. I am sure the test with these opacifiers in different proportions will alter the overall surface and colour response of this glaze. With 4 rutile, white gloss with slight yellow cast. With 6 rutile, white yellowish gloss. With 3 copper carbonate, light green gloss. With 1.5 cobalt carbonate, runny opacified blue. With 1.2 cobalt carbonate plus 0.4 chrome oxide, teal green gloss. With 1 red iron oxide, yellowish gloss, darker tan where it stayed in grooves of test tile.",
      "createdBy": "Glazy Admin",
      "source": "glazy.org",
      "url": "https://glazy.org/recipes/2366"
    },
    {
      "id": 3049,
      "code": "GLAZY-3049",
      "name": "White Bird Base (+ 1 Red Iron Oxide)",
      "cone": "5 - 7",
      "surface": "Glossy",
      "transparency": "",
      "atmosphere": "Oxidation",
      "subtype": "Glaze - White, Off-White",
      "ingredients": [
        {
          "material": "Nepheline Syenite",
          "amount": 47.0
        },
        {
          "material": "Gerstley Borate",
          "amount": 23.0
        },
        {
          "material": "Ball Clay",
          "amount": 10.0
        },
        {
          "material": "Dolomite",
          "amount": 10.0
        },
        {
          "material": "Tin Oxide",
          "amount": 5.0
        },
        {
          "material": "Zirconium dioxide",
          "amount": 5.0
        }
      ],
      "additionals": [
        {
          "material": "Red Iron Oxide",
          "amount": 1.0
        }
      ],
      "description": "Source/Alternate names: Clay Times July/August 2004 Firing Notes: cool maximum rate to 800C hold 1 hour Notes: Alisa Clausen: an opaque white gloss glaze. The original specifies any combination of tin dioxide and zirconia to add up to 10-12%. I am sure the test with these opacifiers in different proportions will alter the overall surface and colour response of this glaze. With 4 rutile, white gloss with slight yellow cast. With 6 rutile, white yellowish gloss. With 3 copper carbonate, light green gloss. With 1.5 cobalt carbonate, runny opacified blue. With 1.2 cobalt carbonate plus 0.4 chrome oxide, teal green gloss. With 1 red iron oxide, yellowish gloss, darker tan where it stayed in grooves of test tile.",
      "createdBy": "Glazy Admin",
      "source": "glazy.org",
      "url": "https://glazy.org/recipes/3049"
    },
    {
      "id": 3021,
      "code": "GLAZY-3021",
      "name": "White Bird Base (+ Rutile)",
      "cone": "5 - 7",
      "surface": "Glossy",
      "transparency": "",
      "atmosphere": "Oxidation",
      "subtype": "Glaze - White, Off-White",
      "ingredients": [
        {
          "material": "Nepheline Syenite",
          "amount": 47.0
        },
        {
          "material": "Gerstley Borate",
          "amount": 23.0
        },
        {
          "material": "Ball Clay",
          "amount": 10.0
        },
        {
          "material": "Dolomite",
          "amount": 10.0
        },
        {
          "material": "Tin Oxide",
          "amount": 5.0
        },
        {
          "material": "Zirconium dioxide",
          "amount": 5.0
        }
      ],
      "additionals": [
        {
          "material": "Rutile",
          "amount": 6.0
        }
      ],
      "description": "Source/Alternate names: Clay Times July/August 2004 Firing Notes: cool maximum rate to 800C hold 1 hour Notes: Alisa Clausen: an opaque white gloss glaze. The original specifies any combination of tin dioxide and zirconia to add up to 10-12%. I am sure the test with these opacifiers in different proportions will alter the overall surface and colour response of this glaze. With 4 rutile, white gloss with slight yellow cast. With 6 rutile, white yellowish gloss. With 3 copper carbonate, light green gloss. With 1.5 cobalt carbonate, runny opacified blue. With 1.2 cobalt carbonate plus 0.4 chrome oxide, teal green gloss. With 1 red iron oxide, yellowish gloss, darker tan where it stayed in grooves of test tile.",
      "createdBy": "Glazy Admin",
      "source": "glazy.org",
      "url": "https://glazy.org/recipes/3021"
    },
    {
      "id": 88486,
      "code": "GLAZY-88486",
      "name": "White bird gloss",
      "cone": "5 - 7",
      "surface": "Glossy",
      "transparency": "Semi-opaque",
      "atmosphere": "Oxidation",
      "subtype": "Glaze - White, Off-White",
      "ingredients": [
        {
          "material": "Nepheline Syenite",
          "amount": 47.0
        },
        {
          "material": "Ferro Frit 3124",
          "amount": 23.0
        },
        {
          "material": "Ball Clay",
          "amount": 10.0
        },
        {
          "material": "Dolomite",
          "amount": 10.0
        },
        {
          "material": "Tin Oxide",
          "amount": 7.0
        },
        {
          "material": "Zircopax",
          "amount": 3.0
        }
      ],
      "description": "White gloss Good base From glaze spectrum Used Australian frit 4124 instead of 3124",
      "createdBy": "Beynon owen",
      "source": "glazy.org",
      "url": "https://glazy.org/recipes/88486"
    },
    {
      "id": 7732,
      "code": "GLAZY-7732",
      "name": "White Bird, ^5-7 ox. 3 Cu. Carb.",
      "cone": "6",
      "surface": "Glossy",
      "transparency": "",
      "atmosphere": "Oxidation",
      "subtype": "Glaze",
      "ingredients": [
        {
          "material": "Nepheline Syenite",
          "amount": 47.0
        },
        {
          "material": "Gerstley Borate",
          "amount": 23.0
        },
        {
          "material": "Dolomite",
          "amount": 10.0
        },
        {
          "material": "Kentucky OM #4 Ball Clay",
          "amount": 10.0
        },
        {
          "material": "Tin Oxide",
          "amount": 5.0
        },
        {
          "material": "Zircopax",
          "amount": 5.0
        }
      ],
      "additionals": [
        {
          "material": "Copper Carbonate",
          "amount": 3.0
        }
      ],
      "description": "",
      "createdBy": "Alisa Liskin Clausen",
      "source": "glazy.org",
      "url": "https://glazy.org/recipes/7732"
    },
    {
      "id": 40208,
      "code": "GLAZY-40208",
      "name": "White Bristol Glaze",
      "cone": "10",
      "surface": "",
      "transparency": "Opaque",
      "atmosphere": "Oxidation",
      "subtype": "Glaze - Bristol",
      "ingredients": [
        {
          "material": "Nepheline Syenite",
          "amount": 35.4
        },
        {
          "material": "Silica",
          "amount": 19.36
        },
        {
          "material": "Talc",
          "amount": 9.96
        },
        {
          "material": "Dolomite",
          "amount": 8.85
        },
        {
          "material": "Kaolin",
          "amount": 8.3
        },
        {
          "material": "Zinc Oxide",
          "amount": 6.64
        },
        {
          "material": "Tin Oxide",
          "amount": 6.27
        },
        {
          "material": "Bentonite",
          "amount": 3.84
        },
        {
          "material": "Whiting",
          "amount": 1.38
        }
      ],
      "description": "From Clayart: http://www.potters.org/subject01217.htm H E R M A N S - K E R A M I K www.hermans-keramik.de has anyone got any idea why, after the oxidation firing of my white Bristol glaze, we are getting pink flecks in the bottom of our bowls and jugs? there is also a pale-pink, thin residue coating. there is tin, dolomite and talcum in the recipe. perhaps the magnesium in the dolomite/ talcum is the problem? if anyone has had the same problem and been able to solve it, we'd really appreciate some help. the glaze recipe is: whiting 1.38 kaolin 8.30 zinc oxide 6.64 quartz 19.36 dolomite 8.85 nepheline syenite 35.40 talc 9.96 tin oxide 6.27 bentonite 3.84 greetings and thanks from bavaria, germany guenter and niki",
      "createdBy": "Glazy Admin",
      "source": "glazy.org",
      "url": "https://glazy.org/recipes/40208"
    },
    {
      "id": 2342,
      "code": "GLAZY-2342",
      "name": "White Brown Ash",
      "cone": "04 - 6",
      "surface": "",
      "transparency": "",
      "atmosphere": "",
      "subtype": "Glaze - White, Off-White",
      "ingredients": [
        {
          "material": "Hardwood ash",
          "amount": 50.0
        },
        {
          "material": "Johnson Matthey Frit 169",
          "amount": 20.0
        },
        {
          "material": "Feldspar",
          "amount": 15.0
        },
        {
          "material": "Zirconium dioxide",
          "amount": 10.0
        },
        {
          "material": "Bentonite",
          "amount": 2.0
        }
      ],
      "description": "Source/Alternate names: Sylvia Shirley adapted by Alisa Clausen Notes: Alisa Clausen: a smoothly melted, transparent glaze with thicker areas of white. Toasty brown under transparent areas.",
      "createdBy": "Glazy Admin",
      "source": "glazy.org",
      "url": "https://glazy.org/recipes/2342"
    },
    {
      "id": 845,
      "code": "GLAZY-845",
      "name": "White Bruno's",
      "cone": "9 - 10",
      "surface": "",
      "transparency": "",
      "atmosphere": "Reduction",
      "subtype": "Glaze - White, Off-White",
      "ingredients": [
        {
          "material": "Custer Feldspar",
          "amount": 32.1
        },
        {
          "material": "Silica",
          "amount": 21.4
        },
        {
          "material": "Gerstley Borate",
          "amount": 17.9
        },
        {
          "material": "EP Kaolin",
          "amount": 10.7
        },
        {
          "material": "Dolomite",
          "amount": 8.9
        },
        {
          "material": "Whiting",
          "amount": 8.9
        }
      ],
      "additionals": [
        {
          "material": "Zircopax",
          "amount": 8.9
        }
      ],
      "description": "",
      "createdBy": "Glazy Admin",
      "source": "glazy.org",
      "url": "https://glazy.org/recipes/845"
    },
    {
      "id": 846,
      "code": "GLAZY-846",
      "name": "White Chancey's AV revised",
      "cone": "10",
      "surface": "Glossy",
      "transparency": "Opaque",
      "atmosphere": "Reduction",
      "subtype": "Glaze - White, Off-White",
      "ingredients": [
        {
          "material": "Silica",
          "amount": 49.7
        },
        {
          "material": "Custer Feldspar",
          "amount": 19.1
        },
        {
          "material": "Whiting",
          "amount": 15.9
        },
        {
          "material": "EP Kaolin",
          "amount": 9.1
        },
        {
          "material": "Spodumene",
          "amount": 4.3
        },
        {
          "material": "Magnesium carbonate",
          "amount": 2.0
        }
      ],
      "description": "Glaze Type: High-fire Kevin Chancey's white. Original was high in Ca low in KNaO. Revised for better melt.",
      "createdBy": "Glazy Admin",
      "source": "glazy.org",
      "url": "https://glazy.org/recipes/846"
    },
    {
      "id": 847,
      "code": "GLAZY-847",
      "name": "White Charlie",
      "cone": "9 - 10",
      "surface": "Satin-matte",
      "transparency": "Opaque",
      "atmosphere": "Oxidation, Reduction",
      "subtype": "Glaze - Matte - Magnesium Matte",
      "ingredients": [
        {
          "material": "Dolomite",
          "amount": 27.0
        },
        {
          "material": "Potash Feldspar",
          "amount": 27.0
        },
        {
          "material": "Spodumene",
          "amount": 20.0
        },
        {
          "material": "EP Kaolin",
          "amount": 16.0
        },
        {
          "material": "Silica",
          "amount": 10.0
        }
      ],
      "additionals": [
        {
          "material": "Tin Oxide",
          "amount": 5.0
        },
        {
          "material": "Bentonite",
          "amount": 2.0
        }
      ],
      "description": "Glaze Type: Magnesium matt These are in use at Hui No'Eau in Makawao, Maui. Sam Tomich",
      "createdBy": "Glazy Admin",
      "source": "glazy.org",
      "url": "https://glazy.org/recipes/847"
    },
    {
      "id": 848,
      "code": "GLAZY-848",
      "name": "White Charlie D",
      "cone": "9 - 10",
      "surface": "Satin-matte",
      "transparency": "Opaque",
      "atmosphere": "Oxidation, Reduction",
      "subtype": "Glaze - Matte - Magnesium Matte",
      "ingredients": [
        {
          "material": "Kona F-4 feldspar",
          "amount": 20.0
        },
        {
          "material": "Nepheline Syenite",
          "amount": 20.0
        },
        {
          "material": "Silica",
          "amount": 20.0
        },
        {
          "material": "Dolomite",
          "amount": 15.0
        },
        {
          "material": "Talc",
          "amount": 15.0
        },
        {
          "material": "Ball Clay",
          "amount": 10.0
        }
      ],
      "additionals": [
        {
          "material": "Zircopax",
          "amount": 9.0
        }
      ],
      "description": "Glaze Type: Magnesium matt Clay Times p. 19 Mar/Apr 2005. Lush, velvety. Good liner in soda/salt.",
      "createdBy": "Glazy Admin",
      "source": "glazy.org",
      "url": "https://glazy.org/recipes/848"
    },
    {
      "id": 1624,
      "code": "GLAZY-1624",
      "name": "White Cornball",
      "cone": "6",
      "surface": "Matte",
      "transparency": "Semi-opaque",
      "atmosphere": "Oxidation",
      "subtype": "Glaze - White, Off-White",
      "ingredients": [
        {
          "material": "Cornwall Stone",
          "amount": 49.2
        },
        {
          "material": "Kentucky OM #4 Ball Clay",
          "amount": 23.0
        },
        {
          "material": "Barium Carbonate",
          "amount": 12.8
        },
        {
          "material": "Whiting",
          "amount": 7.7
        },
        {
          "material": "Talc",
          "amount": 7.3
        }
      ],
      "description": "I'm not taking responsibility for anyone using these glazes, etc. Something is probably toxic. They are examples of my research and they work out in formulation. Which is what they are examples of. So go formulate your own non-toxic glazes, if that is possible. It's probably bad for the environment too. Email me with questions as to household performance, as that may be indicative of other problems. The badly crazed surfaces are not considered to be a continous-non porous sanitary surfaces. Eric Hansen, Lawrence, Kansas",
      "createdBy": "Glazy Admin",
      "source": "glazy.org",
      "url": "https://glazy.org/recipes/1624"
    },
    {
      "id": 849,
      "code": "GLAZY-849",
      "name": "White Cornwall",
      "cone": "10",
      "surface": "Satin-matte",
      "transparency": "Opaque",
      "atmosphere": "Reduction",
      "subtype": "Glaze - Matte - Magnesium Matte",
      "ingredients": [
        {
          "material": "Cornwall Stone",
          "amount": 73.0
        },
        {
          "material": "EP Kaolin",
          "amount": 10.5
        },
        {
          "material": "Whiting",
          "amount": 9.5
        },
        {
          "material": "Talc",
          "amount": 5.5
        },
        {
          "material": "Bone Ash",
          "amount": 1.5
        }
      ],
      "description": "Glaze Type: Magnesium matt From Clay Times Nov/Dec. 05 p. 56.",
      "createdBy": "Glazy Admin",
      "source": "glazy.org",
      "url": "https://glazy.org/recipes/849"
    },
    {
      "id": 2776,
      "code": "GLAZY-2776",
      "name": "White Crackle",
      "cone": "8",
      "surface": "Matte",
      "transparency": "",
      "atmosphere": "Raku",
      "subtype": "Glaze - White, Off-White",
      "ingredients": [
        {
          "material": "Soda Feldspar",
          "amount": 80.0
        },
        {
          "material": "Kaolin",
          "amount": 10.0
        },
        {
          "material": "Whiting",
          "amount": 10.0
        }
      ],
      "description": "Source/Alternate names: The Potters Manual, Kenneth Clark Significant Flaw: crazing Notes: Kenneth Clark: fired to 1275, showed large crackling, like a raku firing. Refire after cracks are filled with iron oxide to get a smooth surface.",
      "createdBy": "Glazy Admin",
      "source": "glazy.org",
      "url": "https://glazy.org/recipes/2776"
    },
    {
      "id": 34706,
      "code": "GLAZY-34706",
      "name": "White Crackle Glaze",
      "cone": "9 - 11",
      "surface": "",
      "transparency": "",
      "atmosphere": "Reduction",
      "subtype": "Glaze - Specialty - Crackle",
      "ingredients": [
        {
          "material": "Nepheline Syenite",
          "amount": 33.0
        },
        {
          "material": "Silica",
          "amount": 9.0
        },
        {
          "material": "EP Kaolin",
          "amount": 7.0
        },
        {
          "material": "Bentonite",
          "amount": 3.0
        },
        {
          "material": "Whiting",
          "amount": 2.0
        },
        {
          "material": "Dolomite",
          "amount": 1.5
        }
      ],
      "description": "From \"My Work, My Way: Fifty Years in the Studio\" by Harlan House, 2019. https://www.harlanhouse.com/ https://www.harlanhouse.com/wp-content/uploads/2019/04/2019%20HHBK-FINAL.pdf I would be lying to you if I said I never cut through the slip and glaze to the clay, and yes, you can just add glaze with a brush to correct the error.",
      "createdBy": "Glazy Admin",
      "source": "glazy.org",
      "url": "https://glazy.org/recipes/34706"
    },
    {
      "id": 2239,
      "code": "GLAZY-2239",
      "name": "White Crackle Phil's",
      "cone": "05 1/2",
      "surface": "Glossy",
      "transparency": "Semi-opaque",
      "atmosphere": "Raku",
      "subtype": "Glaze - Raku",
      "ingredients": [
        {
          "material": "Ferro Frit 3195",
          "amount": 80.9
        },
        {
          "material": "EP Kaolin",
          "amount": 9.6
        },
        {
          "material": "Ferro Frit 5301",
          "amount": 9.6
        }
      ],
      "additionals": [
        {
          "material": "Ultrox",
          "amount": 8.6
        }
      ],
      "description": "Glaze Type: Raku (Crackle)",
      "createdBy": "Glazy Admin",
      "source": "glazy.org",
      "url": "https://glazy.org/recipes/2239"
    },
    {
      "id": 29359,
      "code": "GLAZY-29359",
      "name": "White Crackle Raku",
      "cone": "4",
      "surface": "",
      "transparency": "",
      "atmosphere": "Raku",
      "subtype": "Glaze - Specialty - Crackle",
      "ingredients": [
        {
          "material": "Colemanite",
          "amount": 4000.0
        },
        {
          "material": "Ferro Frit 3110",
          "amount": 4000.0
        },
        {
          "material": "Nepheline Syenite",
          "amount": 2000.0
        }
      ],
      "description": "From the Kansas City Art Institute Ceramic Department (KCAI), Glaze Formulas, 15 February 1990. http://www.brackers.com/wp-content/uploads/2015/02/KCAI-Glaze-Recpies.pdf",
      "createdBy": "Glazy Admin",
      "source": "glazy.org",
      "url": "https://glazy.org/recipes/29359"
    },
    {
      "id": 2240,
      "code": "GLAZY-2240",
      "name": "White Crawl",
      "cone": "2",
      "surface": "Matte",
      "transparency": "Opaque",
      "atmosphere": "Oxidation",
      "subtype": "Glaze - White, Off-White",
      "ingredients": [
        {
          "material": "Ferro Frit 3110",
          "amount": 66.7
        },
        {
          "material": "Magnesium carbonate",
          "amount": 33.3
        }
      ],
      "additionals": [
        {
          "material": "Zircopax",
          "amount": 11.0
        }
      ],
      "description": "Glaze Type: Crawl From Yoshiro Ikeda. Increasing Mg carb increases the dry crawl effect. Increasing frit lessens the crawl and fluxes. Use Black Ikeda Glaze under.",
      "createdBy": "Glazy Admin",
      "source": "glazy.org",
      "url": "https://glazy.org/recipes/2240"
    },
    {
      "id": 9890,
      "code": "GLAZY-9890",
      "name": "White Crawl",
      "cone": "5 - 6",
      "surface": "Semi-matte",
      "transparency": "Opaque",
      "atmosphere": "Oxidation",
      "subtype": "Glaze - Specialty - Crawling",
      "ingredients": [
        {
          "material": "Magnesium carbonate",
          "amount": 27.5
        },
        {
          "material": "Nepheline Syenite",
          "amount": 15.0
        },
        {
          "material": "Silica",
          "amount": 11.5
        },
        {
          "material": "Custer Feldspar",
          "amount": 10.5
        },
        {
          "material": "Kentucky OM #4 Ball Clay",
          "amount": 7.5
        },
        {
          "material": "Talc",
          "amount": 7.5
        },
        {
          "material": "Ferro Frit 3110",
          "amount": 5.0
        },
        {
          "material": "Whiting",
          "amount": 4.5
        },
        {
          "material": "Zinc Oxide",
          "amount": 4.0
        },
        {
          "material": "EP Kaolin",
          "amount": 3.5
        },
        {
          "material": "Gerstley Borate",
          "amount": 3.5
        }
      ],
      "additionals": [
        {
          "material": "CMC Gum",
          "amount": 0.75
        }
      ],
      "description": "White, Semi-Matte, Opaque. Formulated to crawl. Small flake when applied thin and large when thick. This glaze is very fragile before firing. It flakes off if touched. It is recommended that if you can you clean the bottom before the glaze completely dries and put directly into the kiln to avoid excess handling.",
      "createdBy": "LOAM Clay Studio Inc.",
      "source": "glazy.org",
      "url": "https://glazy.org/recipes/9890"
    },
    {
      "id": 20870,
      "code": "GLAZY-20870",
      "name": "White crawl glaze",
      "cone": "6 - 8",
      "surface": "Matte",
      "transparency": "Opaque",
      "atmosphere": "Oxidation",
      "subtype": "Glaze - Specialty - Crawling",
      "ingredients": [
        {
          "material": "Custer Feldspar",
          "amount": 30.0
        },
        {
          "material": "Magnesium carbonate",
          "amount": 30.0
        },
        {
          "material": "Kaolin",
          "amount": 15.0
        },
        {
          "material": "Dolomite",
          "amount": 10.0
        },
        {
          "material": "Johnson Matthey Frit 169",
          "amount": 10.0
        },
        {
          "material": "Zinc Oxide",
          "amount": 5.0
        }
      ],
      "description": "I fired the glaze at 250 degrees Celsius per hour to 1230 C with slow cool (100 c per hour) to 1220 C with 1 hour hold. I use a brown-firing body. It is at bit glossy where the glaze has pulled back. The glace does not flake off. The glaze is very thick in the bucket. I glazed it uneaven, but that does not show in the result. The thicker the glaze the more pattern.",
      "createdBy": "Bj\u00f8rg Lilja",
      "source": "glazy.org",
      "url": "https://glazy.org/recipes/20870"
    },
    {
      "id": 44155,
      "code": "GLAZY-44155",
      "name": "White Crawl Glaze",
      "cone": "6",
      "surface": "",
      "transparency": "",
      "atmosphere": "Oxidation",
      "subtype": "Glaze - Specialty - Crawling",
      "ingredients": [
        {
          "material": "Bone Ash",
          "amount": 80.0
        },
        {
          "material": "Cryolite",
          "amount": 20.0
        }
      ],
      "description": "From Virginia Scotchie's Clay and Glaze Compendium",
      "createdBy": "Glazy Admin",
      "source": "glazy.org",
      "url": "https://glazy.org/recipes/44155"
    },
    {
      "id": 851,
      "code": "GLAZY-851",
      "name": "White Curamilla",
      "cone": "10",
      "surface": "Satin-matte",
      "transparency": "Opaque",
      "atmosphere": "",
      "subtype": "Glaze - Matte - Magnesium Matte",
      "ingredients": [
        {
          "material": "Custer Feldspar",
          "amount": 40.0
        },
        {
          "material": "Dolomite",
          "amount": 30.0
        },
        {
          "material": "Nepheline Syenite",
          "amount": 20.0
        },
        {
          "material": "Kaolin",
          "amount": 5.0
        },
        {
          "material": "Silica",
          "amount": 5.0
        }
      ],
      "additionals": [
        {
          "material": "Bentonite",
          "amount": 3.0
        }
      ],
      "description": "Glaze Type: Magnesium matt Wood, runs.",
