Repository: MrSeldon/argilev2

File: data/glazes/glazy.json (part 302 of 315)
{
      "createdBy": "Glazy Admin",
      "source": "glazy.org",
      "url": "https://glazy.org/recipes/851"
    },
    {
      "id": 852,
      "code": "GLAZY-852",
      "name": "White Fat",
      "cone": "10",
      "surface": "Satin-matte",
      "transparency": "Opaque",
      "atmosphere": "Oxidation, Reduction, Salt & Soda",
      "subtype": "Glaze - White, Off-White",
      "ingredients": [
        {
          "material": "G-200 Feldspar",
          "amount": 36.0
        },
        {
          "material": "Ball Clay",
          "amount": 27.0
        },
        {
          "material": "Whiting",
          "amount": 26.0
        },
        {
          "material": "Silica",
          "amount": 5.0
        }
      ],
      "additionals": [
        {
          "material": "Zircopax",
          "amount": 6.0
        }
      ],
      "description": "Glaze Type: High-fire lime green + .5% chrome oxide Satin matte in reduction, glossy in soda. From Matt Long.",
      "createdBy": "Glazy Admin",
      "source": "glazy.org",
      "url": "https://glazy.org/recipes/852"
    },
    {
      "id": 2241,
      "code": "GLAZY-2241",
      "name": "White Fat",
      "cone": "04 - 03",
      "surface": "Glossy",
      "transparency": "Opaque",
      "atmosphere": "Oxidation",
      "subtype": "Glaze - White, Off-White",
      "ingredients": [
        {
          "material": "Frit 3191",
          "amount": 68.4
        },
        {
          "material": "Ball Clay",
          "amount": 21.1
        },
        {
          "material": "Gerstley Borate",
          "amount": 10.5
        }
      ],
      "additionals": [
        {
          "material": "Zircopax",
          "amount": 21.1
        }
      ],
      "description": "Glaze Type: Low fire From Karon Doherty",
      "createdBy": "Glazy Admin",
      "source": "glazy.org",
      "url": "https://glazy.org/recipes/2241"
    },
    {
      "id": 43452,
      "code": "GLAZY-43452",
      "name": "White Fatty",
      "cone": "9 - 10",
      "surface": "",
      "transparency": "",
      "atmosphere": "",
      "subtype": "Glaze - White, Off-White",
      "ingredients": [
        {
          "material": "Nepheline Syenite",
          "amount": 40.0
        },
        {
          "material": "Bone Ash",
          "amount": 20.0
        },
        {
          "material": "Silica",
          "amount": 20.0
        },
        {
          "material": "Dolomite",
          "amount": 10.0
        },
        {
          "material": "EP Kaolin",
          "amount": 10.0
        }
      ],
      "description": "From Virginia Scotchie's Clay and Glaze Compendium",
      "createdBy": "Glazy Admin",
      "source": "glazy.org",
      "url": "https://glazy.org/recipes/43452"
    },
    {
      "id": 3059,
      "code": "GLAZY-3059",
      "name": "White Gartside 28 (+10 Tin)",
      "cone": "6",
      "surface": "Glossy",
      "transparency": "Semi-opaque",
      "atmosphere": "Oxidation",
      "subtype": "Glaze - White, Off-White",
      "ingredients": [
        {
          "material": "EP Kaolin",
          "amount": 28.6
        },
        {
          "material": "Ferro Frit 3134",
          "amount": 28.6
        },
        {
          "material": "G-200 Feldspar",
          "amount": 14.3
        },
        {
          "material": "Silica",
          "amount": 14.3
        },
        {
          "material": "Talc",
          "amount": 7.1
        },
        {
          "material": "Whiting",
          "amount": 7.1
        }
      ],
      "additionals": [
        {
          "material": "Tin Oxide",
          "amount": 10.0
        }
      ],
      "description": "This is Brian Gartsides famous clear parts recipe. I broke it down in to weight because I work better that way. I calculated it by simple division: 4 into 100, 2 into 25 and 2 into 12.5, then rounded up on Glaze Master. I left it at totaling 98 because I did not want 4 decimal places. Original in parts 4 Frit 3134 4 EPK 2 G-200 Feldspar 2 Silica 1 Talc 1 Whiting 16 Water Now in weight Amount Ingredient 28.6 Frit--Ferro 3124 4 parts 28.6 Kaolin--EPK 14.3 Feldspar--G-200 2 parts 14.3 Silica 7.1 Talc 1 part 7.1 Whiting 100 Total Unity Oxide .138 Na2O .074 K2O .204 MgO .584 CaO 1.000 Total .6 Al2O3 .212 B2O3 .006 Fe2O3 3.562 SiO2 .004 TiO2 .001 P2O5 5.9 Ratio 6.5 Exp Results Gloss to semi gloss transluscent glaze See color variations at website, Glaze tests, more tests www.alisapots.dk My parts base tests crazed on my stoneware. However the weight variation did not. I think it because my parts measuring by spoon full was much too variable. Best regards from Alisa in Denmark",
      "createdBy": "Glazy Admin",
      "source": "glazy.org",
      "url": "https://glazy.org/recipes/3059"
    },
    {
      "id": 3061,
      "code": "GLAZY-3061",
      "name": "White Gartside 28 (+10 Titanium)",
      "cone": "6",
      "surface": "Glossy",
      "transparency": "Semi-opaque",
      "atmosphere": "Oxidation",
      "subtype": "Glaze - White, Off-White",
      "ingredients": [
        {
          "material": "EP Kaolin",
          "amount": 28.6
        },
        {
          "material": "Ferro Frit 3134",
          "amount": 28.6
        },
        {
          "material": "G-200 Feldspar",
          "amount": 14.3
        },
        {
          "material": "Silica",
          "amount": 14.3
        },
        {
          "material": "Talc",
          "amount": 7.1
        },
        {
          "material": "Whiting",
          "amount": 7.1
        }
      ],
      "additionals": [
        {
          "material": "Titanium Dioxide",
          "amount": 10.0
        }
      ],
      "description": "This is Brian Gartsides famous clear parts recipe. I broke it down in to weight because I work better that way. I calculated it by simple division: 4 into 100, 2 into 25 and 2 into 12.5, then rounded up on Glaze Master. I left it at totaling 98 because I did not want 4 decimal places. Original in parts 4 Frit 3134 4 EPK 2 G-200 Feldspar 2 Silica 1 Talc 1 Whiting 16 Water Now in weight Amount Ingredient 28.6 Frit--Ferro 3124 4 parts 28.6 Kaolin--EPK 14.3 Feldspar--G-200 2 parts 14.3 Silica 7.1 Talc 1 part 7.1 Whiting 100 Total Unity Oxide .138 Na2O .074 K2O .204 MgO .584 CaO 1.000 Total .6 Al2O3 .212 B2O3 .006 Fe2O3 3.562 SiO2 .004 TiO2 .001 P2O5 5.9 Ratio 6.5 Exp Results Gloss to semi gloss transluscent glaze See color variations at website, Glaze tests, more tests www.alisapots.dk My parts base tests crazed on my stoneware. However the weight variation did not. I think it because my parts measuring by spoon full was much too variable. Best regards from Alisa in Denmark",
      "createdBy": "Glazy Admin",
      "source": "glazy.org",
      "url": "https://glazy.org/recipes/3061"
    },
    {
      "id": 3060,
      "code": "GLAZY-3060",
      "name": "White Gartside 28 (+10 Zircopax)",
      "cone": "6",
      "surface": "Glossy",
      "transparency": "Semi-opaque",
      "atmosphere": "Oxidation",
      "subtype": "Glaze - White, Off-White",
      "ingredients": [
        {
          "material": "EP Kaolin",
          "amount": 28.6
        },
        {
          "material": "Ferro Frit 3134",
          "amount": 28.6
        },
        {
          "material": "G-200 Feldspar",
          "amount": 14.3
        },
        {
          "material": "Silica",
          "amount": 14.3
        },
        {
          "material": "Talc",
          "amount": 7.1
        },
        {
          "material": "Whiting",
          "amount": 7.1
        }
      ],
      "additionals": [
        {
          "material": "Zircopax",
          "amount": 10.0
        }
      ],
      "description": "This is Brian Gartsides famous clear parts recipe. I broke it down in to weight because I work better that way. I calculated it by simple division: 4 into 100, 2 into 25 and 2 into 12.5, then rounded up on Glaze Master. I left it at totaling 98 because I did not want 4 decimal places. Original in parts 4 Frit 3134 4 EPK 2 G-200 Feldspar 2 Silica 1 Talc 1 Whiting 16 Water Now in weight Amount Ingredient 28.6 Frit--Ferro 3124 4 parts 28.6 Kaolin--EPK 14.3 Feldspar--G-200 2 parts 14.3 Silica 7.1 Talc 1 part 7.1 Whiting 100 Total Unity Oxide .138 Na2O .074 K2O .204 MgO .584 CaO 1.000 Total .6 Al2O3 .212 B2O3 .006 Fe2O3 3.562 SiO2 .004 TiO2 .001 P2O5 5.9 Ratio 6.5 Exp Results Gloss to semi gloss transluscent glaze See color variations at website, Glaze tests, more tests www.alisapots.dk My parts base tests crazed on my stoneware. However the weight variation did not. I think it because my parts measuring by spoon full was much too variable. Best regards from Alisa in Denmark",
      "createdBy": "Glazy Admin",
      "source": "glazy.org",
      "url": "https://glazy.org/recipes/3060"
    },
    {
      "id": 9889,
      "code": "GLAZY-9889",
      "name": "White Glass",
      "cone": "6",
      "surface": "Glossy",
      "transparency": "Transparent",
      "atmosphere": "Oxidation",
      "subtype": "Glaze - White, Off-White",
      "ingredients": [
        {
          "material": "Silica",
          "amount": 29.6
        },
        {
          "material": "Ferro Frit 3134",
          "amount": 20.4
        },
        {
          "material": "EP Kaolin",
          "amount": 18.5
        },
        {
          "material": "Whiting",
          "amount": 14.8
        },
        {
          "material": "Ultrox",
          "amount": 9.3
        },
        {
          "material": "Nepheline Syenite",
          "amount": 7.4
        }
      ],
      "description": "Glossy, White, Semi-Transparent",
      "createdBy": "LOAM Clay Studio Inc.",
      "source": "glazy.org",
      "url": "https://glazy.org/recipes/9889"
    },
    {
      "id": 5116,
      "code": "GLAZY-5116",
      "name": "White Glaze",
      "cone": "10",
      "surface": "",
      "transparency": "",
      "atmosphere": "Reduction",
      "subtype": "Glaze - White, Off-White",
      "ingredients": [
        {
          "material": "Silica",
          "amount": 30.0
        },
        {
          "material": "Kona F-4 feldspar",
          "amount": 20.0
        },
        {
          "material": "Whiting",
          "amount": 20.0
        },
        {
          "material": "Custer Feldspar (1989)",
          "amount": 20.0
        },
        {
          "material": "EP Kaolin",
          "amount": 10.0
        }
      ],
      "additionals": [
        {
          "material": "Zircopax",
          "amount": 10.0
        },
        {
          "material": "Bentonite",
          "amount": 3.0
        }
      ],
      "description": "This recipe was imported from Louis Katz's Hyperglaze database available on his website: http://falcon.tamucc.edu/lkatz/allglazes.txt More information about Louis Katz can be found on his website, http://www.louiskatz.net/ Louis Katz Notes: I am not a safety expert and any information contained in this file about safety should be ignored in favor of advice from experts. All of the materials in all glazes are potentially hazardous. All of these glaze recipes are given without any representation of accuracy or safety. They may work, they may not. They may be safe when fired or they may not. All of the materials used in them have hazards associated with them. You must be have sufficient training in the hazards before you use the the materials. You will have to determine the suitability and safety for your use. Do not assume that a lack of a warning about a material means that it is safe. Cone: 10 Color: white Firing: Reduction Recipe: Percent Batch Whiting 20.00 20.00 Custer Feldspar 20.00 20.00 Kona F-4 Feldspar 20.00 20.00 EPK 10.00 10.00 Flint 30.00 30.00 Totals: 100.00 % 100.00 gm Also add: Zircopax 10.00 10.00 Bentonite 3.00 3.00 Comments: CM 03-92 p.37",
      "createdBy": "Glazy Admin",
      "source": "glazy.org",
      "url": "https://glazy.org/recipes/5116"
    },
    {
      "id": 29057,
      "code": "GLAZY-29057",
      "name": "White Glaze",
      "cone": "10",
      "surface": "",
      "transparency": "",
      "atmosphere": "Reduction",
      "subtype": "Glaze - White, Off-White",
      "ingredients": [
        {
          "material": "Oxford Feldspar",
          "amount": 40.0
        },
        {
          "material": "Silica",
          "amount": 30.0
        },
        {
          "material": "Whiting",
          "amount": 20.0
        },
        {
          "material": "Kaolin",
          "amount": 10.0
        }
      ],
      "additionals": [
        {
          "material": "Zircopax",
          "amount": 10.0
        },
        {
          "material": "Bentonite",
          "amount": 2.0
        }
      ],
      "description": "From the Kansas City Art Institute Ceramic Department (KCAI), Glaze Formulas, 15 February 1990. Labeled \"St. John Salt Glazes\" http://www.brackers.com/wp-content/uploads/2015/02/KCAI-Glaze-Recpies.pdf",
      "createdBy": "Glazy Admin",
      "source": "glazy.org",
      "url": "https://glazy.org/recipes/29057"
    },
    {
      "id": 1625,
      "code": "GLAZY-1625",
      "name": "White Gloss",
      "cone": "4 - 8",
      "surface": "Glossy",
      "transparency": "Opaque",
      "atmosphere": "Oxidation",
      "subtype": "Glaze - White, Off-White",
      "ingredients": [
        {
          "material": "Nepheline Syenite",
          "amount": 30.0
        },
        {
          "material": "Silica",
          "amount": 27.5
        },
        {
          "material": "Spodumene",
          "amount": 12.6
        },
        {
          "material": "Whiting",
          "amount": 11.4
        },
        {
          "material": "Gerstley Borate",
          "amount": 8.9
        },
        {
          "material": "Dolomite",
          "amount": 5.7
        },
        {
          "material": "Zinc Oxide",
          "amount": 4.0
        }
      ],
      "additionals": [
        {
          "material": "Zircopax",
          "amount": 10.2
        },
        {
          "material": "Bentonite",
          "amount": 1.5
        }
      ],
      "description": "For Pat Chesney- I use a gloss white glaze that it supposed to mature at cone 4 -8. I fire it to 6-7, so I haven't personally tested it at 4. I got the recipe from Eastern Ill. Univ. Hope this helps. from rebecca mott",
      "createdBy": "Glazy Admin",
      "source": "glazy.org",
      "url": "https://glazy.org/recipes/1625"
    },
    {
      "id": 37795,
      "code": "GLAZY-37795",
      "name": "White Gloss",
      "cone": "6",
      "surface": "Glossy",
      "transparency": "Opaque",
      "atmosphere": "Oxidation",
      "subtype": "Glaze - White, Off-White",
      "ingredients": [
        {
          "material": "Nepheline Syenite",
          "amount": 38.0
        },
        {
          "material": "Talc",
          "amount": 21.0
        },
        {
          "material": "Ferro Frit 3195",
          "amount": 15.0
        },
        {
          "material": "Silica",
          "amount": 15.0
        },
        {
          "material": "EP Kaolin",
          "amount": 8.0
        },
        {
          "material": "Magnesium carbonate",
          "amount": 3.0
        }
      ],
      "additionals": [
        {
          "material": "Zircopax",
          "amount": 7.0
        },
        {
          "material": "Bentonite",
          "amount": 2.0
        },
        {
          "material": "Rutile",
          "amount": 2.0
        }
      ],
      "description": "Soft transparent magnesium gloss No crazing on all of the cone 6 porcelain and red clay bodies I've tried so far. 120 g water for every 100 g dry materials Good absorption Best for dipping, not brushing Gummy if applied too thick Note - I've used both white regular talc and grey amtalc (texas talc) and it didn't seem to make a difference.",
      "createdBy": "Katie Gates",
      "source": "glazy.org",
      "url": "https://glazy.org/recipes/37795"
    },
    {
      "id": 366652,
      "code": "GLAZY-366652",
      "name": "White Gloss (Milk Oolong Pottery)",
      "cone": "5",
      "surface": "",
      "transparency": "",
      "atmosphere": "Oxidation",
      "subtype": "Glaze",
      "ingredients": [
        {
          "material": "Nepheline Syenite",
          "amount": 31.8
        },
        {
          "material": "Silica",
          "amount": 29.67
        },
        {
          "material": "Gerstley Borate",
          "amount": 20.73
        },
        {
          "material": "Zircopax",
          "amount": 10.0
        },
        {
          "material": "Whiting",
          "amount": 9.32
        },
        {
          "material": "EP Kaolin",
          "amount": 8.48
        }
      ],
      "description": "",
      "createdBy": "Milk Oolong Pottery",
      "source": "glazy.org",
      "url": "https://glazy.org/recipes/366652"
    },
    {
      "id": 853,
      "code": "GLAZY-853",
      "name": "White Gloss Arrayan Curamilla",
      "cone": "10",
      "surface": "Glossy",
      "transparency": "Opaque",
      "atmosphere": "",
      "subtype": "Glaze - White, Off-White",
      "ingredients": [
        {
          "material": "Feldspar",
          "amount": 40.0
        },
        {
          "material": "Silica",
          "amount": 30.0
        },
        {
          "material": "Whiting",
          "amount": 20.0
        },
        {
          "material": "Kaolin",
          "amount": 10.0
        }
      ],
      "additionals": [
        {
          "material": "Zircopax",
          "amount": 10.0
        },
        {
          "material": "Bentonite",
          "amount": 2.0
        }
      ],
      "description": "",
      "createdBy": "Glazy Admin",
      "source": "glazy.org",
      "url": "https://glazy.org/recipes/853"
    },
    {
      "id": 139924,
      "code": "GLAZY-139924",
      "name": "White gloss Glazy",
      "cone": "4 - 5",
      "surface": "Glossy",
      "transparency": "",
      "atmosphere": "Oxidation",
      "subtype": "Glaze - Clear",
      "ingredients": [
        {
          "material": "Feldspar",
          "amount": 46.2
        },
        {
          "material": "Kaolin",
          "amount": 18.5
        },
        {
          "material": "Silica",
          "amount": 15.0
        },
        {
          "material": "Whiting",
          "amount": 12.3
        },
        {
          "material": "Zinc Oxide",
          "amount": 8.0
        }
      ],
      "description": "",
      "createdBy": "Thien",
      "source": "glazy.org",
      "url": "https://glazy.org/recipes/139924"
    },
    {
      "id": 6466,
      "code": "GLAZY-6466",
      "name": "white gray",
      "cone": "7 - 9",
      "surface": "Semi-glossy",
      "transparency": "Semi-opaque",
      "atmosphere": "Oxidation",
      "subtype": "Glaze - White, Off-White",
      "ingredients": [
        {
          "material": "C-6 Feldspar",
          "amount": 56.0
        },
        {
          "material": "Silica",
          "amount": 24.0
        },
        {
          "material": "Whiting",
          "amount": 22.0
        },
        {
          "material": "EP Kaolin",
          "amount": 7.0
        },
        {
          "material": "Zinc Oxide",
          "amount": 7.0
        },
        {
          "material": "Titanium Dioxide",
          "amount": 6.0
        },
        {
          "material": "Boric Acid",
          "amount": 1.6
        }
      ],
      "description": "",
      "createdBy": "raquel crepaldi klepacz",
      "source": "glazy.org",
      "url": "https://glazy.org/recipes/6466"
    },
    {
      "id": 855,
      "code": "GLAZY-855",
      "name": "White Hanlin's Gloss",
      "cone": "10",
      "surface": "Glossy",
      "transparency": "Opaque",
      "atmosphere": "",
      "subtype": "Glaze - White, Off-White",
      "ingredients": [
        {
          "material": "Custer Feldspar",
          "amount": 31.73
        },
        {
          "material": "Silica",
          "amount": 24.04
        },
        {
          "material": "Barium Carbonate",
          "amount": 15.38
        },
        {
          "material": "Whiting",
          "amount": 12.5
        },
        {
          "material": "Kaolin",
          "amount": 11.54
        },
        {
          "material": "Zinc Oxide",
          "amount": 4.81
        }
      ],
      "additionals": [
        {
          "material": "Ultrox",
          "amount": 7.69
        }
      ],
      "description": "I've tried other opacifiers, all seem to be the same chemically but I've always liked what Ultrox did on this glaze. (There's that ingredient again, I haven't tried the .75 Strontium Carb actor but don't think it would make much difference, if you try it I'd like to know the results) The following glaze meets all your specs except the one about crazing. It's a good glaze that I formulated in my Ceramics I class at University of Central Oklahoma way back there. It is very dependable, doesn't run, you can use a brush over it or under it (with a bit of understandable muting), colors stay in place, it's glossy, I use it in reduction but in oxidation it loses a bit of character due to the really white look, You can use it as a base for wax resist with glazes or oxides over. It's the only glaze I've used continually for the past 30 years and on many different bodies. I like it and like what it does. If you try it I hope that you like it too! Enjoy>>>>>>>>>>> PS...Take Rhodes 32, color it with 1% cobalt oxide and 4% red iron, apply it over this glaze and get a really neat semi-mat blue. The white sort of bubbles through the blue and it's pretty. I guess by now you maybe think I like it....OK I DO these are Bob Hanlin",
      "createdBy": "Glazy Admin",
      "source": "glazy.org",
      "url": "https://glazy.org/recipes/855"
    },
    {
      "id": 1627,
      "code": "GLAZY-1627",
      "name": "White Happy",
      "cone": "6",
      "surface": "Satin",
      "transparency": "Opaque",
      "atmosphere": "Oxidation",
      "subtype": "Glaze - Matte - Magnesium Matte",
      "ingredients": [
        {
          "material": "Cornwall Stone",
          "amount": 50.0
        },
        {
          "material": "Dolomite",
          "amount": 20.0
        },
        {
          "material": "Ball Clay",
          "amount": 12.0
        },
        {
          "material": "Bone Ash",
          "amount": 10.0
        },
        {
          "material": "Lithium Carbonate",
          "amount": 8.0
        }
      ],
      "additionals": [
        {
          "material": "Rutile",
          "amount": 4.0
        },
        {
          "material": "Zircopax",
          "amount": 4.0
        }
      ],
      "description": "Glaze Type: Magnesium matt Can substitute titanium dioxide for less creamy, whiter glaze. From Shannon Nelson.",
      "createdBy": "Glazy Admin",
      "source": "glazy.org",
      "url": "https://glazy.org/recipes/1627"
    },
    {
      "id": 856,
      "code": "GLAZY-856",
      "name": "White Hippie",
      "cone": "9 - 10",
      "surface": "Matte",
      "transparency": "Opaque",
      "atmosphere": "Reduction",
      "subtype": "Glaze - White, Off-White",
      "ingredients": [
        {
          "material": "Custer Feldspar",
          "amount": 48.3
        },
        {
          "material": "EP Kaolin",
          "amount": 25.6
        },
        {
          "material": "Dolomite",
          "amount": 22.7
        },
        {
          "material": "Whiting",
          "amount": 3.5
        }
      ],
      "description": "Glaze Type: Aluminum matt High alumina matt. Essentially Rhodes #32 from \"Clay and Glazes\". Can pick up pinkness during firing. Very flat, soft matte white. Nice on porcelain. From HyperGlaze.",
      "createdBy": "Glazy Admin",
      "source": "glazy.org",
      "url": "https://glazy.org/recipes/856"
    },
    {
      "id": 857,
      "code": "GLAZY-857",
      "name": "White Ian Anderson's Dynamite",
      "cone": "9 - 10",
      "surface": "Satin-matte",
      "transparency": "Opaque",
      "atmosphere": "Oxidation, Reduction",
      "subtype": "Glaze - Matte - Magnesium Matte",
      "ingredients": [
        {
          "material": "Spodumene",
          "amount": 22.0
        },
        {
          "material": "Silica",
          "amount": 21.0
        },
        {
          "material": "Talc",
          "amount": 21.0
        },
        {
          "material": "Kona F-4 feldspar",
          "amount": 11.0
        },
        {
          "material": "EP Kaolin",
          "amount": 9.0
        },
        {
          "material": "Wollastonite",
          "amount": 8.5
        },
        {
          "material": "Ferro Frit 3134",
          "amount": 7.5
        }
      ],
      "description": "Glaze Type: Magnesium matt Clay Times p.19 Mar/Apr 2005. Pete Pinnell's column. At cone 9 glaze is satin matt, begins to variegate at cone 10, breaking between gloss and matte. Above cone 10, moves a bit where thick and get small snow crystals in gloss. Tested by Nicole Gugliotti. From waxy translucent white to a textured more mottled frosty look thicker. A great clotted white glaze that has good white-on-white marshmallow effect on porcelain.Stains show.",
      "createdBy": "Glazy Admin",
      "source": "glazy.org",
      "url": "https://glazy.org/recipes/857"
    },
    {
      "id": 1628,
      "code": "GLAZY-1628",
      "name": "White Jane's Gloss",
      "cone": "6",
      "surface": "Glossy",
      "transparency": "Opaque",
      "atmosphere": "Oxidation",
      "subtype": "Glaze - Majolica",
      "ingredients": [
        {
          "material": "Nepheline Syenite",
          "amount": 25.9
        },
        {
          "material": "Silica",
          "amount": 24.1
        },
        {
          "material": "Ball Clay",
          "amount": 12.9
        },
        {
          "material": "Ferro Frit 3134",
          "amount": 12.9
        },
        {
          "material": "Whiting",
          "amount": 8.6
        },
        {
          "material": "Zinc Oxide",
          "amount": 6.9
        },
        {
          "material": "Strontium Carbonate",
          "amount": 5.2
        },
        {
          "material": "Talc",
          "amount": 3.4
        }
      ],
      "additionals": [
        {
          "material": "Tin Oxide",
          "amount": 5.2
        },
        {
          "material": "Bentonite",
          "amount": 2.6
        }
      ],
      "description": "Glaze Type: Majolica From Matt Nolen. White, majolica-like",
      "createdBy": "Glazy Admin",
      "source": "glazy.org",
      "url": "https://glazy.org/recipes/1628"
    },
    {
      "id": 1629,
      "code": "GLAZY-1629",
      "name": "White Kona",
      "cone": "6",
      "surface": "",
      "transparency": "",
      "atmosphere": "Oxidation",
      "subtype": "Glaze - White, Off-White",
      "ingredients": [
        {
          "material": "Cornwall Stone",
          "amount": 46.3
        },
        {
          "material": "Kona F-4 feldspar",
          "amount": 46.3
        },
        {
          "material": "Barium Carbonate",
          "amount": 3.8
        },
        {
          "material": "Zinc Oxide",
          "amount": 2.5
        },
        {
          "material": "Wollastonite",
          "amount": 1.2
        }
      ],
      "description": "Eric Hansen, Lawrence, Kansas",
      "createdBy": "Glazy Admin",
      "source": "glazy.org",
      "url": "https://glazy.org/recipes/1629"
    },
    {
      "id": 858,
      "code": "GLAZY-858",
      "name": "White Leach 4321",
      "cone": "9 - 10",
      "surface": "",
      "transparency": "Opaque",
      "atmosphere": "Oxidation, Reduction",
      "subtype": "Glaze - White, Off-White",
      "ingredients": [
        {
          "material": "G-200 Feldspar",
          "amount": 40.0
        },
        {
          "material": "Silica",
          "amount": 30.0
        },
        {
          "material": "Whiting",
          "amount": 20.0
        },
        {
          "material": "EP Kaolin",
          "amount": 10.0
        }
      ],
      "additionals": [
        {
          "material": "Zircopax",
          "amount": 10.0
        }
      ],
      "description": "Glaze Type: High-fire",
      "createdBy": "Glazy Admin",
      "source": "glazy.org",
      "url": "https://glazy.org/recipes/858"
    },
    {
      "id": 2879,
      "code": "GLAZY-2879",
      "name": "White Leach 4321 (variation)",
      "cone": "9 - 10",
      "surface": "",
      "transparency": "Opaque",
      "atmosphere": "Oxidation, Neutral, Reduction",
      "subtype": "Glaze - White, Off-White",
      "ingredients": [
        {
          "material": "G-200 Feldspar",
          "amount": 40.0
        },
        {
          "material": "Silica",
          "amount": 30.0
        },
        {
          "material": "Whiting",
          "amount": 20.0
        },
        {
          "material": "EP Kaolin",
          "amount": 10.0
        }
      ],
      "additionals": [
        {
          "material": "Superpax",
          "amount": 8.0
        },
        {
          "material": "Tin Oxide",
          "amount": 2.0
        }
      ],
      "description": "Glaze Type: High-fire",
      "createdBy": "Glazy Admin",
      "source": "glazy.org",
      "url": "https://glazy.org/recipes/2879"
    },
    {
      "id": 308554,
      "code": "GLAZY-308554",
      "name": "White Limestone liner for Soda",
      "cone": "10 - 11",
      "surface": "",
      "transparency": "",
      "atmosphere": "Salt & Soda",
      "subtype": "Glaze - White, Off-White",
      "ingredients": [
        {
          "material": "Potash Feldspar",
          "amount": 41.0
        },
        {
          "material": "EP Kaolin",
          "amount": 25.0
        },
        {
          "material": "Whiting",
          "amount": 18.0
        },
        {
          "material": "Dolomite",
          "amount": 10.0
        },
        {
          "material": "Talc",
          "amount": 4.0
        },
        {
          "material": "Silica",
          "amount": 2.0
        }
      ],
      "additionals": [
        {
          "material": "Zircopax",
          "amount": 10.0
        }
      ],
      "description": "From Duncan Shearers list of soda glazes",
      "createdBy": "Ben Cole",
      "source": "glazy.org",
      "url": "https://glazy.org/recipes/308554"
    },
    {
      "id": 5823,
      "code": "GLAZY-5823",
      "name": "White Liner",
      "cone": "10",
      "surface": "",
      "transparency": "",
      "atmosphere": "Reduction",
      "subtype": "Glaze - White, Off-White",
      "ingredients": [
        {
          "material": "Kona F-4 feldspar",
          "amount": 41.0
        },
        {
          "material": "Silica",
          "amount": 20.0
        },
        {
          "material": "Talc",
          "amount": 15.0
        },
        {
          "material": "Gerstley Borate",
          "amount": 12.0
        },
        {
          "material": "Dolomite",
          "amount": 7.0
        },
        {
          "material": "Ball Clay",
          "amount": 5.0
        }
      ],
      "additionals": [
        {
          "material": "Zircopax",
          "amount": 20.0
        }
      ],
      "description": "NOTE: This recipe was imported from Triangle Potter's Guild Glaze Recipes published November, 1988 Source: Dawn Hoyle 41 f4 feldspar 12 gerstley borate 7 dolomite 15 talc 5 ball clay 20 flint + 20 zircopax This is a satin, shiny glaze that is especially good for the inside of casseroles, teapots, etc.",
      "createdBy": "Glazy Admin",
      "source": "glazy.org",
      "url": "https://glazy.org/recipes/5823"
    },
    {
      "id": 136253,
      "code": "GLAZY-136253",
      "name": "White Liner",
      "cone": "5 - 6",
      "surface": "Glossy",
      "transparency": "Opaque",
      "atmosphere": "Oxidation",
      "subtype": "Glaze - White, Off-White",
      "ingredients": [
        {
          "material": "Silica",
          "amount": 24.0
        },
        {
          "material": "Ferro Frit 3134",
          "amount": 21.0
        },
        {
          "material": "Wollastonite",
          "amount": 20.0
        },
        {
          "material": "Nepheline Syenite",
          "amount": 19.0
        },
        {
          "material": "EP Kaolin",
          "amount": 16.0
        }
      ],
      "additionals": [
        {
          "material": "Zircopax",
          "amount": 15.0
        },
        {
          "material": "Bentonite",
          "amount": 2.0
        }
      ],
      "description": "Glossy, opaque, bright white",
      "createdBy": "Osa Atoe",
      "source": "glazy.org",
      "url": "https://glazy.org/recipes/136253"
    },
    {
      "id": 131870,
      "code": "GLAZY-131870",
      "name": "White Liner (Kloppman)",
      "cone": "6 - 8",
      "surface": "Glossy",
      "transparency": "Semi-opaque",
      "atmosphere": "Oxidation, Neutral, Reduction",
      "subtype": "Glaze - White, Off-White",
      "ingredients": [
        {
          "material": "Minspar 200",
          "amount": 27.88
        },
        {
          "material": "EP Kaolin",
          "amount": 22.6
        },
        {
          "material": "Silica",
          "amount": 21.63
        },
        {
          "material": "Talc",
          "amount": 10.58
        },
        {
          "material": "Whiting",
          "amount": 10.58
        },
        {
          "material": "Gerstley Borate",
          "amount": 4.81
        },
        {
          "material": "Bentonite",
          "amount": 1.92
        }
      ],
      "description": "From M. Kloppman",
      "createdBy": "HP Bloomer IV",
      "source": "glazy.org",
      "url": "https://glazy.org/recipes/131870"
    },
    {
      "id": 44266,
      "code": "GLAZY-44266",
      "name": "White Majolica Glaze",
      "cone": "06 - 04",
      "surface": "",
      "transparency": "",
      "atmosphere": "Oxidation",
      "subtype": "Glaze - Majolica",
      "ingredients": [
        {
          "material": "Ferro Frit 3124",
          "amount": 60.0
        },
        {
          "material": "Kona F-4 feldspar",
          "amount": 16.0
        },
        {
          "material": "EP Kaolin",
          "amount": 9.0
        },
        {
          "material": "Tin Oxide",
          "amount": 9.0
        },
        {
          "material": "Nepheline Syenite",
          "amount": 6.0
        }
      ],
      "additionals": [
        {
          "material": "Bentonite",
          "amount": 3.0
        },
        {
          "material": "Yellow Ochre",
          "amount": 0.4
        }
      ],
      "description": "Metallic oxides and Mason stains mixed with 50-70% FRIT #3124 are brushed over this raw white glaze. From Virginia Scotchie's Clay and Glaze Compendium",
      "createdBy": "Glazy Admin",
      "source": "glazy.org",
      "url": "https://glazy.org/recipes/44266"
    },
    {
      "id": 859,
      "code": "GLAZY-859",
      "name": "White Majorly Cool",
      "cone": "10",
      "surface": "",
      "transparency": "",
      "atmosphere": "Salt & Soda",
      "subtype": "Glaze - White, Off-White",
      "ingredients": [
        {
          "material": "Custer Feldspar",
          "amount": 53.5
        },
        {
          "material": "EP Kaolin",
          "amount": 21.5
        },
        {
          "material": "Dolomite",
          "amount": 20.5
        },
        {
          "material": "Whiting",
          "amount": 4.5
        },
        {
          "material": "Magnesium carbonate",
          "amount": 2.2
        }
      ],
      "additionals": [
        {
          "material": "Zircopax",
          "amount": 8.5
        }
      ],
      "description": "from Sam Chung.",
      "createdBy": "Glazy Admin",
      "source": "glazy.org",
      "url": "https://glazy.org/recipes/859"
    },
    {
      "id": 861,
      "code": "GLAZY-861",
      "name": "white Matt",
      "cone": "9",
      "surface": "Matte",
      "transparency": "",
      "atmosphere": "",
      "subtype": "Glaze - White, Off-White",
      "ingredients": [
        {
          "material": "Feldspar",
          "amount": 41.18
        },
        {
          "material": "Silica",
          "amount": 29.41
        },
        {
          "material": "Kaolin",
          "amount": 16.47
        },
        {
          "material": "Whiting",
          "amount": 12.94
        }
      ],
      "additionals": [
        {
          "material": "Manganese Carbonate",
          "amount": 17.65
        }
      ],
      "description": "This is one of Nuburo's Hope this gets you into some more testing. ...Peggy PEGGY HEER",
      "createdBy": "Glazy Admin",
      "source": "glazy.org",
      "url": "https://glazy.org/recipes/861"
    },
    {
      "id": 32378,
      "code": "GLAZY-32378",
      "name": "White Matt",
      "cone": "11",
      "surface": "Matte",
      "transparency": "",
      "atmosphere": "Reduction",
      "subtype": "Glaze - White, Off-White",
      "ingredients": [
        {
          "material": "Potash Feldspar",
          "amount": 43.1
        },
        {
          "material": "EP Kaolin",
          "amount": 20.69
        },
        {
          "material": "Dolomite",
          "amount": 13.79
        },
        {
          "material": "Whiting",
          "amount": 8.62
        },
        {
          "material": "Bone Ash",
          "amount": 6.9
        },
        {
          "material": "Silica",
          "amount": 6.9
        }
      ],
      "additionals": [
        {
          "material": "Ultrox",
          "amount": 5.17
        }
      ],
      "description": "From \"Buck Pottery, 17 Years of Turnin' and Burnin'\" by David Hendley. Ceramics Monthly, March 2000.",
      "createdBy": "Glazy Admin",
      "source": "glazy.org",
      "url": "https://glazy.org/recipes/32378"
    },
    {
      "id": 2242,
      "code": "GLAZY-2242",
      "name": "White Matt Opaque Cone 1 SSG-133",
      "cone": "1",
      "surface": "Matte",
      "transparency": "Opaque",
      "atmosphere": "Oxidation",
      "subtype": "Glaze - White, Off-White",
      "ingredients": [
        {
          "material": "Nepheline Syenite",
          "amount": 40.6
        },
        {
          "material": "Silica",
          "amount": 19.5
        },
        {
          "material": "Strontium Carbonate",
          "amount": 11.9
        },
        {
          "material": "Lithium Carbonate",
          "amount": 10.6
        },
        {
          "material": "Whiting",
          "amount": 9.6
        },
        {
          "material": "Zinc Oxide",
          "amount": 7.8
        }
      ],
      "additionals": [
        {
          "material": "Bentonite",
          "amount": 1.2
        }
      ],
      "description": "CMC 1 tsp.From James Chappell \"The Potters Complete Book of Clay and Glazes\". Substitution of strontium for orig barium carb.",
      "createdBy": "Glazy Admin",
      "source": "glazy.org",
      "url": "https://glazy.org/recipes/2242"
    },
    {
      "id": 2243,
      "code": "GLAZY-2243",
      "name": "White Matt Semi-Opaque Cone 1 SSG-131",
      "cone": "1",
      "surface": "Matte",
      "transparency": "Semi-opaque",
      "atmosphere": "Oxidation",
      "subtype": "Glaze - White, Off-White",
      "ingredients": [
        {
          "material": "Nepheline Syenite",
          "amount": 42.6
        },
        {
          "material": "Silica",
          "amount": 20.9
        },
        {
          "material": "Strontium Carbonate",
          "amount": 12.9
        },
        {
          "material": "Whiting",
          "amount": 11.5
        },
        {
          "material": "Zinc Oxide",
          "amount": 10.0
        },
        {
          "material": "Lithium Carbonate",
          "amount": 2.2
        }
      ],
      "additionals": [
