Repository: MrSeldon/argilev2

File: data/glazes/glazy.json (part 303 of 315)
{
        {
          "material": "Bentonite",
          "amount": 2.0
        }
      ],
      "description": "Glaze Type: Bristol + CMC 1 tsp. From James Chappell \"The Potters Complete Book of Clay and Glazes\". Substitution of strontium for orig barium carb. Fired to cloudy white at cone 1. Avoid iron - gives muddy color. Zinc will turn chrome colors brown.",
      "createdBy": "Glazy Admin",
      "source": "glazy.org",
      "url": "https://glazy.org/recipes/2243"
    },
    {
      "id": 1632,
      "code": "GLAZY-1632",
      "name": "White Matte",
      "cone": "2",
      "surface": "Matte",
      "transparency": "",
      "atmosphere": "Oxidation, Reduction",
      "subtype": "Glaze - White, Off-White",
      "ingredients": [
        {
          "material": "Barium Carbonate",
          "amount": 12.5
        },
        {
          "material": "Cornwall Stone",
          "amount": 12.5
        },
        {
          "material": "Dolomite",
          "amount": 12.5
        },
        {
          "material": "Kaolin",
          "amount": 12.5
        },
        {
          "material": "Silica",
          "amount": 12.5
        },
        {
          "material": "Spodumene",
          "amount": 12.5
        },
        {
          "material": "Talc",
          "amount": 12.5
        },
        {
          "material": "Zinc Oxide",
          "amount": 12.5
        }
      ],
      "description": "From a University of Georgia class handout on glaze & clay from Andy Nasisse. (Ever wonder if you could make a glaze with equal parts of everything? RB)",
      "createdBy": "Glazy Admin",
      "source": "glazy.org",
      "url": "https://glazy.org/recipes/1632"
    },
    {
      "id": 20402,
      "code": "GLAZY-20402",
      "name": "white matte #2",
      "cone": "5 - 8",
      "surface": "Dry Matte",
      "transparency": "Semi-opaque",
      "atmosphere": "Oxidation",
      "subtype": "Glaze - White, Off-White",
      "ingredients": [
        {
          "material": "Nepheline Syenite",
          "amount": 40.0
        },
        {
          "material": "Ball Clay",
          "amount": 20.0
        },
        {
          "material": "Dolomite",
          "amount": 15.0
        },
        {
          "material": "EP Kaolin",
          "amount": 10.0
        },
        {
          "material": "Whiting",
          "amount": 10.0
        },
        {
          "material": "Silica",
          "amount": 5.0
        },
        {
          "material": "Blue Heron Stain",
          "amount": 5.0
        }
      ],
      "description": "",
      "createdBy": "Ginger",
      "source": "glazy.org",
      "url": "https://glazy.org/recipes/20402"
    },
    {
      "id": 2244,
      "code": "GLAZY-2244",
      "name": "White Milky Matt Opaque Cone 1 SSG-134",
      "cone": "1",
      "surface": "Matte",
      "transparency": "Opaque",
      "atmosphere": "Oxidation",
      "subtype": "Glaze - White, Off-White",
      "ingredients": [
        {
          "material": "Ferro Frit 3134",
          "amount": 62.0
        },
        {
          "material": "Pyrophyllite",
          "amount": 34.0
        },
        {
          "material": "Colemanite",
          "amount": 3.0
        }
      ],
      "additionals": [
        {
          "material": "Bentonite",
          "amount": 1.0
        }
      ],
      "description": "CMC 1 tsp. From James Chappell \"The Potters Complete Book of Clay and Glazes\".",
      "createdBy": "Glazy Admin",
      "source": "glazy.org",
      "url": "https://glazy.org/recipes/2244"
    },
    {
      "id": 862,
      "code": "GLAZY-862",
      "name": "White Opaque Glossy",
      "cone": "9 - 10",
      "surface": "Glossy",
      "transparency": "Opaque",
      "atmosphere": "Oxidation, Reduction",
      "subtype": "Glaze - White, Off-White",
      "ingredients": [
        {
          "material": "Custer Feldspar",
          "amount": 40.0
        },
        {
          "material": "Silica",
          "amount": 30.0
        },
        {
          "material": "Whiting",
          "amount": 20.0
        },
        {
          "material": "EP Kaolin",
          "amount": 10.0
        }
      ],
      "additionals": [
        {
          "material": "Zircopax",
          "amount": 12.0
        }
      ],
      "description": "Glaze Type: Ca 4-3-2-1 A good liner. Almost identical to Leach White Opaque, St. John's White, etc.",
      "createdBy": "Glazy Admin",
      "source": "glazy.org",
      "url": "https://glazy.org/recipes/862"
    },
    {
      "id": 3197,
      "code": "GLAZY-3197",
      "name": "White Opaque Semi Matte Glaze 1",
      "cone": "6",
      "surface": "Semi-matte",
      "transparency": "Semi-opaque",
      "atmosphere": "Oxidation",
      "subtype": "Glaze - Matte",
      "ingredients": [
        {
          "material": "Custer Feldspar",
          "amount": 41.7
        },
        {
          "material": "Silica",
          "amount": 25.9
        },
        {
          "material": "Whiting",
          "amount": 14.5
        },
        {
          "material": "Zinc Oxide",
          "amount": 12.5
        },
        {
          "material": "EP Kaolin",
          "amount": 5.9
        }
      ],
      "additionals": [
        {
          "material": "Titanium Dioxide",
          "amount": 5.5
        },
        {
          "material": "Bentonite",
          "amount": 2.0
        }
      ],
      "description": "White Opaque Semi Matte Glaze 1 (from The Complete Book of Clay and Glazes)",
      "createdBy": "Tara Hagen",
      "source": "glazy.org",
      "url": "https://glazy.org/recipes/3197"
    },
    {
      "id": 1637,
      "code": "GLAZY-1637",
      "name": "White Paul's",
      "cone": "6",
      "surface": "",
      "transparency": "Semi-opaque",
      "atmosphere": "",
      "subtype": "Glaze - White, Off-White",
      "ingredients": [
        {
          "material": "Custer Feldspar",
          "amount": 43.0
        },
        {
          "material": "Gerstley Borate",
          "amount": 15.7
        },
        {
          "material": "Silica",
          "amount": 12.1
        },
        {
          "material": "Whiting",
          "amount": 12.0
        },
        {
          "material": "EP Kaolin",
          "amount": 8.6
        },
        {
          "material": "Talc",
          "amount": 8.6
        }
      ],
      "additionals": [
        {
          "material": "Zircopax",
          "amount": 8.1
        }
      ],
      "description": "There's a White that i tested from Ceramics Monthly Answers to Potters Questions. I have done tests with it but haven't used it yet on anything major. It appeared to be something I would like. I want to work more with it when I get the time. Cheryl Fisher Sarasota, FL",
      "createdBy": "Glazy Admin",
      "source": "glazy.org",
      "url": "https://glazy.org/recipes/1637"
    },
    {
      "id": 863,
      "code": "GLAZY-863",
      "name": "White Pete's Charlie Ian Anderson",
      "cone": "9 - 10",
      "surface": "Glossy",
      "transparency": "Translucent",
      "atmosphere": "Oxidation, Reduction",
      "subtype": "Glaze - Matte - Magnesium Matte",
      "ingredients": [
        {
          "material": "Silica",
          "amount": 24.0
        },
        {
          "material": "Talc",
          "amount": 20.0
        },
        {
          "material": "Spodumene",
          "amount": 15.0
        },
        {
          "material": "EP Kaolin",
          "amount": 13.0
        },
        {
          "material": "Bone Ash",
          "amount": 11.0
        },
        {
          "material": "Nepheline Syenite",
          "amount": 10.0
        },
        {
          "material": "Ferro Frit 3134",
          "amount": 7.0
        }
      ],
      "description": "Glaze Type: Magnesium matt From Pete Pinnell, Clay Times Mar/Apr 2005 p. 21. The phosphorus contributes a number of qualifies to the glaze. It is a glass-former (like the silica), but the phosphorus and silica don't like to mix together (sort of like oil and water). This means that in the firing, the phosphorus tends to separate out and form a cloudy, slightly opalescent milkiness that I find very interesting. It also has a strong tendency to re-oxidize colorants in a glaze, which can result in unusual, vivid colors that have the richness of reduction firing, combined with the intensity of oxidation colors. A side effect of the phosphorus is that the glaze now resists going matte. It will if pushed\u2014that is, if the cooling is slow enough, or if the piece is refired in a bisque kiln to allow enough time for the matting crystals to grow. Otherwise, it is a glossy glaze. The next step (after coming up with the base glaze) was to try out all the common glaze colorants and see what they did in this glaze. The results are fascinating, and many are beautiful. I'm currently in the process of developing more complex colors involving multiple oxides, and I'll pass those along in a future column. If you've ever mixed a tomato red glaze, you'll notice that it always includes a source of magnesium (such as talc or dolomite) and either natural or synthetic bone ash (a source of phosphorus). Together with iron and the other components, these create iron crystals, and push them into an oxidized state. As I suspected it would, Pete's CIA produces a bright tomato red with 7 or 8% red iron oxide. As the amount of iron increases to 10 or 11%, the glaze becomes quite crystalline, but just a bit more brown. The red can be made brighter by refiring it (after the glaze firing) in a bisque firing, or in any low-fire oxidation firing.2 Manganese dioxide makes a beautiful yellow (really!) in small percentages, becoming a creamy red-amber at higher percentages. Copper carbonate, which normally wants to turn a pink or red color in reduction, instead produces light blue-green to emerald green. It works from 1 to 9%. Titanium dioxide or ruffle produce very nice breaking and mottling, working best at 4 and 5%. The effect shows up best on stoneware, but also works well on porcelain with the addition of a small amount of another oxide (iron or copper, for instance) in addition to the titania. Tin oxide produces white at smaller percent-ages, which begins to break rust on edges (even on porcelain) as it nears 10%, with very pronounced cream and orange colors pro- duced on stoneware at 10% and 12%. Like the iron colors I mentioned above, it will become more orange when refired in a bisque or other low-fire oxidation firing. Frankly, I thought the results from cobalt and chrome were very boring, but that might be my taste in colors. Cobalt produced pasty, pastel blues. Chrome was nice in very tiny amounts\u20140.3% made a nice, very light blue-green, but larger amounts produced dull greenish browns. Please keep in mind that this is a new glaze, and I don't have extensive experience with it. I've used it (in several color variations) in a half dozen or so firings, and it is very promising, but I have yet to work out all the bugs of application and firing.",
      "createdBy": "Glazy Admin",
      "source": "glazy.org",
      "url": "https://glazy.org/recipes/863"
    },
    {
      "id": 864,
      "code": "GLAZY-864",
      "name": "White Phil's",
      "cone": "10",
      "surface": "Satin",
      "transparency": "Opaque",
      "atmosphere": "Oxidation, Reduction",
      "subtype": "Glaze - White, Off-White",
      "ingredients": [
        {
          "material": "Kona F-4 feldspar",
          "amount": 51.0
        },
        {
          "material": "EP Kaolin",
          "amount": 17.1
        },
        {
          "material": "Dolomite",
          "amount": 15.6
        },
        {
          "material": "Silica",
          "amount": 10.6
        },
        {
          "material": "Magnesium carbonate",
          "amount": 5.7
        }
      ],
      "additionals": [
        {
          "material": "Zircopax",
          "amount": 10.0
        }
      ],
      "description": "UF shop glaze. Forms eutectics frequently and if so is runny or crawls. Crystalle matt surface. NOT good for laser decal re-firing: moves, bubbles at lower temps.l",
      "createdBy": "Glazy Admin",
      "source": "glazy.org",
      "url": "https://glazy.org/recipes/864"
    },
    {
      "id": 2245,
      "code": "GLAZY-2245",
      "name": "White Pink Kansas City",
      "cone": "05 1/2 - 05",
      "surface": "Glossy",
      "transparency": "Opaque",
      "atmosphere": "Oxidation",
      "subtype": "Glaze - Red - Pink",
      "ingredients": [
        {
          "material": "Ferro Frit 3134",
          "amount": 90.0
        },
        {
          "material": "EP Kaolin",
          "amount": 10.0
        }
      ],
      "additionals": [
        {
          "material": "Tin Oxide",
          "amount": 10.0
        }
      ],
      "description": "Glaze Type: Low fire Pink color will develop if there is volatile chrome in the kiln. Or add .25% Cr.",
      "createdBy": "Glazy Admin",
      "source": "glazy.org",
      "url": "https://glazy.org/recipes/2245"
    },
    {
      "id": 4008,
      "code": "GLAZY-4008",
      "name": "White Rabbit",
      "cone": "9 - 10",
      "surface": "Glossy",
      "transparency": "Opaque",
      "atmosphere": "Reduction",
      "subtype": "Glaze - White, Off-White",
      "ingredients": [
        {
          "material": "Custer Feldspar",
          "amount": 30.4
        },
        {
          "material": "Dolomite",
          "amount": 20.3
        },
        {
          "material": "EP Kaolin",
          "amount": 20.3
        },
        {
          "material": "Silica",
          "amount": 20.3
        },
        {
          "material": "Superpax",
          "amount": 6.9
        },
        {
          "material": "Whiting",
          "amount": 1.8
        }
      ],
      "additionals": [
        {
          "material": "Bentonite",
          "amount": 3.0
        }
      ],
      "description": "Opaque gloss white base.",
      "createdBy": "Jason Burke",
      "source": "glazy.org",
      "url": "https://glazy.org/recipes/4008"
    },
    {
      "id": 3284,
      "code": "GLAZY-3284",
      "name": "White Salt",
      "cone": "10",
      "surface": "Matte",
      "transparency": "Opaque",
      "atmosphere": "Oxidation, Reduction",
      "subtype": "Glaze - White, Off-White",
      "ingredients": [
        {
          "material": "Nepheline Syenite",
          "amount": 71.6
        },
        {
          "material": "Dolomite",
          "amount": 23.6
        },
        {
          "material": "Kentucky OM #4 Ball Clay",
          "amount": 4.8
        }
      ],
      "additionals": [
        {
          "material": "Zircopax",
          "amount": 18.0
        },
        {
          "material": "Bentonite",
          "amount": 4.0
        },
        {
          "material": "Rutile",
          "amount": 1.1
        }
      ],
      "description": "Via Tara Hagen's Glazeitorium http://glazeitorium.blogspot.com/",
      "createdBy": "Tara Hagen",
      "source": "glazy.org",
      "url": "https://glazy.org/recipes/3284"
    },
    {
      "id": 5117,
      "code": "GLAZY-5117",
      "name": "White Salt Glaze",
      "cone": "10",
      "surface": "",
      "transparency": "",
      "atmosphere": "Salt & Soda",
      "subtype": "Glaze - White, Off-White",
      "ingredients": [
        {
          "material": "Nepheline Syenite",
          "amount": 77.27
        },
        {
          "material": "Dolomite",
          "amount": 13.64
        },
        {
          "material": "Tin Oxide",
          "amount": 9.09
        }
      ],
      "description": "This recipe was imported from Louis Katz's Hyperglaze database available on his website: http://falcon.tamucc.edu/lkatz/allglazes.txt More information about Louis Katz can be found on his website, http://www.louiskatz.net/ Louis Katz Notes: I am not a safety expert and any information contained in this file about safety should be ignored in favor of advice from experts. All of the materials in all glazes are potentially hazardous. All of these glaze recipes are given without any representation of accuracy or safety. They may work, they may not. They may be safe when fired or they may not. All of the materials used in them have hazards associated with them. You must be have sufficient training in the hazards before you use the the materials. You will have to determine the suitability and safety for your use. Do not assume that a lack of a warning about a material means that it is safe. Cone: 10 Firing: Ox. or Red. Recipe: Percent Batch Neph Sy 77.27 85.0 Dolomite 13.64 15.0 Tin 9.09 10.0 Totals: 100.00 % 110.0 gm",
      "createdBy": "Glazy Admin",
      "source": "glazy.org",
      "url": "https://glazy.org/recipes/5117"
    },
    {
      "id": 33113,
      "code": "GLAZY-33113",
      "name": "White Satin",
      "cone": "6",
      "surface": "Satin",
      "transparency": "Semi-opaque",
      "atmosphere": "Oxidation, Neutral, Reduction",
      "subtype": "Glaze - White, Off-White",
      "ingredients": [
        {
          "material": "Potash Feldspar",
          "amount": 40.0
        },
        {
          "material": "Silica",
          "amount": 16.0
        },
        {
          "material": "Whiting",
          "amount": 16.0
        },
        {
          "material": "Kaolin",
          "amount": 10.0
        },
        {
          "material": "Ferro Frit 3134",
          "amount": 9.0
        },
        {
          "material": "Talc",
          "amount": 9.0
        }
      ],
      "description": "A white, semi-matte, mid-fire glaze",
      "createdBy": "Gabriel",
      "source": "glazy.org",
      "url": "https://glazy.org/recipes/33113"
    },
    {
      "id": 32237,
      "code": "GLAZY-32237",
      "name": "white satin 5",
      "cone": "6",
      "surface": "Satin",
      "transparency": "Opaque",
      "atmosphere": "Oxidation",
      "subtype": "Glaze - White, Off-White",
      "ingredients": [
        {
          "material": "Nepheline Syenite",
          "amount": 27.86
        },
        {
          "material": "Silica",
          "amount": 19.13
        },
        {
          "material": "Talc",
          "amount": 14.27
        },
        {
          "material": "EP Kaolin",
          "amount": 13.79
        },
        {
          "material": "Ferro Frit 3124",
          "amount": 12.14
        },
        {
          "material": "Whiting",
          "amount": 10.1
        },
        {
          "material": "Zinc Oxide",
          "amount": 2.72
        }
      ],
      "additionals": [
        {
          "material": "Titanium Dioxide",
          "amount": 7.0
        }
      ],
      "description": "from a post on the fb group, a woman was asking how to keep it from crawling. this is my fixed version with 3-5 more frit. https://www.facebook.com/groups/disisdkat/permalink/1301530276652066/",
      "createdBy": "Ginger",
      "source": "glazy.org",
      "url": "https://glazy.org/recipes/32237"
    },
    {
      "id": 7042,
      "code": "GLAZY-7042",
      "name": "White Satin Matt",
      "cone": "5 - 6",
      "surface": "Satin-matte",
      "transparency": "Opaque",
      "atmosphere": "Oxidation",
      "subtype": "Glaze - White, Off-White",
      "ingredients": [
        {
          "material": "Ferro Frit 3134",
          "amount": 31.6
        },
        {
          "material": "Silica",
          "amount": 29.6
        },
        {
          "material": "Potash Feldspar",
          "amount": 19.8
        },
        {
          "material": "Talc",
          "amount": 14.0
        },
        {
          "material": "Caol\u00edn Patag\u00f3nico",
          "amount": 5.0
        }
      ],
      "additionals": [
        {
          "material": "Zircopax",
          "amount": 5.1
        },
        {
          "material": "Bentonite",
          "amount": 2.0
        }
      ],
      "description": "Receta de Richard Bush. Es un esmalte agradable, blanco, satinado, acomoda bien, pero.... De acuerdo al mapa de Stull, se tratar\u00eda de un esmalte mate debido a estar infracocido. Recipe from Richard Bush. Nice, white satin, fits well, but... it's in the \"underfired zone\"",
      "createdBy": "Clara Giorello",
      "source": "glazy.org",
      "url": "https://glazy.org/recipes/7042"
    },
    {
      "id": 22972,
      "code": "GLAZY-22972",
      "name": "White Satin Matt (Copy)",
      "cone": "5 - 6",
      "surface": "Satin-matte",
      "transparency": "Opaque",
      "atmosphere": "Oxidation",
      "subtype": "Glaze - White, Off-White",
      "ingredients": [
        {
          "material": "EP Kaolin",
          "amount": 26.89
        },
        {
          "material": "Talc",
          "amount": 23.84
        },
        {
          "material": "Mahavir Potash Feldspar",
          "amount": 20.22
        },
        {
          "material": "Ferro Frit 3134",
          "amount": 18.98
        },
        {
          "material": "Silica",
          "amount": 10.07
        }
      ],
      "additionals": [
        {
          "material": "Zircopax",
          "amount": 3.32
        },
        {
          "material": "Bentonite",
          "amount": 2.32
        }
      ],
      "description": "Recipe from Richard Bush",
      "createdBy": "Karla Rivera",
      "source": "glazy.org",
      "url": "https://glazy.org/recipes/22972"
    },
    {
      "id": 866,
      "code": "GLAZY-866",
      "name": "White Satin Matt Orielly",
      "cone": "9 - 10",
      "surface": "Satin",
      "transparency": "Opaque",
      "atmosphere": "Oxidation, Reduction",
      "subtype": "Glaze - Matte - Magnesium Matte",
      "ingredients": [
        {
          "material": "Custer Feldspar",
          "amount": 56.0
        },
        {
          "material": "Silica",
          "amount": 11.0
        },
        {
          "material": "Whiting",
          "amount": 10.0
        },
        {
          "material": "Dolomite",
          "amount": 8.0
        },
        {
          "material": "EP Kaolin",
          "amount": 6.0
        },
        {
          "material": "Zinc Oxide",
          "amount": 4.0
        },
        {
          "material": "Petalite",
          "amount": 3.0
        },
        {
          "material": "Barium Carbonate",
          "amount": 2.0
        }
      ],
      "additionals": [
        {
          "material": "Zircopax",
          "amount": 6.0
        }
      ],
      "description": "Glaze Type: Magnesium matt This glaze comes from Kansas City. Orielly, there with Barry Bartlett, Arnie Zimmerman, is now a studio potter. TD",
      "createdBy": "Glazy Admin",
      "source": "glazy.org",
      "url": "https://glazy.org/recipes/866"
    },
    {
      "id": 2903,
      "code": "GLAZY-2903",
      "name": "White Satin Matte",
      "cone": "5 - 8",
      "surface": "Satin-matte",
      "transparency": "Opaque",
      "atmosphere": "",
      "subtype": "Glaze - White, Off-White",
      "ingredients": [
        {
          "material": "Gerstley Borate",
          "amount": 32.0
        },
        {
          "material": "Silica",
          "amount": 29.0
        },
        {
          "material": "Kona F-4 feldspar",
          "amount": 20.0
        },
        {
          "material": "Talc",
          "amount": 14.0
        },
        {
          "material": "EP Kaolin",
          "amount": 5.0
        },
        {
          "material": "Zircopax",
          "amount": 5.0
        },
        {
          "material": "Bentonite",
          "amount": 2.0
        }
      ],
      "description": "White Satin Matte",
      "createdBy": "Steven Allen",
      "source": "glazy.org",
      "url": "https://glazy.org/recipes/2903"
    },
    {
      "id": 867,
      "code": "GLAZY-867",
      "name": "White Satin Matte Margaret's",
      "cone": "9",
      "surface": "Satin-matte",
      "transparency": "Semi-opaque",
      "atmosphere": "Oxidation",
      "subtype": "Glaze - Matte - Magnesium Matte",
      "ingredients": [
        {
          "material": "Custer Feldspar",
          "amount": 43.0
        },
        {
          "material": "Silica",
          "amount": 19.0
        },
        {
          "material": "Talc",
          "amount": 14.0
        },
        {
          "material": "Gerstley Borate",
          "amount": 12.0
        },
        {
          "material": "Dolomite",
          "amount": 7.0
        },
        {
          "material": "Kaolin",
          "amount": 5.0
        }
      ],
      "description": "Glaze Type: Magnesium matt From Margaret Bohls. Smooth consistent white satin matte. Best over white clay. Greyer over darker stoneware. Shows drips and overlaps. Must be dipped.",
      "createdBy": "Glazy Admin",
      "source": "glazy.org",
      "url": "https://glazy.org/recipes/867"
    },
    {
      "id": 868,
      "code": "GLAZY-868",
      "name": "White Satin Matte Margaret's Glaze calc prob",
      "cone": "9",
      "surface": "Satin-matte",
      "transparency": "Semi-opaque",
      "atmosphere": "Oxidation",
      "subtype": "Glaze - Matte - Magnesium Matte",
      "ingredients": [
        {
          "material": "Silica",
          "amount": 22.9
        },
        {
          "material": "Nepheline Syenite",
          "amount": 20.3
        },
        {
          "material": "Ferro Frit 3134",
          "amount": 20.2
        },
        {
          "material": "Talc",
          "amount": 19.1
        },
        {
          "material": "Kaolin",
          "amount": 12.2
        },
        {
          "material": "Wollastonite",
          "amount": 2.6
        }
      ],
      "description": "Glaze Type: Magnesium matt From Margaret Bohls. Fired to cone 9 electric. Smooth consistent satin matt white. Best over white clay. Greyer over darker stoneware. Shows drips and overlaps. Must be dipped.",
      "createdBy": "Glazy Admin",
      "source": "glazy.org",
      "url": "https://glazy.org/recipes/868"
    },
    {
      "id": 2246,
      "code": "GLAZY-2246",
      "name": "White Satin-Matt Cone 1 SSG-130",
      "cone": "1",
      "surface": "Satin-matte",
      "transparency": "Semi-opaque",
      "atmosphere": "Oxidation",
      "subtype": "Glaze - White, Off-White",
      "ingredients": [
        {
          "material": "Nepheline Syenite",
          "amount": 38.0
        },
        {
          "material": "Silica",
          "amount": 29.6
        },
        {
          "material": "Whiting",
          "amount": 17.8
        },
        {
          "material": "Pemco Frit P-54",
          "amount": 11.5
        },
        {
          "material": "EP Kaolin",
          "amount": 3.2
        }
      ],
      "additionals": [
        {
          "material": "Bentonite",
          "amount": 2.0
        }
      ],
      "description": "1 tsp CMC. From James Chappell \"The Potters Complete Book of Clay and Glazes\"",
      "createdBy": "Glazy Admin",
      "source": "glazy.org",
      "url": "https://glazy.org/recipes/2246"
    },
    {
      "id": 1639,
      "code": "GLAZY-1639",
      "name": "White Semi-Opaque Satin Lois Marcet",
      "cone": "4 - 5",
      "surface": "Satin-matte",
      "transparency": "Semi-opaque",
      "atmosphere": "Oxidation",
      "subtype": "Glaze - White, Off-White",
      "ingredients": [
        {
          "material": "Oxford Feldspar",
          "amount": 40.0
        },
        {
          "material": "Lepidolite",
          "amount": 12.0
        },
        {
          "material": "Whiting",
          "amount": 12.0
        },
        {
          "material": "Calcined Kaolin",
          "amount": 8.0
        },
        {
          "material": "Silica",
          "amount": 8.0
        }
      ],
      "description": "Glaze Type: Ca Li Satin, silky smooth semi opaque white. (doubtful) 5/9/61 Glaze Type: Ca Li. Opacity: Semi-Opaque. Firing type: Oxidation .",
      "createdBy": "Glazy Admin",
      "source": "glazy.org",
      "url": "https://glazy.org/recipes/1639"
    },
    {
      "id": 2758,
      "code": "GLAZY-2758",
      "name": "White Semigloss",
      "cone": "6",
      "surface": "Semi-glossy",
      "transparency": "",
      "atmosphere": "",
      "subtype": "Glaze - White, Off-White",
      "ingredients": [
        {
          "material": "Potash Feldspar",
          "amount": 51.6
        },
        {
          "material": "Whiting",
          "amount": 18.8
        },
        {
          "material": "EP Kaolin",
          "amount": 15.4
        },
        {
          "material": "Zinc Oxide",
          "amount": 8.6
        },
        {
          "material": "Silica",
          "amount": 5.6
        }
      ],
      "description": "Source/Alternate names: same oxides as Le Matte, similar to New Blue Notes: Alisa Clausen: White, covering semi gloss glaze. Waxy to the feel. Covering was uniform from thinnest to thickest application. With 21.8 Wollastonite subbed for 18.8 calcium carbonate, no visible difference or feel in glaze.",
      "createdBy": "Glazy Admin",
      "source": "glazy.org",
      "url": "https://glazy.org/recipes/2758"
    },
    {
      "id": 43441,
      "code": "GLAZY-43441",
      "name": "White Shino",
      "cone": "9 - 10",
      "surface": "",
      "transparency": "",
      "atmosphere": "",
      "subtype": "Glaze - Shino",
      "ingredients": [
        {
          "material": "Nepheline Syenite",
          "amount": 12.5
        },
        {
          "material": "Kentucky OM #4 Ball Clay",
          "amount": 4.15
        },
        {
          "material": "Kona F-4 feldspar",
          "amount": 3.64
        },
        {
          "material": "Spodumene",
          "amount": 3.12
        },
        {
          "material": "Soda Ash",
          "amount": 0.83
        },
        {
          "material": "EP Kaolin",
          "amount": 0.72
        }
      ],
      "description": "From Virginia Scotchie's Clay and Glaze Compendium",
      "createdBy": "Glazy Admin",
      "source": "glazy.org",
      "url": "https://glazy.org/recipes/43441"
    },
    {
      "id": 158660,
      "code": "GLAZY-158660",
      "name": "White Shino",
      "cone": "9 - 11",
      "surface": "Glossy",
      "transparency": "",
      "atmosphere": "Reduction",
      "subtype": "Glaze",
      "ingredients": [
        {
          "material": "Neph Sye A270",
          "amount": 40.0
        },
        {
          "material": "Spodumene",
          "amount": 30.0
        },
        {
          "material": "Kentucky OM #4 Ball Clay",
          "amount": 17.0
        },
        {
          "material": "Soda Ash",
          "amount": 8.0
        },
        {
          "material": "Calcined Kaolin",
          "amount": 2.5
        },
        {
          "material": "EP Kaolin",
          "amount": 2.5
        }
      ],
      "description": "",
      "createdBy": "Ashley Endler",
      "source": "glazy.org",
      "url": "https://glazy.org/recipes/158660"
    },
    {
      "id": 7094,
      "code": "GLAZY-7094",
      "name": "White Shino 210",
      "cone": "5 - 8",
      "surface": "Satin-matte",
      "transparency": "Semi-opaque",
      "atmosphere": "Reduction, Wood",
      "subtype": "Glaze - Shino - Carbon Trap",
      "ingredients": [
        {
          "material": "Nepheline Syenite",
          "amount": 40.0
        },
        {
          "material": "Potash Feldspar",
          "amount": 40.0
        },
        {
          "material": "EP Kaolin",
          "amount": 20.0
        }
      ],
      "additionals": [
        {
          "material": "Bentonite",
          "amount": 1.0
        }
      ],
      "description": "",
      "createdBy": "Clara Giorello",
      "source": "glazy.org",
      "url": "https://glazy.org/recipes/7094"
    },
    {
      "id": 870,
      "code": "GLAZY-870",
      "name": "White Shiny",
      "cone": "9 - 10",
      "surface": "Glossy",
      "transparency": "Semi-opaque",
      "atmosphere": "Reduction",
      "subtype": "Glaze - White, Off-White",
      "ingredients": [
        {
          "material": "Kona F-4 feldspar",
          "amount": 56.0
        },
        {
          "material": "Silica",
          "amount": 21.0
        },
        {
          "material": "Whiting",
          "amount": 15.0
        },
        {
          "material": "Kentucky OM #4 Ball Clay",
          "amount": 8.0
        }
      ],
      "additionals": [
        {
          "material": "Zircopax",
          "amount": 8.791
        },
        {
          "material": "Bentonite",
          "amount": 2.198
        },
        {
          "material": "Tin Oxide",
          "amount": 1.099
        }
      ],
      "description": "Glaze Type: High-fire From Peter Beasecker.",
      "createdBy": "Glazy Admin",
      "source": "glazy.org",
      "url": "https://glazy.org/recipes/870"
    },
    {
      "id": 4729,
      "code": "GLAZY-4729",
      "name": "White Slip",
      "cone": "4",
      "surface": "",
      "transparency": "",
      "atmosphere": "Oxidation, Reduction",
      "subtype": "Slip & Engobe - Slip",
      "ingredients": [
        {
          "material": "Ball Clay",
          "amount": 25.0
        },
        {
          "material": "Ferro Frit 3124",
          "amount": 20.0
        },
        {
          "material": "Silica",
          "amount": 20.0
        },
        {
          "material": "Calcined Kaolin",
          "amount": 12.5
        },
        {
          "material": "EP Kaolin",
          "amount": 12.5
        },
        {
          "material": "Talc",
          "amount": 5.0
        },
        {
          "material": "Zircopax",
          "amount": 5.0
        }
      ],
      "description": "This recipe was imported from Louis Katz's Hyperglaze database available on his website: http://falcon.tamucc.edu/lkatz/allglazes.txt More information about Louis Katz can be found on his website, http://www.louiskatz.net/ Louis Katz Notes: I am not a safety expert and any information contained in this file about safety should be ignored in favor of advice from experts. All of the materials in all glazes are potentially hazardous. All of these glaze recipes are given without any representation of accuracy or safety. They may work, they may not. They may be safe when fired or they may not. All of the materials used in them have hazards associated with them. You must be have sufficient training in the hazards before you use the the materials. You will have to determine the suitability and safety for your use. Do not assume that a lack of a warning about a material means that it is safe. Cone: 04 Color: white Surface texture: Slip or Engobe Firing: Ox. or Red. Glaze type: SLIP Recipe: Percent Batch EPK 12.50 12.50 Calcined Kaolin 12.50 12.50 Ball Clay 25.00 25.00 Ferro Frit 3124 20.00 20.00 Talc 5.00 5.00 Flint 20.00 20.00 Zircopax 5.00 5.00 Totals: 100.00 % 100.00 gm",
      "createdBy": "Glazy Admin",
      "source": "glazy.org",
      "url": "https://glazy.org/recipes/4729"
    },
    {
      "id": 32347,
      "code": "GLAZY-32347",
      "name": "White Slip",
      "cone": "9 - 10",
      "surface": "",
      "transparency": "Opaque",
      "atmosphere": "Oxidation, Reduction",
      "subtype": "Slip & Engobe - Slip",
      "ingredients": [
        {
          "material": "EP Kaolin",
          "amount": 26.33
        },
        {
          "material": "Ball Clay",
          "amount": 21.05
        },
        {
          "material": "Custer Feldspar",
          "amount": 21.05
        },
        {
          "material": "Silica",
          "amount": 21.05
        },
        {
          "material": "Borax",
          "amount": 5.26
        },
        {
          "material": "Calcined Kaolin",
          "amount": 5.26
        }
      ],
      "additionals": [
        {
          "material": "Zircopax",
          "amount": 10.53
        }
      ],
      "description": "From \"Anderson Ranch Recipes\", Ceramics Monthly, April 1987 Apply to leather-hard surfaces. For a black variation, add 2.11% black iron oxide, 10.53% Mason stain 6600 and 0.53% cobalt oxide.",
      "createdBy": "Glazy Admin",
      "source": "glazy.org",
      "url": "https://glazy.org/recipes/32347"
    },
    {
      "id": 1640,
      "code": "GLAZY-1640",
      "name": "White Slip Glaze",
      "cone": "2",
      "surface": "",
      "transparency": "",
      "atmosphere": "Oxidation, Reduction",
      "subtype": "Glaze - White, Off-White",
      "ingredients": [
        {
          "material": "Ferro Frit 5301",
          "amount": 54.5
        },
        {
          "material": "Kaolin",
          "amount": 36.4
        },
        {
          "material": "Zinc Oxide",
          "amount": 9.1
        }
      ],
      "additionals": [
        {
          "material": "Bentonite",
          "amount": 2.7
        }
      ],
      "description": "From a University of Georgia class handout on glaze & clay from Andy Nasisse. Can be used on greenware.",
      "createdBy": "Glazy Admin",
      "source": "glazy.org",
      "url": "https://glazy.org/recipes/1640"
    },
    {
      "id": 871,
      "code": "GLAZY-871",
      "name": "White Sperry",
      "cone": "10",
      "surface": "Glossy",
      "transparency": "Opaque",
      "atmosphere": "Reduction",
      "subtype": "Glaze - White, Off-White",
      "ingredients": [
        {
          "material": "Custer Feldspar",
          "amount": 71.43
        },
        {
          "material": "Kentucky OM #4 Ball Clay",
          "amount": 14.29
        },
        {
          "material": "Talc",
          "amount": 9.52
        },
        {
          "material": "Colemanite",
          "amount": 4.76
        }
      ],
      "description": "Glaze Type: High-fire Apply thickly. From Richard Burkett",
      "createdBy": "Glazy Admin",
      "source": "glazy.org",
      "url": "https://glazy.org/recipes/871"
    },
    {
      "id": 2247,
      "code": "GLAZY-2247",
      "name": "White stiff gloss",
      "cone": "4",
      "surface": "Glossy",
      "transparency": "Opaque",
      "atmosphere": "Oxidation",
      "subtype": "Glaze - White, Off-White",
      "ingredients": [
        {
          "material": "Ferro Frit 3124",
          "amount": 70.0
        },
        {
          "material": "EP Kaolin",
          "amount": 15.0
        },
        {
          "material": "Dolomite",
          "amount": 5.0
        },
        {
          "material": "Silica",
          "amount": 5.0
        },
        {
          "material": "Zinc Oxide",
          "amount": 5.0
        }
      ],
      "additionals": [
        {
          "material": "Zircopax",
          "amount": 10.0
        }
      ],
      "description": "",
      "createdBy": "Glazy Admin",
      "source": "glazy.org",
      "url": "https://glazy.org/recipes/2247"
    },
    {
      "id": 1641,
      "code": "GLAZY-1641",
      "name": "White Super",
      "cone": "6",
      "surface": "",
      "transparency": "",
      "atmosphere": "Oxidation",
      "subtype": "Glaze - White, Off-White",
      "ingredients": [
        {
          "material": "Kona F-4 feldspar",
          "amount": 55.0
        },
        {
          "material": "Superpax",
          "amount": 15.0
        },
        {
          "material": "Gerstley Borate",
          "amount": 10.0
        },
        {
          "material": "Whiting",
          "amount": 8.0
        },
        {
          "material": "EP Kaolin",
          "amount": 6.0
        },
        {
          "material": "Silica",
          "amount": 6.0
        }
      ],
