Repository: MrSeldon/argilev2

File: data/glazes/glazy.json (part 304 of 315)
{
      "description": "^6 in sitter- average bend; on buff stoneware; no soaking. a lttle dry where thin. nice rich white where thick. looks like it almost started to crawl wher thickest. good fit.overglazes look real good wher thin, but seperate wher base is thicker, probably because of ball clay in o.g. s . submitted by: Ed Brownlee e-mail:",
      "createdBy": "Glazy Admin",
      "source": "glazy.org",
      "url": "https://glazy.org/recipes/1641"
    },
    {
      "id": 872,
      "code": "GLAZY-872",
      "name": "White Sycamore",
      "cone": "9 - 10",
      "surface": "Glossy",
      "transparency": "Opaque",
      "atmosphere": "Oxidation, Reduction",
      "subtype": "Glaze - White, Off-White",
      "ingredients": [
        {
          "material": "Custer Feldspar",
          "amount": 50.2
        },
        {
          "material": "Silica",
          "amount": 19.1
        },
        {
          "material": "Whiting",
          "amount": 18.2
        },
        {
          "material": "EP Kaolin",
          "amount": 12.6
        }
      ],
      "additionals": [
        {
          "material": "Zircopax",
          "amount": 25.5
        }
      ],
      "description": "This is the Sycamore White glaze from Cermanic's Monthly several years ago. Roger roger s coates",
      "createdBy": "Glazy Admin",
      "source": "glazy.org",
      "url": "https://glazy.org/recipes/872"
    },
    {
      "id": 873,
      "code": "GLAZY-873",
      "name": "White Temple",
      "cone": "10",
      "surface": "Satin",
      "transparency": "Opaque",
      "atmosphere": "",
      "subtype": "Glaze - White, Off-White",
      "ingredients": [
        {
          "material": "Potash Feldspar",
          "amount": 34.31
        },
        {
          "material": "EP Kaolin",
          "amount": 22.25
        },
        {
          "material": "Silica",
          "amount": 19.61
        },
        {
          "material": "Dolomite",
          "amount": 19.31
        },
        {
          "material": "Whiting",
          "amount": 2.55
        },
        {
          "material": "Bentonite",
          "amount": 1.96
        }
      ],
      "description": "Try Temple white, the work horse of all glazes. It doesn't mark at all. It fires semi matt to semi gloss, cone 10 soft to down Marking is something customers shouldn't have to deal with, especially at stoneware temps. And this glaze DOESN'T craze on my clay body:t-3 from Sheffield. I have pie plates I've used for over 10 years without one craze. Good luck! Jennifer in Vermont Thistle Hill Pottery Montpelier, VT",
      "createdBy": "Glazy Admin",
      "source": "glazy.org",
      "url": "https://glazy.org/recipes/873"
    },
    {
      "id": 874,
      "code": "GLAZY-874",
      "name": "White Temple Bacia's",
      "cone": "10",
      "surface": "Satin",
      "transparency": "Opaque",
      "atmosphere": "Oxidation, Reduction",
      "subtype": "Glaze - Matte - Magnesium Matte",
      "ingredients": [
        {
          "material": "Potash Feldspar",
          "amount": 35.0
        },
        {
          "material": "EP Kaolin",
          "amount": 22.7
        },
        {
          "material": "Silica",
          "amount": 20.0
        },
        {
          "material": "Dolomite",
          "amount": 19.7
        },
        {
          "material": "Whiting",
          "amount": 2.7
        }
      ],
      "additionals": [
        {
          "material": "Superpax",
          "amount": 6.0
        },
        {
          "material": "Bentonite",
          "amount": 2.0
        }
      ],
      "description": "Glaze Type: Magnesium matt The work horse of all glazes. It doesn't mark at all. It fires semi matt to semi gloss, cone 10 soft to down.",
      "createdBy": "Glazy Admin",
      "source": "glazy.org",
      "url": "https://glazy.org/recipes/874"
    },
    {
      "id": 2248,
      "code": "GLAZY-2248",
      "name": "White Translucent Gloss Cone 1 SSG-129",
      "cone": "1",
      "surface": "Glossy",
      "transparency": "Translucent",
      "atmosphere": "Oxidation",
      "subtype": "Glaze - White, Off-White",
      "ingredients": [
        {
          "material": "Colemanite",
          "amount": 40.0
        },
        {
          "material": "Silica",
          "amount": 28.0
        },
        {
          "material": "Whiting",
          "amount": 18.0
        },
        {
          "material": "Kaolin",
          "amount": 8.0
        },
        {
          "material": "Magnesium carbonate",
          "amount": 5.0
        }
      ],
      "additionals": [
        {
          "material": "Bentonite",
          "amount": 1.0
        }
      ],
      "description": "CMC 1 tsp. From James Chappell \"The Potters Complete Book of Clay and Glazes\" Cloudy translucent white. Stable, good for utility ware.",
      "createdBy": "Glazy Admin",
      "source": "glazy.org",
      "url": "https://glazy.org/recipes/2248"
    },
    {
      "id": 1643,
      "code": "GLAZY-1643",
      "name": "White Very Glossy Liner Glaze",
      "cone": "6",
      "surface": "Glossy",
      "transparency": "Opaque",
      "atmosphere": "Oxidation",
      "subtype": "Glaze - White, Off-White",
      "ingredients": [
        {
          "material": "Gerstley Borate",
          "amount": 21.3
        },
        {
          "material": "Silica",
          "amount": 21.3
        },
        {
          "material": "Kaolin",
          "amount": 17.0
        },
        {
          "material": "Ferro Frit 3134",
          "amount": 14.9
        },
        {
          "material": "Custer Feldspar",
          "amount": 14.5
        },
        {
          "material": "Spodumene",
          "amount": 11.0
        }
      ],
      "additionals": [
        {
          "material": "Zircopax",
          "amount": 14.0
        }
      ],
      "description": "From Magda Gluszek. Original recipe was 7 tin in place of zircopax.",
      "createdBy": "Glazy Admin",
      "source": "glazy.org",
      "url": "https://glazy.org/recipes/1643"
    },
    {
      "id": 9324,
      "code": "GLAZY-9324",
      "name": "white volcano",
      "cone": "6",
      "surface": "",
      "transparency": "Translucent",
      "atmosphere": "Oxidation, Reduction",
      "subtype": "Glaze - Specialty",
      "ingredients": [
        {
          "material": "Custer Feldspar",
          "amount": 49.73
        },
        {
          "material": "Whiting",
          "amount": 23.91
        },
        {
          "material": "EP Kaolin",
          "amount": 13.18
        },
        {
          "material": "Silica",
          "amount": 13.18
        }
      ],
      "additionals": [
        {
          "material": "Titanium Dioxide",
          "amount": 11.29
        },
        {
          "material": "Silicon carbide",
          "amount": 0.34
        }
      ],
      "description": "Glaze Type: Lava I've tried the Marilee's lava without adding the stain. It became white and it's quite interesting actually.",
      "createdBy": "Maison Sto\u00ef",
      "source": "glazy.org",
      "url": "https://glazy.org/recipes/9324"
    },
    {
      "id": 21422,
      "code": "GLAZY-21422",
      "name": "white volcano (altered)",
      "cone": "6",
      "surface": "Stony Matte",
      "transparency": "Opaque",
      "atmosphere": "Oxidation, Reduction",
      "subtype": "Glaze - Specialty - Crater",
      "ingredients": [
        {
          "material": "Custer Feldspar",
          "amount": 50.0
        },
        {
          "material": "Whiting",
          "amount": 24.0
        },
        {
          "material": "EP Kaolin",
          "amount": 13.0
        },
        {
          "material": "Silica",
          "amount": 13.0
        }
      ],
      "additionals": [
        {
          "material": "Titanium Dioxide",
          "amount": 13.0
        },
        {
          "material": "Silicon carbide",
          "amount": 1.2
        }
      ],
      "description": "Marilee's lava (altered). I increased the amount of silicon carbide to create more gassing. Thicker areas will cause bigger craters but taper off toward the thin spots",
      "createdBy": "Zach Moore",
      "source": "glazy.org",
      "url": "https://glazy.org/recipes/21422"
    },
    {
      "id": 876,
      "code": "GLAZY-876",
      "name": "White Waxy",
      "cone": "6 - 10",
      "surface": "Satin-matte",
      "transparency": "Opaque",
      "atmosphere": "Oxidation, Reduction",
      "subtype": "Glaze - Matte - Magnesium Matte",
      "ingredients": [
        {
          "material": "Kingman Feldspar",
          "amount": 41.0
        },
        {
          "material": "Silica",
          "amount": 20.0
        },
        {
          "material": "Talc",
          "amount": 15.0
        },
        {
          "material": "Gerstley Borate",
          "amount": 12.0
        },
        {
          "material": "Dolomite",
          "amount": 7.0
        },
        {
          "material": "EP Kaolin",
          "amount": 5.0
        }
      ],
      "description": "Glaze Type: Magnesium matt a nice, fat , matte very-white. Due to the magnesium the talc, this glaze has that peculiar property of turning cobalt purple. Can use Custer instead of Kingman and use 15 gr ( instead of 12 gr) of Gerstley Borate for cone 6 glaze.",
      "createdBy": "Glazy Admin",
      "source": "glazy.org",
      "url": "https://glazy.org/recipes/876"
    },
    {
      "id": 1644,
      "code": "GLAZY-1644",
      "name": "White Waxy",
      "cone": "6",
      "surface": "Satin",
      "transparency": "Translucent",
      "atmosphere": "Oxidation, Reduction",
      "subtype": "Glaze - White, Off-White",
      "ingredients": [
        {
          "material": "Custer Feldspar",
          "amount": 43.0
        },
        {
          "material": "Gerstley Borate",
          "amount": 15.7
        },
        {
          "material": "Silica",
          "amount": 12.1
        },
        {
          "material": "Whiting",
          "amount": 12.0
        },
        {
          "material": "EP Kaolin",
          "amount": 8.6
        },
        {
          "material": "Talc",
          "amount": 8.6
        }
      ],
      "description": "I use it in reduction but I have had some luck with it in oxidation too. Sarah Barnes",
      "createdBy": "Glazy Admin",
      "source": "glazy.org",
      "url": "https://glazy.org/recipes/1644"
    },
    {
      "id": 877,
      "code": "GLAZY-877",
      "name": "White Waxy Matt",
      "cone": "10",
      "surface": "Satin",
      "transparency": "Semi-opaque",
      "atmosphere": "Oxidation, Reduction",
      "subtype": "Glaze - Matte - Magnesium Matte",
      "ingredients": [
        {
          "material": "Custer Feldspar",
          "amount": 46.59
        },
        {
          "material": "Silica",
          "amount": 23.86
        },
        {
          "material": "Gerstley Borate",
          "amount": 15.91
        },
        {
          "material": "Dolomite",
          "amount": 7.95
        },
        {
          "material": "Kaolin",
          "amount": 5.68
        }
      ],
      "additionals": [
        {
          "material": "Ultrox",
          "amount": 6.82
        }
      ],
      "description": "Glaze Type: Magnesium matt For turquoise add: 1% cobalt carbonate & 1% Chromium Oxide Yields a nice matt turquoise. We typically fire our cone 10's in reduction because we don't have an electric kiln that fires that high. Still, these recipies ought to work in oxidation - at least worth a try: Liz Dodge Berkeley., CA",
      "createdBy": "Glazy Admin",
      "source": "glazy.org",
      "url": "https://glazy.org/recipes/877"
    },
    {
      "id": 217899,
      "code": "GLAZY-217899",
      "name": "White Waxy Matt Glaze",
      "cone": "6",
      "surface": "Matte",
      "transparency": "",
      "atmosphere": "Oxidation",
      "subtype": "Glaze - White, Off-White",
      "ingredients": [
        {
          "material": "Nepheline Syenite",
          "amount": 31.9
        },
        {
          "material": "Silica",
          "amount": 21.5
        },
        {
          "material": "Wood ash",
          "amount": 15.5
        },
        {
          "material": "Whiting",
          "amount": 14.2
        },
        {
          "material": "Barium Carbonate",
          "amount": 10.2
        },
        {
          "material": "EP Kaolin",
          "amount": 6.7
        }
      ],
      "additionals": [
        {
          "material": "Zinc Oxide",
          "amount": 2.3
        },
        {
          "material": "Tin Oxide",
          "amount": 2.0
        }
      ],
      "description": "University of Maryland Glazes by Harold J. McWhinnie, Ceramics Monthly, February 1980 \"The following glaze recipes are intended for use at the Cone 6 range in an oxidizing atmosphere on stoneware clay bodies.\"",
      "createdBy": "Glazy Admin",
      "source": "glazy.org",
      "url": "https://glazy.org/recipes/217899"
    },
    {
      "id": 37578,
      "code": "GLAZY-37578",
      "name": "White Wedding",
      "cone": "4 - 7",
      "surface": "Glossy",
      "transparency": "Opaque",
      "atmosphere": "Oxidation, Neutral, Reduction",
      "subtype": "Glaze - White, Off-White",
      "ingredients": [
        {
          "material": "Ferro Frit 3134",
          "amount": 26.0
        },
        {
          "material": "Silica",
          "amount": 26.0
        },
        {
          "material": "Potash Feldspar",
          "amount": 22.0
        },
        {
          "material": "Kaolin",
          "amount": 17.0
        },
        {
          "material": "Talc",
          "amount": 5.0
        },
        {
          "material": "Whiting",
          "amount": 4.0
        }
      ],
      "additionals": [
        {
          "material": "Zircopax",
          "amount": 15.0
        }
      ],
      "description": "White and glossy, this is a good liner glaze. Great layered over Black Betty to make a leopard spot pattern. Avoid dipping to prevent cross-contamination with other glazes, oxides or underglazes. From John Britt's \"The Complete Guide to Mid-Range Glazes\" page 72. Modified to substitute Potash Feldspar for Custer Feldspar and add colourants.",
      "createdBy": "Gabriel",
      "source": "glazy.org",
      "url": "https://glazy.org/recipes/37578"
    },
    {
      "id": 161489,
      "code": "GLAZY-161489",
      "name": "White Wedding (ZC)",
      "cone": "4 - 7",
      "surface": "Glossy",
      "transparency": "Opaque",
      "atmosphere": "Oxidation, Neutral, Reduction",
      "subtype": "Glaze - White, Off-White",
      "ingredients": [
        {
          "material": "Standard Borax Frit 'E', bath Potters",
          "amount": 34.0
        },
        {
          "material": "Silica",
          "amount": 27.0
        },
        {
          "material": "Potash Feldspar",
          "amount": 16.0
        },
        {
          "material": "Kaolin",
          "amount": 14.0
        },
        {
          "material": "Talc",
          "amount": 5.0
        },
        {
          "material": "Whiting",
          "amount": 4.0
        }
      ],
      "additionals": [
        {
          "material": "Zircopax",
          "amount": 15.0
        }
      ],
      "description": "White and glossy, this is a good liner glaze. Great layered over Black Betty to make a leopard spot pattern. Avoid dipping to prevent cross-contamination with other glazes, oxides or underglazes. From John Britt's \"The Complete Guide to Mid-Range Glazes\" page 72. Modified to substitute Potash Feldspar for Custer Feldspar and add colourants.",
      "createdBy": "Zombiecazz",
      "source": "glazy.org",
      "url": "https://glazy.org/recipes/161489"
    },
    {
      "id": 1645,
      "code": "GLAZY-1645",
      "name": "White WG",
      "cone": "5 - 6",
      "surface": "Satin",
      "transparency": "Translucent",
      "atmosphere": "Oxidation",
      "subtype": "Glaze - White, Off-White",
      "ingredients": [
        {
          "material": "Feldspar",
          "amount": 34.5
        },
        {
          "material": "Silica",
          "amount": 25.3
        },
        {
          "material": "Dolomite",
          "amount": 17.2
        },
        {
          "material": "Gerstley Borate",
          "amount": 11.5
        },
        {
          "material": "Zinc Oxide",
          "amount": 11.5
        }
      ],
      "description": "Nice white, get pastel colors when adding cobalt or copper carb. Slips show through very nicely. sue hintz",
      "createdBy": "Glazy Admin",
      "source": "glazy.org",
      "url": "https://glazy.org/recipes/1645"
    },
    {
      "id": 878,
      "code": "GLAZY-878",
      "name": "White Yanigara",
      "cone": "10 - 11",
      "surface": "Satin-matte",
      "transparency": "Opaque",
      "atmosphere": "Reduction",
      "subtype": "Glaze - Green - Oribe",
      "ingredients": [
        {
          "material": "G-200 Feldspar",
          "amount": 39.7
        },
        {
          "material": "Silica",
          "amount": 27.7
        },
        {
          "material": "Whiting",
          "amount": 16.8
        },
        {
          "material": "Talc",
          "amount": 12.9
        },
        {
          "material": "EP Kaolin",
          "amount": 3.0
        }
      ],
      "additionals": [
        {
          "material": "Bentonite",
          "amount": 2.0
        }
      ],
      "description": "Originally KINGMAN feldspar 8000 GMS = 17.78 LBS WHITE SEMI MATT GOOD FOR ON GLAZE DECO TOTALLY OPAQUE, June: I got this Rx from CM some years ago. It was touted to be a good glaxe to paint on. I found it to be a perfect buttery matt stable glaze to cone 10+. That oribe over it is dynamite. Thin it is pink!!, thicker it is green. I shoot it off a brush through a screen for a fine speckle and the remove the screen ( read strainer ) and throw it on\\at the pot with a brush. It is effective for a casual design and fun. I found it best on a white body and that westwood granite is terrific. Have a ball. If SMr. Yanigara is lurking out ther, take a bow. Donald Goldosbel in the paradise of spring in the desert of the San Fernanado Valley.",
      "createdBy": "Glazy Admin",
      "source": "glazy.org",
      "url": "https://glazy.org/recipes/878"
    },
    {
      "id": 30903,
      "code": "GLAZY-30903",
      "name": "White- NCMC",
      "cone": "6",
      "surface": "Semi-glossy",
      "transparency": "Opaque",
      "atmosphere": "Oxidation",
      "subtype": "Glaze - White, Off-White",
      "ingredients": [
        {
          "material": "Dolomite",
          "amount": 20.0
        },
        {
          "material": "Ferro Frit 3134",
          "amount": 20.0
        },
        {
          "material": "Kentucky OM #4 Ball Clay",
          "amount": 20.0
        },
        {
          "material": "Silica",
          "amount": 20.0
        },
        {
          "material": "Spodumene",
          "amount": 20.0
        },
        {
          "material": "Tin Oxide",
          "amount": 5.0
        }
      ],
      "description": "",
      "createdBy": "Stephen Stuchell",
      "source": "glazy.org",
      "url": "https://glazy.org/recipes/30903"
    },
    {
      "id": 29011,
      "code": "GLAZY-29011",
      "name": "White/Colored Underglaze",
      "cone": "05 - 7",
      "surface": "Matte",
      "transparency": "Opaque",
      "atmosphere": "Oxidation, Neutral, Reduction",
      "subtype": "Underglaze",
      "ingredients": [
        {
          "material": "Soda Feldspar",
          "amount": 40.0
        },
        {
          "material": "Ferro Frit 3124",
          "amount": 20.0
        },
        {
          "material": "Kaolin",
          "amount": 20.0
        },
        {
          "material": "Ball Clay",
          "amount": 10.0
        },
        {
          "material": "Zircopax",
          "amount": 10.0
        }
      ],
      "description": "Read Vince Pitelka's pdf (pic #4 and #5, see pictures) All the frits work nicely. The one with 3134 seems more melted. Works nice from low fire to mid fire. Didn't test at hight fire. Leer atentamente todas las notas y las fotos. Todas las fritas parecen funcionar perfectamente. Se adapta de baja temperatura a media temperatura (desde conos 05 a 7). Todav\u00eda no lo prob\u00e9 en alta temperatura (conos 8 y arriba) Origen: Pdf de Vince Pitelka, Appalachian Center for Crafts. La receta proviene de Mason Color Works de Liverpool, Ohio, fabricantes de Mason ceramic stains. Pasado a sistema m\u00e9trico, las recetas quedan como sigue: Materiales Secos para base de Underglaze blanca Feldespato s\u00f3dico\u00a0\u00a0\u00a0\u00a0\u00a0 40 gr Caol\u00edn\u00a0\u00a0\u00a0\u00a0\u00a0\u00a0\u00a0\u00a0\u00a0\u00a0\u00a0\u00a0\u00a0\u00a0\u00a0\u00a0\u00a0\u00a0\u00a0\u00a0\u00a0\u00a0\u00a0\u00a0\u00a0\u00a0\u00a0 20 gr Arcilla de bola\u00a0\u00a0\u00a0\u00a0\u00a0\u00a0\u00a0\u00a0\u00a0\u00a0\u00a0\u00a0\u00a0 10 gr 3124 Frita\u00a0\u00a0\u00a0\u00a0\u00a0\u00a0\u00a0\u00a0\u00a0\u00a0\u00a0\u00a0\u00a0\u00a0\u00a0\u00a0\u00a0\u00a0\u00a0\u00a0\u00a0 20 gr Silicato de Circonio\u00a0\u00a0\u00a0\u00a0 10 gr Total\u00a0\u00a0\u00a0\u00a0\u00a0\u00a0\u00a0\u00a0\u00a0\u00a0\u00a0\u00a0\u00a0\u00a0\u00a0\u00a0\u00a0\u00a0\u00a0\u00a0\u00a0\u00a0\u00a0\u00a0\u00a0\u00a0\u00a0\u00a0 100 gr Agregar l\u00edquido para underglaze: 150 gr (en peso, no en volumen) Para Underglaze colorida, agregar a lo anterior:\u00a0 Pigmento cer\u00e1mico: 80 gr Procedimiento 1. Mezclar los ingredientes secos 2. Agregar 3/4 del l\u00edquido para underglaze, mezclar y colar muy bien. 3. Agregar el resto del l\u00edquido hasta encontrar el punto justo para aplicaci\u00f3n. Quiz\u00e1 no sea necesario usar todo el l\u00edquido. 4. En el caso de agregar pigmento, hacerlo por \u00faltimo, revolviendo y tamizando muy bien. De acuerdo a la tonalidad deseada, quiz\u00e1 no sea necesario agregar la totalidad de los 80 gr. Quiz\u00e1 sea necesario agregar m\u00e1s l\u00edquido para underglaze. Otras recetas necesarias CMC l\u00edquido Agua caliente: 1 litro (1000 cc) CMC:\u00a030 g Batir, mezclar, colar L\u00edquido para underglaze , por volumen Propilenglicol\u00a0\u00a0\u00a0\u00a0\u00a0\u00a0 2 partes ----> 400 cc Agua\u00a0\u00a0\u00a0\u00a0\u00a0\u00a0\u00a0\u00a0\u00a0\u00a0\u00a0\u00a0\u00a0\u00a0\u00a0\u00a0\u00a0\u00a0\u00a0\u00a0\u00a0 2 partes ----> 400 cc CMC l\u00edquido\u00a0\u00a0\u00a0\u00a0\u00a0\u00a0\u00a0\u00a0\u00a0 1 parte\u00a0\u00a0 ----> 200 cc Total\u00a0\u00a0\u00a0\u00a0\u00a0\u00a0\u00a0\u00a0\u00a0\u00a0\u00a0\u00a0\u00a0\u00a0\u00a0\u00a0\u00a0\u00a0\u00a0\u00a0\u00a0\u00a0 5 partes ----> 1000 cc (1 litro)",
      "createdBy": "Clara Giorello",
      "source": "glazy.org",
      "url": "https://glazy.org/recipes/29011"
    },
    {
      "id": 136649,
      "code": "GLAZY-136649",
      "name": "Whitehorse Floating Blue",
      "cone": "5 - 6",
      "surface": "Glossy",
      "transparency": "Opaque",
      "atmosphere": "Oxidation",
      "subtype": "Glaze - Blue - Cobalt",
      "ingredients": [
        {
          "material": "Nepheline Syenite",
          "amount": 41.0
        },
        {
          "material": "Silica",
          "amount": 18.0
        },
        {
          "material": "Gerstley Borate",
          "amount": 17.0
        },
        {
          "material": "Ferro Frit 3134",
          "amount": 13.0
        },
        {
          "material": "EP Kaolin",
          "amount": 11.0
        }
      ],
      "additionals": [
        {
          "material": "Rutile",
          "amount": 4.0
        },
        {
          "material": "Bentonite",
          "amount": 2.0
        },
        {
          "material": "Cobalt Carbonate",
          "amount": 1.5
        },
        {
          "material": "Red Iron Oxide",
          "amount": 1.5
        }
      ],
      "description": "Adjusted from the Yellowknife Pottery Guild Recipe",
      "createdBy": "Sheelah Tolton",
      "source": "glazy.org",
      "url": "https://glazy.org/recipes/136649"
    },
    {
      "id": 44259,
      "code": "GLAZY-44259",
      "name": "Wichita Doo-dah Majolica",
      "cone": "04 - 03",
      "surface": "",
      "transparency": "",
      "atmosphere": "Oxidation",
      "subtype": "Glaze - Majolica",
      "ingredients": [
        {
          "material": "Ferro Frit 3124",
          "amount": 73.3
        },
        {
          "material": "Silica",
          "amount": 13.3
        },
        {
          "material": "Kentucky OM #4 Ball Clay",
          "amount": 6.6
        },
        {
          "material": "Zircopax",
          "amount": 6.6
        }
      ],
      "description": "From Virginia Scotchie's Clay and Glaze Compendium",
      "createdBy": "Glazy Admin",
      "source": "glazy.org",
      "url": "https://glazy.org/recipes/44259"
    },
    {
      "id": 4804,
      "code": "GLAZY-4804",
      "name": "Wide Range Matte to Clear",
      "cone": "1 - 9",
      "surface": "Matte",
      "transparency": "",
      "atmosphere": "Oxidation, Reduction",
      "subtype": "Glaze - Clear",
      "ingredients": [
        {
          "material": "Potash Feldspar",
          "amount": 59.6
        },
        {
          "material": "Kaolin",
          "amount": 13.8
        },
        {
          "material": "Silica",
          "amount": 12.1
        },
        {
          "material": "Whiting",
          "amount": 8.0
        },
        {
          "material": "Zinc Oxide",
          "amount": 6.5
        }
      ],
      "description": "This recipe was imported from Louis Katz's Hyperglaze database available on his website: http://falcon.tamucc.edu/lkatz/allglazes.txt More information about Louis Katz can be found on his website, http://www.louiskatz.net/ Louis Katz Notes: I am not a safety expert and any information contained in this file about safety should be ignored in favor of advice from experts. All of the materials in all glazes are potentially hazardous. All of these glaze recipes are given without any representation of accuracy or safety. They may work, they may not. They may be safe when fired or they may not. All of the materials used in them have hazards associated with them. You must be have sufficient training in the hazards before you use the the materials. You will have to determine the suitability and safety for your use. Do not assume that a lack of a warning about a material means that it is safe. Cone: 1 2 3 4 5 6 7 8 9 Surface texture: Matte Firing: Ox. or Red. Recipe: Percent Batch Zinc Oxide 6.50 6.50 Potash Spar 59.60 59.60 Whiting 8.00 8.00 Kaolin 13.80 13.80 Flint 12.10 12.10 Totals: 100.00 % 100.00 gm",
      "createdBy": "Glazy Admin",
      "source": "glazy.org",
      "url": "https://glazy.org/recipes/4804"
    },
    {
      "id": 81573,
      "code": "GLAZY-81573",
      "name": "Wierd",
      "cone": "4",
      "surface": "Smooth Matte",
      "transparency": "Translucent",
      "atmosphere": "Oxidation",
      "subtype": "Glaze - Matte",
      "ingredients": [
        {
          "material": "Gerstley Borate",
          "amount": 50.0
        },
        {
          "material": "Wollastonite",
          "amount": 50.0
        }
      ],
      "description": "I got this recipe from a graduate student back when I was an undergraduate mud puppy. It's super easy, barely an inconvenience. It's extremely pleasing to touch.",
      "createdBy": "Sid Henderson",
      "source": "glazy.org",
      "url": "https://glazy.org/recipes/81573"
    },
    {
      "id": 44192,
      "code": "GLAZY-44192",
      "name": "Wierd Glaze",
      "cone": "4",
      "surface": "",
      "transparency": "",
      "atmosphere": "",
      "subtype": "Glaze - Specialty",
      "ingredients": [
        {
          "material": "Gerstley Borate",
          "amount": 50.0
        },
        {
          "material": "Wollastonite",
          "amount": 50.0
        }
      ],
      "description": "From Virginia Scotchie's Clay and Glaze Compendium",
      "createdBy": "Glazy Admin",
      "source": "glazy.org",
      "url": "https://glazy.org/recipes/44192"
    },
    {
      "id": 5261,
      "code": "GLAZY-5261",
      "name": "Wild Rose Kaki",
      "cone": "6",
      "surface": "",
      "transparency": "",
      "atmosphere": "Oxidation, Reduction",
      "subtype": "Glaze - Iron - Kaki, Tomato Red",
      "ingredients": [
        {
          "material": "Nepheline Syenite",
          "amount": 55.66
        },
        {
          "material": "EP Kaolin",
          "amount": 15.84
        },
        {
          "material": "Bone Ash",
          "amount": 9.5
        },
        {
          "material": "Lithium Carbonate",
          "amount": 9.5
        },
        {
          "material": "Red Iron Oxide",
          "amount": 9.5
        }
      ],
      "description": "This recipe was imported from Louis Katz's Hyperglaze database available on his website: http://falcon.tamucc.edu/lkatz/allglazes.txt More information about Louis Katz can be found on his website, http://www.louiskatz.net/ Louis Katz Notes: I am not a safety expert and any information contained in this file about safety should be ignored in favor of advice from experts. All of the materials in all glazes are potentially hazardous. All of these glaze recipes are given without any representation of accuracy or safety. They may work, they may not. They may be safe when fired or they may not. All of the materials used in them have hazards associated with them. You must be have sufficient training in the hazards before you use the the materials. You will have to determine the suitability and safety for your use. Do not assume that a lack of a warning about a material means that it is safe. Cone: 6 Color: Orange Firing: Ox. or Red. Recipe: Percent Batch Lithium Carbonate 9.50 10.5 Bone Ash 9.50 10.5 Neph Sy 55.66 61.5 EPK 15.84 17.5 REd Iron Oxide 9.50 10.5 Totals: 100.00 % 110.5 gm Comments: Not to be considered Food Safe Lithium was 7.32 MG/L",
      "createdBy": "Glazy Admin",
      "source": "glazy.org",
      "url": "https://glazy.org/recipes/5261"
    },
    {
      "id": 198216,
      "code": "GLAZY-198216",
      "name": "Will's S20",
      "cone": "6",
      "surface": "Satin",
      "transparency": "",
      "atmosphere": "Oxidation",
      "subtype": "Glaze - White, Off-White",
      "ingredients": [
        {
          "material": "Silica",
          "amount": 37.74
        },
        {
          "material": "Custer Feldspar",
          "amount": 16.3
        },
        {
          "material": "Grolleg Kaolin",
          "amount": 16.3
        },
        {
          "material": "Gerstley Borate",
          "amount": 14.81
        },
        {
          "material": "Dolomite",
          "amount": 7.47
        },
        {
          "material": "Talc",
          "amount": 3.69
        },
        {
          "material": "Wollastonite",
          "amount": 3.69
        }
      ],
      "description": "With no Frit 3134 currently available I have substituted Gerstley Borate for the frit in John's Satin 2. My second round of glaze tests will experiment with the relative amount of silica. I wish to start at an alumina:silica ratio of 1:10.37 and go at least to 1:12. I will be testing my glazes on Lindsey's Porcelain from the Archie Bray Foundation.",
      "createdBy": "William Serba",
      "source": "glazy.org",
      "url": "https://glazy.org/recipes/198216"
    },
    {
      "id": 2478,
      "code": "GLAZY-2478",
      "name": "Willett Cobalt Green",
      "cone": "6",
      "surface": "Glossy",
      "transparency": "",
      "atmosphere": "",
      "subtype": "Glaze - Green",
      "ingredients": [
        {
          "material": "Gerstley Borate",
          "amount": 49.0
        },
        {
          "material": "Silica",
          "amount": 32.0
        },
        {
          "material": "EP Kaolin",
          "amount": 19.0
        },
        {
          "material": "Bentonite",
          "amount": 2.0
        },
        {
          "material": "Chrome Oxide",
          "amount": 2.0
        },
        {
          "material": "Cobalt Carbonate",
          "amount": 2.0
        }
      ],
      "description": "Source/Alternate names: Jim Willett Source/Alternate names: similar oxides to Mayan Blue, Mayan Black and EZ Clear Notes: John Sankey: needs to be applied thickly to keep its colour, but does not sag or move. My favourite deep green. Notes: Alisa Clausen: deep pine green shiny with a slightly teal cast. Opaque and covered evenly over rim. Unnoticeable difference where double dipped. I like the colour and texture very much.",
      "createdBy": "Glazy Admin",
      "source": "glazy.org",
      "url": "https://glazy.org/recipes/2478"
    },
    {
      "id": 3729,
      "code": "GLAZY-3729",
      "name": "Willever Clear",
      "cone": "5 1/2 - 6",
      "surface": "Glossy",
      "transparency": "Transparent",
      "atmosphere": "Oxidation",
      "subtype": "Glaze - Clear",
      "ingredients": [
        {
          "material": "Ferro Frit 3134",
          "amount": 22.0
        },
        {
          "material": "Nepheline Syenite",
          "amount": 22.0
        },
        {
          "material": "Wollastonite",
          "amount": 22.0
        },
        {
          "material": "EP Kaolin",
          "amount": 16.5
        },
        {
          "material": "Silica",
          "amount": 16.5
        },
        {
          "material": "Talc",
          "amount": 1.0
        }
      ],
      "description": "Runny Clear, Cone 6",
      "createdBy": "Nate Willever",
      "source": "glazy.org",
      "url": "https://glazy.org/recipes/3729"
    },
    {
      "id": 5765,
      "code": "GLAZY-5765",
      "name": "Willie Hillix",
      "cone": "10",
      "surface": "",
      "transparency": "",
      "atmosphere": "Reduction",
      "subtype": "Glaze - Specialty - Metallic",
      "ingredients": [
        {
          "material": "Nepheline Syenite",
          "amount": 43.1
        },
        {
          "material": "Silica",
          "amount": 24.14
        },
        {
          "material": "Whiting",
          "amount": 20.69
        },
        {
          "material": "Tile #6 Kaolin",
          "amount": 12.07
        }
      ],
      "additionals": [
        {
          "material": "Black Copper Oxide",
          "amount": 4.31
        },
        {
          "material": "Bentonite",
          "amount": 2.59
        },
        {
          "material": "Copper Carbonate",
          "amount": 0.86
        }
      ],
      "description": "NOTE: This recipe was imported from Triangle Potter's Guild Glaze Recipes published November, 1988 Source: Mary Roehm, Ed Duffield 2500 nephelyne syenite 1400 flint 1200 whiting 700 kaolin (tile 6) + 150 bentonite + 50 copper carbonate + 250 black copper oxide Green red blue black.",
      "createdBy": "Glazy Admin",
      "source": "glazy.org",
      "url": "https://glazy.org/recipes/5765"
    },
    {
      "id": 4167,
      "code": "GLAZY-4167",
      "name": "Willie MCC",
      "cone": "5 - 9",
      "surface": "",
      "transparency": "",
      "atmosphere": "Oxidation",
      "subtype": "Glaze - Specialty - Metallic",
      "ingredients": [
        {
          "material": "Nepheline Syenite",
          "amount": 43.0
        },
        {
          "material": "Silica",
          "amount": 24.0
        },
        {
          "material": "Whiting",
          "amount": 21.0
        },
        {
          "material": "EP Kaolin",
          "amount": 12.0
        }
      ],
      "additionals": [
        {
          "material": "Manganese Dioxide",
          "amount": 65.0
        },
        {
          "material": "Cobalt Oxide",
          "amount": 5.0
        },
        {
          "material": "Black Copper Oxide",
          "amount": 5.0
        }
      ],
      "description": "From Steve Davis Website: http://kazegamas.com/ Golds / Cone 5-9 Oxidation: http://kazegamas.com/Golds-C5.htm",
      "createdBy": "Steve Davis",
      "source": "glazy.org",
      "url": "https://glazy.org/recipes/4167"
    },
    {
      "id": 32386,
      "code": "GLAZY-32386",
      "name": "Willoughby White Slip",
      "cone": "9 - 11",
      "surface": "",
      "transparency": "",
      "atmosphere": "Salt & Soda, Wood",
      "subtype": "Slip & Engobe - Slip",
      "ingredients": [
        {
          "material": "Nepheline Syenite",
          "amount": 22.22
        },
        {
          "material": "Silica",
          "amount": 22.22
        },
        {
          "material": "Calcined Kaolin",
          "amount": 16.67
        },
        {
          "material": "Whiting",
          "amount": 16.67
        },
        {
          "material": "Tennessee #10 Ball Clay",
          "amount": 11.1
        },
        {
          "material": "EP Kaolin",
          "amount": 5.56
        },
        {
          "material": "Soda Ash",
          "amount": 5.56
        }
      ],
      "additionals": [
        {
          "material": "Zircopax",
          "amount": 11.1
        }
      ],
      "description": "From \"Shared Visions\" by Alan Willoughby with Linda Shusterman. Ceramics Monthly, December 1999.",
      "createdBy": "Glazy Admin",
      "source": "glazy.org",
      "url": "https://glazy.org/recipes/32386"
    },
    {
      "id": 96610,
      "code": "GLAZY-96610",
      "name": "Willow",
      "cone": "6",
      "surface": "",
      "transparency": "",
      "atmosphere": "Oxidation",
      "subtype": "Glaze",
      "ingredients": [
        {
          "material": "Nepheline Syenite",
          "amount": 30.0
        },
        {
          "material": "Silica",
          "amount": 30.0
        },
        {
          "material": "Gerstley Borate",
          "amount": 20.0
        },
        {
          "material": "EP Kaolin",
          "amount": 10.0
        },
        {
          "material": "Whiting",
          "amount": 10.0
        }
      ],
      "additionals": [
        {
          "material": "Chrome Oxide",
          "amount": 1.5
        }
      ],
      "description": "Base 3:3:2:1:1",
      "createdBy": "Eric Shawn Bayrd",
      "source": "glazy.org",
      "url": "https://glazy.org/recipes/96610"
    },
    {
      "id": 2669,
      "code": "GLAZY-2669",
      "name": "Wilson Borax Slip",
      "cone": "6",
      "surface": "Matte",
      "transparency": "",
      "atmosphere": "",
      "subtype": "Slip & Engobe - Slip",
      "ingredients": [
        {
          "material": "Kaolin",
          "amount": 57.0
        },
        {
          "material": "Silica",
          "amount": 29.0
        },
        {
          "material": "Borax",
          "amount": 14.0
        }
      ],
      "description": "Source/Alternate names: Lana Wilson Notes: Alisa Clausen: a mat, dry, white slip.",
      "createdBy": "Glazy Admin",
      "source": "glazy.org",
      "url": "https://glazy.org/recipes/2669"
    },
    {
      "id": 2460,
      "code": "GLAZY-2460",
      "name": "Wilson Bronze Aqua",
      "cone": "6",
      "surface": "Matte",
      "transparency": "",
      "atmosphere": "Oxidation",
      "subtype": "Glaze - Green - Copper",
      "ingredients": [
        {
          "material": "Nepheline Syenite",
          "amount": 50.0
        },
        {
          "material": "Strontium Carbonate",
          "amount": 50.0
        }
      ],
      "additionals": [
        {
          "material": "Black Copper Oxide",
          "amount": 6.0
        },
        {
          "material": "Bentonite",
          "amount": 3.0
        },
        {
          "material": "Frit 3289",
          "amount": 2.5
        }
      ],
