Repository: MrSeldon/argilev2

File: data/glazes/glazy.json (part 305 of 315)
{
      "description": "Source/Alternate names: Ceramic Arts Buyers Guide, 2007 Lana Wilson Firing Notes: cool maximum rate to 900C hold 1 hour Notes: Alisa Clausen: Mat, overall green glaze. Darker where thickest, lighter green where thicker, on higher parts of textured test tile. Lana advises can run where very thick, but did not on tile. Where thickest yields bronze. My test shows pretty much an even green with some variations in thick and thin. Can be applied over a white lichen glaze (Mark Bell). My test showed a lighter green overall. Wilson says anywhere between 4-8 copper oxide may be used.",
      "createdBy": "Glazy Admin",
      "source": "glazy.org",
      "url": "https://glazy.org/recipes/2460"
    },
    {
      "id": 238235,
      "code": "GLAZY-238235",
      "name": "Wilson Dry Borax Engobe",
      "cone": "5 - 6",
      "surface": "Stony Matte",
      "transparency": "Opaque",
      "atmosphere": "Oxidation",
      "subtype": "Slip & Engobe - Engobe",
      "ingredients": [
        {
          "material": "Grolleg Kaolin",
          "amount": 57.0
        },
        {
          "material": "Silica",
          "amount": 29.0
        },
        {
          "material": "Rutile",
          "amount": 25.0
        },
        {
          "material": "Borax",
          "amount": 14.0
        }
      ],
      "description": "A Lana Wilson recipe, taken from Jeremy Jernegan book, \"Dry Glazes,\" page 50. Crackly looking. Yellowish-tan from the rutile (next test, I'll add some manganese and RIO).",
      "createdBy": "Snappy Green",
      "source": "glazy.org",
      "url": "https://glazy.org/recipes/238235"
    },
    {
      "id": 2338,
      "code": "GLAZY-2338",
      "name": "Wilson Purple Aqua",
      "cone": "6",
      "surface": "Matte",
      "transparency": "",
      "atmosphere": "",
      "subtype": "Glaze - Purple",
      "ingredients": [
        {
          "material": "Barium Carbonate",
          "amount": 45.0
        },
        {
          "material": "Nepheline Syenite",
          "amount": 45.0
        },
        {
          "material": "Copper Carbonate",
          "amount": 5.0
        },
        {
          "material": "Ferro Frit 3124",
          "amount": 4.0
        },
        {
          "material": "Bentonite",
          "amount": 2.0
        }
      ],
      "description": "Source/Alternate names: Ceramic Arts Buyers Guide, 2007 Lana Wilson Source/Alternate names: similar oxides to Horsley Aqua Firing Notes: cool maximum rate to 900C hold 1 hour Significant Flaw: potentially toxic Notes: Alisa Clausen: fired to cone 6. Mat, smooth and covering glaze. Colour ranges from a deep and bright blue where thickest to a turquoise where thinner. I wanted to see if a glaze made up a glaze core, nepheline syenite and an alkaline earth flux, barium carbonate, and no boron, could fire higher and not run off the test. It succeeded. It seems that this combination could be fired even higher. At 1220C feels and looks mature.",
      "createdBy": "Glazy Admin",
      "source": "glazy.org",
      "url": "https://glazy.org/recipes/2338"
    },
    {
      "id": 2337,
      "code": "GLAZY-2337",
      "name": "Wilson Red Moss",
      "cone": "6",
      "surface": "",
      "transparency": "",
      "atmosphere": "",
      "subtype": "Glaze",
      "ingredients": [
        {
          "material": "Lithium Carbonate",
          "amount": 60.0
        },
        {
          "material": "Talc",
          "amount": 40.0
        },
        {
          "material": "Manganese Dioxide",
          "amount": 6.0
        },
        {
          "material": "Bentonite",
          "amount": 2.0
        },
        {
          "material": "Ferro Frit 3124",
          "amount": 2.0
        }
      ],
      "description": "Source/Alternate names: Ceramic Arts Buyers Guide, 2007 Lana Wilson Firing Notes: cool maximum rate to 900C hold 1 hour Significant Flaw: runs Notes: Alisa Clausen: fired to cone 6. Use 3% manganese for light orange, 6% for strong orange and 10% for a dark red. Apply thickly, up to 1/4 inch to yield red, thinner yields black. As pretty much expected, at cone 6 the glaze ran off the test tile (which was only glazed 1/3 of the way down) and pooled at the bottom edge of the upright tile. I was just interested to see how much.",
      "createdBy": "Glazy Admin",
      "source": "glazy.org",
      "url": "https://glazy.org/recipes/2337"
    },
    {
      "id": 2404,
      "code": "GLAZY-2404",
      "name": "Wilson Textured Crawl",
      "cone": "6",
      "surface": "",
      "transparency": "",
      "atmosphere": "Oxidation",
      "subtype": "Glaze - Specialty - Crawling",
      "ingredients": [
        {
          "material": "Nepheline Syenite",
          "amount": 60.0
        },
        {
          "material": "Magnesium carbonate",
          "amount": 22.0
        },
        {
          "material": "Ball Clay",
          "amount": 18.0
        }
      ],
      "description": "Source/Alternate names: Bacia Edelman credited to Lana Wilson Source/Alternate names: similar oxides to Dry White 1 Firing Notes: cool maximum rate to 1100C hold 1 hour Significant Flaw: crawls Notes: Alisa Clausen: Application is crucial to get this glaze to crawl. It must be applied thickly enough that there are slight cracks in the dried surface. I brushed it on. Glossy, white islands, like drops of school glue (Elmer for the Americans). The individual islands were different in overall sizes, from 1cm or less to a healthy 2 centimeters in diameter. They are varied in shape from round to oblong. The islands sit high above the clay surface and are smooth to the touch. Over a commercial 04 black, the glaze melted into the glaze, still forming distinct islands. The island edges are more geometric, like oatmeal, however still very distinct. The are not as raised as the Texture crawl by itself, but still raised about the surface of the black glaze. The black glaze pooled and formed a border around each island. Over Lili Krakowski Albany Slip substitution, the glaze is more covering and is more lichen like as opposed to raised islands. The overall surface is a labyrinth of white flattened shapes of all forms, revealing the slip only where the shapes are separated by their crevice like borders. The glaze lies almost flat, but has a very distinct lichen pattern like the pattern of our brain tissue. Lana sprays it on.",
      "createdBy": "Glazy Admin",
      "source": "glazy.org",
      "url": "https://glazy.org/recipes/2404"
    },
    {
      "id": 2526,
      "code": "GLAZY-2526",
      "name": "Wine Red",
      "cone": "6",
      "surface": "Semi-glossy",
      "transparency": "",
      "atmosphere": "Oxidation",
      "subtype": "Glaze - Red",
      "ingredients": [
        {
          "material": "Silica",
          "amount": 32.0
        },
        {
          "material": "Gerstley Borate",
          "amount": 21.0
        },
        {
          "material": "Whiting",
          "amount": 20.0
        },
        {
          "material": "Nepheline Syenite",
          "amount": 16.0
        },
        {
          "material": "Kaolin",
          "amount": 11.0
        },
        {
          "material": "Tin Oxide",
          "amount": 5.0
        },
        {
          "material": "Chrome Oxide",
          "amount": 0.15
        }
      ],
      "description": "Source/Alternate names: Clay Times, March/April 2005 Richard Burkett Source/Alternate names: similar oxides to Rodgers Wine Purple, Edwards Red and Chrome Tin Red-Green Notes: Alisa Clausen: a semigloss red. I was surprised by the depth of colour. It is a deep wine red. It broke more or less clear where it is thin, making a mottled red/body-colour covering. I think this glaze will be exciting to try on a porcelain for a fake reduced red. Needs to be applied evenly for dark colour, such as dipped. Smooth surface. The Clay Times version added 0.25 cobalt carbonate.",
      "createdBy": "Glazy Admin",
      "source": "glazy.org",
      "url": "https://glazy.org/recipes/2526"
    },
    {
      "id": 3862,
      "code": "GLAZY-3862",
      "name": "Winn Blue",
      "cone": "9 - 10",
      "surface": "Semi-glossy",
      "transparency": "Translucent",
      "atmosphere": "Oxidation, Reduction",
      "subtype": "Glaze - Blue - Cobalt",
      "ingredients": [
        {
          "material": "Kona F-4 feldspar",
          "amount": 44.0
        },
        {
          "material": "Ball Clay",
          "amount": 17.0
        },
        {
          "material": "Silica",
          "amount": 15.3
        },
        {
          "material": "Whiting",
          "amount": 13.5
        },
        {
          "material": "Dolomite",
          "amount": 10.2
        }
      ],
      "additionals": [
        {
          "material": "Cobalt Carbonate",
          "amount": 2.0
        }
      ],
      "description": "From John Britt's High Fire Glazes",
      "createdBy": "Derek Au",
      "source": "glazy.org",
      "url": "https://glazy.org/recipes/3862"
    },
    {
      "id": 5420,
      "code": "GLAZY-5420",
      "name": "Winn's Gold Glaze",
      "cone": "9",
      "surface": "",
      "transparency": "",
      "atmosphere": "Oxidation, Reduction",
      "subtype": "Glaze - Iron - Amber",
      "ingredients": [
        {
          "material": "Kona F-4 feldspar",
          "amount": 39.6
        },
        {
          "material": "Barium Carbonate",
          "amount": 30.8
        },
        {
          "material": "Dolomite",
          "amount": 12.0
        },
        {
          "material": "EP Kaolin",
          "amount": 8.8
        },
        {
          "material": "Silica",
          "amount": 8.8
        }
      ],
      "additionals": [
        {
          "material": "Red Iron Oxide",
          "amount": 6.0
        }
      ],
      "description": "This recipe was imported from Louis Katz's Hyperglaze database available on his website: http://falcon.tamucc.edu/lkatz/allglazes.txt More information about Louis Katz can be found on his website, http://www.louiskatz.net/ Louis Katz Notes: I am not a safety expert and any information contained in this file about safety should be ignored in favor of advice from experts. All of the materials in all glazes are potentially hazardous. All of these glaze recipes are given without any representation of accuracy or safety. They may work, they may not. They may be safe when fired or they may not. All of the materials used in them have hazards associated with them. You must be have sufficient training in the hazards before you use the the materials. You will have to determine the suitability and safety for your use. Do not assume that a lack of a warning about a material means that it is safe. Cone: 9 Color: yellow Firing: Ox. or Red. Recipe: Percent Batch Barium Carbonate 30.80 30.80 Dolomite 12.00 12.00 Kona F-4 Feldspar 39.60 39.60 EPK 8.80 8.80 Flint 8.80 8.80 Totals: 100.00 % 100.00 gm Also add: RIO 6.00 6.00 Comments: ! CM 03-95 p.56 for butter colored, add ONLY 3% RIO for dark blue, replace RIO with 0.5% cobalt carbonate",
      "createdBy": "Glazy Admin",
      "source": "glazy.org",
      "url": "https://glazy.org/recipes/5420"
    },
    {
      "id": 5421,
      "code": "GLAZY-5421",
      "name": "Winn's Purple Glaze",
      "cone": "9",
      "surface": "",
      "transparency": "",
      "atmosphere": "Oxidation, Reduction",
      "subtype": "Glaze - Purple",
      "ingredients": [
        {
          "material": "Cornwall Stone",
          "amount": 50.0
        },
        {
          "material": "EP Kaolin",
          "amount": 25.0
        },
        {
          "material": "Dolomite",
          "amount": 20.0
        },
        {
          "material": "Whiting",
          "amount": 5.0
        }
      ],
      "additionals": [
        {
          "material": "Cobalt Carbonate",
          "amount": 1.0
        }
      ],
      "description": "This recipe was imported from Louis Katz's Hyperglaze database available on his website: http://falcon.tamucc.edu/lkatz/allglazes.txt More information about Louis Katz can be found on his website, http://www.louiskatz.net/ Louis Katz Notes: I am not a safety expert and any information contained in this file about safety should be ignored in favor of advice from experts. All of the materials in all glazes are potentially hazardous. All of these glaze recipes are given without any representation of accuracy or safety. They may work, they may not. They may be safe when fired or they may not. All of the materials used in them have hazards associated with them. You must be have sufficient training in the hazards before you use the the materials. You will have to determine the suitability and safety for your use. Do not assume that a lack of a warning about a material means that it is safe. Cone: 9 Color: purple Firing: Ox. or Red. Recipe: Percent Batch Dolomite 20.00 20.00 Whiting 5.00 5.00 Cornwall Stone 50.00 50.00 EPK 25.00 25.00 Totals: 100.00 % 100.00 gm Also add: Cobalt Carbonate 1.00 1.00 Comments: TAN can be made by replacing cobalt carbonate with 3% manganese dioxide CM 03-95 p.56",
      "createdBy": "Glazy Admin",
      "source": "glazy.org",
      "url": "https://glazy.org/recipes/5421"
    },
    {
      "id": 5422,
      "code": "GLAZY-5422",
      "name": "Winn's Temmoku Glaze",
      "cone": "9",
      "surface": "",
      "transparency": "",
      "atmosphere": "Oxidation, Reduction",
      "subtype": "Glaze - Iron - Tenmoku",
      "ingredients": [
        {
          "material": "Custer Feldspar (1989)",
          "amount": 46.32
        },
        {
          "material": "Silica",
          "amount": 23.21
        },
        {
          "material": "Whiting",
          "amount": 17.27
        },
        {
          "material": "EP Kaolin",
          "amount": 11.0
        },
        {
          "material": "Zinc Oxide",
          "amount": 2.2
        }
      ],
      "additionals": [
        {
          "material": "Red Iron Oxide",
          "amount": 10.0
        }
      ],
      "description": "This recipe was imported from Louis Katz's Hyperglaze database available on his website: http://falcon.tamucc.edu/lkatz/allglazes.txt More information about Louis Katz can be found on his website, http://www.louiskatz.net/ Louis Katz Notes: I am not a safety expert and any information contained in this file about safety should be ignored in favor of advice from experts. All of the materials in all glazes are potentially hazardous. All of these glaze recipes are given without any representation of accuracy or safety. They may work, they may not. They may be safe when fired or they may not. All of the materials used in them have hazards associated with them. You must be have sufficient training in the hazards before you use the the materials. You will have to determine the suitability and safety for your use. Do not assume that a lack of a warning about a material means that it is safe. Cone: 9 Firing: Ox. or Red. Recipe: Percent Batch Whiting 17.27 17.27 Zinc Oxide 2.20 2.20 Custer Feldspar 46.32 46.32 EPK 11.00 11.00 Flint 23.21 23.21 Totals: 100.00 % 100.00 gm Also add: RIO 10.00 10.00 Comments: CM 03-95 p.56",
      "createdBy": "Glazy Admin",
      "source": "glazy.org",
      "url": "https://glazy.org/recipes/5422"
    },
    {
      "id": 5423,
      "code": "GLAZY-5423",
      "name": "Winn's Turquoise Glaze",
      "cone": "9",
      "surface": "",
      "transparency": "",
      "atmosphere": "Oxidation, Reduction",
      "subtype": "Glaze - Turquoise",
      "ingredients": [
        {
          "material": "Kona F-4 feldspar",
          "amount": 45.84
        },
        {
          "material": "Barium Carbonate",
          "amount": 33.33
        },
        {
          "material": "EP Kaolin",
          "amount": 8.33
        },
        {
          "material": "Silica",
          "amount": 8.33
        },
        {
          "material": "Dolomite",
          "amount": 4.17
        }
      ],
      "additionals": [
        {
          "material": "Copper Carbonate",
          "amount": 2.5
        },
        {
          "material": "Bentonite",
          "amount": 1.5
        }
      ],
      "description": "This recipe was imported from Louis Katz's Hyperglaze database available on his website: http://falcon.tamucc.edu/lkatz/allglazes.txt More information about Louis Katz can be found on his website, http://www.louiskatz.net/ Louis Katz Notes: I am not a safety expert and any information contained in this file about safety should be ignored in favor of advice from experts. All of the materials in all glazes are potentially hazardous. All of these glaze recipes are given without any representation of accuracy or safety. They may work, they may not. They may be safe when fired or they may not. All of the materials used in them have hazards associated with them. You must be have sufficient training in the hazards before you use the the materials. You will have to determine the suitability and safety for your use. Do not assume that a lack of a warning about a material means that it is safe. Cone: 9 Color: turquoise Surface texture: ' Firing: Ox. or Red. Recipe: Percent Batch Barium Carbonate 33.33 33.33 Dolomite 4.17 4.17 Kona F-4 Feldspar 45.84 45.84 EPK 8.33 8.33 Flint 8.33 8.33 Totals: 100.00 % 100.00 gm Also add: Bentonite 1.50 1.50 Copper Carbonate 2.50 2.50 Comments: CM 03-95 p.56",
      "createdBy": "Glazy Admin",
      "source": "glazy.org",
      "url": "https://glazy.org/recipes/5423"
    },
    {
      "id": 5424,
      "code": "GLAZY-5424",
      "name": "Winn's White Matt Glaze",
      "cone": "9",
      "surface": "Matte",
      "transparency": "",
      "atmosphere": "Oxidation, Reduction",
      "subtype": "Glaze - White, Off-White",
      "ingredients": [
        {
          "material": "Custer Feldspar (1989)",
          "amount": 50.0
        },
        {
          "material": "EP Kaolin",
          "amount": 25.0
        },
        {
          "material": "Dolomite",
          "amount": 20.0
        },
        {
          "material": "Whiting",
          "amount": 5.0
        }
      ],
      "additionals": [
        {
          "material": "Bentonite",
          "amount": 2.0
        }
      ],
      "description": "This recipe was imported from Louis Katz's Hyperglaze database available on his website: http://falcon.tamucc.edu/lkatz/allglazes.txt More information about Louis Katz can be found on his website, http://www.louiskatz.net/ Louis Katz Notes: I am not a safety expert and any information contained in this file about safety should be ignored in favor of advice from experts. All of the materials in all glazes are potentially hazardous. All of these glaze recipes are given without any representation of accuracy or safety. They may work, they may not. They may be safe when fired or they may not. All of the materials used in them have hazards associated with them. You must be have sufficient training in the hazards before you use the the materials. You will have to determine the suitability and safety for your use. Do not assume that a lack of a warning about a material means that it is safe. Cone: 9 Color: white Surface texture: Matte Firing: Ox. or Red. Recipe: Percent Batch Dolomite 20.00 20.00 Whiting 5.00 5.00 Custer Feldspar 50.00 50.00 EPK 25.00 25.00 Totals: 100.00 % 100.00 gm Also add: Bentonite 2.00 2.00 Comments: CM 03-95 p.56",
      "createdBy": "Glazy Admin",
      "source": "glazy.org",
      "url": "https://glazy.org/recipes/5424"
    },
    {
      "id": 112865,
      "code": "GLAZY-112865",
      "name": "Winoker Stony Matte",
      "cone": "9 - 11",
      "surface": "Satin-matte",
      "transparency": "Opaque",
      "atmosphere": "",
      "subtype": "Glaze",
      "ingredients": [
        {
          "material": "Custer Feldspar",
          "amount": 44.0
        },
        {
          "material": "EP Kaolin",
          "amount": 19.0
        },
        {
          "material": "Dolomite",
          "amount": 17.0
        },
        {
          "material": "Zircopax",
          "amount": 13.0
        },
        {
          "material": "Whiting",
          "amount": 4.0
        },
        {
          "material": "Tin Oxide",
          "amount": 3.0
        }
      ],
      "additionals": [
        {
          "material": "Red Iron Oxide",
          "amount": 1.0
        }
      ],
      "description": "A friend of mine gave me this glaze recipe so I do not know the origins of it. It is a nice satin matte over my Rod's Bod dark clay body. I normally do not include tin in the base portion of the recipe but this is how the glaze was given to me and so that is how I am sharing it here.",
      "createdBy": "John Post",
      "source": "glazy.org",
      "url": "https://glazy.org/recipes/112865"
    },
    {
      "id": 5119,
      "code": "GLAZY-5119",
      "name": "Winokur",
      "cone": "10",
      "surface": "",
      "transparency": "",
      "atmosphere": "Oxidation, Reduction",
      "subtype": "Glaze - Iron - Slip-Based",
      "ingredients": [
        {
          "material": "Albany slip",
          "amount": 66.67
        },
        {
          "material": "Zinc Oxide",
          "amount": 20.0
        },
        {
          "material": "Whiting",
          "amount": 13.33
        }
      ],
      "additionals": [
        {
          "material": "Red Iron Oxide",
          "amount": 13.33
        },
        {
          "material": "Cobalt Carbonate",
          "amount": 4.66
        }
      ],
      "description": "This recipe was imported from Louis Katz's Hyperglaze database available on his website: http://falcon.tamucc.edu/lkatz/allglazes.txt More information about Louis Katz can be found on his website, http://www.louiskatz.net/ Louis Katz Notes: I am not a safety expert and any information contained in this file about safety should be ignored in favor of advice from experts. All of the materials in all glazes are potentially hazardous. All of these glaze recipes are given without any representation of accuracy or safety. They may work, they may not. They may be safe when fired or they may not. All of the materials used in them have hazards associated with them. You must be have sufficient training in the hazards before you use the the materials. You will have to determine the suitability and safety for your use. Do not assume that a lack of a warning about a material means that it is safe. Cone: 10 Firing: Ox. or Red. Recipe: Percent Batch Albany 66.67 118.0 Whiting 13.33 23.6 Zinc 20.00 35.4 Totals: 100.00 % 177.0 gm Also add: RIO (for red) 13.33 23.6 CoCo3 (for blue) 4.66 8.2",
      "createdBy": "Glazy Admin",
      "source": "glazy.org",
      "url": "https://glazy.org/recipes/5119"
    },
    {
      "id": 3556,
      "code": "GLAZY-3556",
      "name": "Winokur White",
      "cone": "9 - 11",
      "surface": "Semi-matte",
      "transparency": "Opaque",
      "atmosphere": "Reduction",
      "subtype": "Glaze - Yellow",
      "ingredients": [
        {
          "material": "Potash Feldspar (Zheng Yi SK7)",
          "amount": 53.2
        },
        {
          "material": "Kaolin",
          "amount": 22.9
        },
        {
          "material": "Dolomite",
          "amount": 19.4
        },
        {
          "material": "Whiting",
          "amount": 4.5
        }
      ],
      "additionals": [
        {
          "material": "Zircopax",
          "amount": 16.9
        },
        {
          "material": "Tin Oxide",
          "amount": 3.5
        }
      ],
      "description": "This is just Winokur Yellow without the added Iron Oxide. Adding small amounts of Iron Oxide will give off-white (<.5%) to toasty beige and yellows. Gives a nice smooth matte surface on porcelain and stoneware bodies. Winokur Yellow: http://glazy.org/recipes/893",
      "createdBy": "Derek Au",
      "source": "glazy.org",
      "url": "https://glazy.org/recipes/3556"
    },
    {
      "id": 893,
      "code": "GLAZY-893",
      "name": "Winokur Yellow",
      "cone": "9 - 11",
      "surface": "Semi-matte",
      "transparency": "Opaque",
      "atmosphere": "Reduction",
      "subtype": "Glaze - Yellow",
      "ingredients": [
        {
          "material": "Potash Feldspar",
          "amount": 53.2
        },
        {
          "material": "Kaolin",
          "amount": 22.9
        },
        {
          "material": "Dolomite",
          "amount": 19.4
        },
        {
          "material": "Whiting",
          "amount": 4.5
        }
      ],
      "additionals": [
        {
          "material": "Zircopax",
          "amount": 16.9
        },
        {
          "material": "Tin Oxide",
          "amount": 3.5
        },
        {
          "material": "Red Iron Oxide",
          "amount": 1.4
        }
      ],
      "description": "This one fires a toasty brown where thin and a fat yellow-white where thicker. No spotting, but the tones are very similar to the Ken Ferguson casserole in CM. A good 'un. Submitted by: Richard Gralnik Source for original recipe: El Camino College Also listed in John Britt's High-Fire Glazes",
      "createdBy": "Glazy Admin",
      "source": "glazy.org",
      "url": "https://glazy.org/recipes/893"
    },
    {
      "id": 31673,
      "code": "GLAZY-31673",
      "name": "Wirt Shino",
      "cone": "10",
      "surface": "Glossy",
      "transparency": "",
      "atmosphere": "Oxidation, Reduction",
      "subtype": "Glaze - White, Off-White",
      "ingredients": [
        {
          "material": "Neph Sye A270",
          "amount": 47.0
        },
        {
          "material": "Minspar 200",
          "amount": 18.0
        },
        {
          "material": "Tennessee ball clay",
          "amount": 16.0
        },
        {
          "material": "Spodumene",
          "amount": 15.0
        },
        {
          "material": "Soda Ash",
          "amount": 4.0
        }
      ],
      "additionals": [
        {
          "material": "Bentonite",
          "amount": 1.0
        }
      ],
      "description": "",
      "createdBy": "Alfred Grinding Room - Glazes",
      "source": "glazy.org",
      "url": "https://glazy.org/recipes/31673"
    },
    {
      "id": 44126,
      "code": "GLAZY-44126",
      "name": "Wirt Shino",
      "cone": "10",
      "surface": "",
      "transparency": "",
      "atmosphere": "",
      "subtype": "Glaze - Shino",
      "ingredients": [
        {
          "material": "Nepheline Syenite",
          "amount": 46.0
        },
        {
          "material": "Kona F-4 feldspar",
          "amount": 18.0
        },
        {
          "material": "Kentucky OM #4 Ball Clay",
          "amount": 16.0
        },
        {
          "material": "Spodumene",
          "amount": 15.0
        },
        {
          "material": "Bentonite",
          "amount": 8.0
        },
        {
          "material": "Soda Ash",
          "amount": 4.0
        }
      ],
      "description": "From Virginia Scotchie's Clay and Glaze Compendium",
      "createdBy": "Glazy Admin",
      "source": "glazy.org",
      "url": "https://glazy.org/recipes/44126"
    },
    {
      "id": 44136,
      "code": "GLAZY-44136",
      "name": "Wirt Shino",
      "cone": "10",
      "surface": "",
      "transparency": "",
      "atmosphere": "",
      "subtype": "Glaze - Shino",
      "ingredients": [
        {
          "material": "Nepheline Syenite",
          "amount": 52.0
        },
        {
          "material": "Kentucky OM #4 Ball Clay",
          "amount": 16.0
        },
        {
          "material": "Kona F-4 feldspar",
          "amount": 15.0
        },
        {
          "material": "Spodumene",
          "amount": 14.0
        },
        {
          "material": "EP Kaolin",
          "amount": 3.0
        }
      ],
      "additionals": [
        {
          "material": "Soda Ash",
          "amount": 4.0
        }
      ],
      "description": "From Virginia Scotchie's Clay and Glaze Compendium",
      "createdBy": "Glazy Admin",
      "source": "glazy.org",
      "url": "https://glazy.org/recipes/44136"
    },
    {
      "id": 36638,
      "code": "GLAZY-36638",
      "name": "Wisconsin Death Trip (Copy)",
      "cone": "10",
      "surface": "",
      "transparency": "",
      "atmosphere": "Reduction, Oxidation",
      "subtype": "Glaze - Specialty",
      "ingredients": [
        {
          "material": "Wisconsin Red Granite",
          "amount": 67.15
        },
        {
          "material": "Whitewater Limestone",
          "amount": 20.74
        },
        {
          "material": "Cuda-clay, Yellow Brick Clay",
          "amount": 12.11
        }
      ],
      "description": "gathered up all my local investigations in one place. Cuda-clay/Cream City Brick clay comes from the lake michigan cliffs south of milwaukee (in my hometown), red granite is the state rock, and whitewater has a limestone quarry on the way in as I drive to my studio. original recipe with new analysis - will probably run",
      "createdBy": "Ginger",
      "source": "glazy.org",
      "url": "https://glazy.org/recipes/36638"
    },
    {
      "id": 36637,
      "code": "GLAZY-36637",
      "name": "Wisconsin Death Trip (new - updated limestone analysis)",
      "cone": "10",
      "surface": "",
      "transparency": "",
      "atmosphere": "Reduction, Oxidation",
      "subtype": "Glaze - Specialty",
      "ingredients": [
        {
          "material": "Wisconsin Red Granite",
          "amount": 76.37
        },
        {
          "material": "Cuda-clay, Yellow Brick Clay",
          "amount": 12.59
        },
        {
          "material": "Whitewater Limestone",
          "amount": 11.04
        }
      ],
      "description": "gathered up all my local investigations in one place. Cuda-clay/Cream City Brick clay comes from the lake michigan cliffs south of milwaukee (in my hometown), red granite is the state rock, and whitewater has a limestone quarry on the way in as I drive to my studio. https://en.wikipedia.org/wiki/WisconsinDeathTrip this is the recalculated version for the actual whitewater limestone analysis - it was way more of a flux than the default entry.",
      "createdBy": "Ginger",
      "source": "glazy.org",
      "url": "https://glazy.org/recipes/36637"
    },
    {
      "id": 5120,
      "code": "GLAZY-5120",
      "name": "Wise Ear White",
      "cone": "10",
      "surface": "",
      "transparency": "",
      "atmosphere": "Oxidation, Reduction",
      "subtype": "Glaze - White, Off-White",
      "ingredients": [
        {
          "material": "Custer Feldspar (1989)",
          "amount": 52.26
        },
        {
          "material": "Ball Clay",
          "amount": 24.28
        },
        {
          "material": "Dolomite",
          "amount": 20.1
        },
        {
          "material": "Silica",
          "amount": 3.36
        }
      ],
      "description": "This recipe was imported from Louis Katz's Hyperglaze database available on his website: http://falcon.tamucc.edu/lkatz/allglazes.txt More information about Louis Katz can be found on his website, http://www.louiskatz.net/ Louis Katz Notes: I am not a safety expert and any information contained in this file about safety should be ignored in favor of advice from experts. All of the materials in all glazes are potentially hazardous. All of these glaze recipes are given without any representation of accuracy or safety. They may work, they may not. They may be safe when fired or they may not. All of the materials used in them have hazards associated with them. You must be have sufficient training in the hazards before you use the the materials. You will have to determine the suitability and safety for your use. Do not assume that a lack of a warning about a material means that it is safe. Cone: 10 Color: white Firing: Ox. or Red. Recipe: Percent Batch Custer Feldspar 52.26 2613 Dolomite 20.10 1005 Flint 3.36 168 Ball Clay 24.28 1214 Totals: 100.00 % 5000 Gm",
      "createdBy": "Glazy Admin",
      "source": "glazy.org",
      "url": "https://glazy.org/recipes/5120"
    },
    {
      "id": 5121,
      "code": "GLAZY-5121",
      "name": "Wiser Blue Speck",
      "cone": "10",
      "surface": "",
      "transparency": "",
      "atmosphere": "Oxidation, Reduction",
      "subtype": "Glaze - Blue",
      "ingredients": [
        {
          "material": "Custer Feldspar (1989)",
          "amount": 63.0
        },
        {
          "material": "Dolomite",
          "amount": 13.3
        },
        {
          "material": "Zircopax",
          "amount": 6.5
        },
        {
          "material": "Petalite",
          "amount": 4.5
        },
        {
          "material": "Ball Clay",
          "amount": 4.4
        },
        {
          "material": "Whiting",
          "amount": 3.2
        },
        {
          "material": "Zinc Oxide",
          "amount": 3.2
        },
        {
          "material": "Silica",
          "amount": 1.9
        }
      ],
      "additionals": [
        {
          "material": "Copper Carbonate",
          "amount": 3.2
        },
        {
          "material": "Bentonite",
          "amount": 2.0
        }
      ],
      "description": "This recipe was imported from Louis Katz's Hyperglaze database available on his website: http://falcon.tamucc.edu/lkatz/allglazes.txt More information about Louis Katz can be found on his website, http://www.louiskatz.net/ Louis Katz Notes: I am not a safety expert and any information contained in this file about safety should be ignored in favor of advice from experts. All of the materials in all glazes are potentially hazardous. All of these glaze recipes are given without any representation of accuracy or safety. They may work, they may not. They may be safe when fired or they may not. All of the materials used in them have hazards associated with them. You must be have sufficient training in the hazards before you use the the materials. You will have to determine the suitability and safety for your use. Do not assume that a lack of a warning about a material means that it is safe. Cone: 10 Color: blue Surface texture: ? Firing: Ox. or Red. Recipe: Percent Batch Custer Feldspar 63.00 5040 Dolomite 13.30 1064 Flint 1.90 152 Ball Clay 4.40 352 Whiting 3.20 256 Zinc Oxide 3.20 256 Petalite 4.50 360 Zircopax 6.50 520 Totals: 100.00 % 8000 Gm Also add: Copper Carbonate 3.20 256 Bentonite 2.00 160",
      "createdBy": "Glazy Admin",
      "source": "glazy.org",
      "url": "https://glazy.org/recipes/5121"
    },
    {
      "id": 5122,
      "code": "GLAZY-5122",
      "name": "Wiser Dry Ash",
      "cone": "10",
      "surface": "Matte",
      "transparency": "",
      "atmosphere": "Oxidation, Reduction",
      "subtype": "Glaze - Ash",
      "ingredients": [
        {
          "material": "Kentucky OM #4 Ball Clay",
          "amount": 50.0
        },
        {
          "material": "Wood ash",
          "amount": 37.0
        },
        {
          "material": "Whiting",
          "amount": 13.0
        }
      ],
      "description": "This recipe was imported from Louis Katz's Hyperglaze database available on his website: http://falcon.tamucc.edu/lkatz/allglazes.txt More information about Louis Katz can be found on his website, http://www.louiskatz.net/ Louis Katz Notes: I am not a safety expert and any information contained in this file about safety should be ignored in favor of advice from experts. All of the materials in all glazes are potentially hazardous. All of these glaze recipes are given without any representation of accuracy or safety. They may work, they may not. They may be safe when fired or they may not. All of the materials used in them have hazards associated with them. You must be have sufficient training in the hazards before you use the the materials. You will have to determine the suitability and safety for your use. Do not assume that a lack of a warning about a material means that it is safe. Cone: 10 Color: IRON YELLOW Surface texture: matte Firing: Ox. or Red. Glaze type: DRY ASH Recipe: Percent Batch Wood Ash 37.00 37.00 OM4 50.00 50.00 Whiting 13.00 13.00 Totals: 100.00 % 100.00 gm Also add: This is a very good glaze for SPRAYING! Wood Ash: caustic-avoid contact with skin or eyes",
      "createdBy": "Glazy Admin",
      "source": "glazy.org",
      "url": "https://glazy.org/recipes/5122"
    },
    {
      "id": 5123,
      "code": "GLAZY-5123",
      "name": "Wiser Honey",
      "cone": "10",
      "surface": "",
      "transparency": "",
      "atmosphere": "Oxidation, Reduction",
      "subtype": "Glaze",
      "ingredients": [
        {
          "material": "Custer Feldspar (1989)",
          "amount": 63.0
        },
        {
          "material": "Dolomite",
          "amount": 13.3
        },
        {
          "material": "Zircopax",
          "amount": 6.5
        },
        {
          "material": "Petalite",
          "amount": 4.5
        },
        {
          "material": "Ball Clay",
          "amount": 4.4
        },
        {
          "material": "Whiting",
          "amount": 3.2
        },
        {
          "material": "Zinc Oxide",
          "amount": 3.2
        },
        {
          "material": "Silica",
          "amount": 1.9
        }
      ],
      "additionals": [
        {
          "material": "Rutile",
          "amount": 3.2
        },
        {
          "material": "Bentonite",
          "amount": 2.0
        }
      ],
      "description": "This recipe was imported from Louis Katz's Hyperglaze database available on his website: http://falcon.tamucc.edu/lkatz/allglazes.txt More information about Louis Katz can be found on his website, http://www.louiskatz.net/ Louis Katz Notes: I am not a safety expert and any information contained in this file about safety should be ignored in favor of advice from experts. All of the materials in all glazes are potentially hazardous. All of these glaze recipes are given without any representation of accuracy or safety. They may work, they may not. They may be safe when fired or they may not. All of the materials used in them have hazards associated with them. You must be have sufficient training in the hazards before you use the the materials. You will have to determine the suitability and safety for your use. Do not assume that a lack of a warning about a material means that it is safe. Cone: 10 Firing: Ox. or Red. Recipe: Percent Batch Custer Feldspar 63.00 315.0 Dolomite 13.30 66.5 Flint 1.90 9.5 Ball Clay 4.40 22.0 Whiting 3.20 16.0 Zinc Oxide 3.20 16.0 Petalite 4.50 22.5 Zircopax 6.50 32.5 Totals: 100.00 % 500.0 Gm Also add: Bentonite 2.00 10.0 Rutile 3.20 16.0 Comments: substitute Spodumene for Petalite?",
      "createdBy": "Glazy Admin",
      "source": "glazy.org",
      "url": "https://glazy.org/recipes/5123"
    },
    {
      "id": 5124,
      "code": "GLAZY-5124",
      "name": "Wiser Stony White",
      "cone": "10",
      "surface": "",
      "transparency": "",
      "atmosphere": "Oxidation, Reduction",
      "subtype": "Glaze - White, Off-White",
      "ingredients": [
        {
          "material": "Custer Feldspar (1989)",
          "amount": 63.0
        },
        {
          "material": "Dolomite",
          "amount": 24.0
        },
        {
          "material": "Ball Clay",
          "amount": 9.0
        },
        {
          "material": "Silica",
          "amount": 4.0
        }
      ],
      "additionals": [
        {
          "material": "Bentonite",
          "amount": 2.0
        },
        {
          "material": "Chrome Oxide",
          "amount": 1.5
        },
        {
          "material": "Copper Carbonate",
          "amount": 0.5
        }
      ],
