Repository: MrSeldon/argilev2

File: data/glazes/glazy.json (part 306 of 315)
{
      "description": "This recipe was imported from Louis Katz's Hyperglaze database available on his website: http://falcon.tamucc.edu/lkatz/allglazes.txt More information about Louis Katz can be found on his website, http://www.louiskatz.net/ Louis Katz Notes: I am not a safety expert and any information contained in this file about safety should be ignored in favor of advice from experts. All of the materials in all glazes are potentially hazardous. All of these glaze recipes are given without any representation of accuracy or safety. They may work, they may not. They may be safe when fired or they may not. All of the materials used in them have hazards associated with them. You must be have sufficient training in the hazards before you use the the materials. You will have to determine the suitability and safety for your use. Do not assume that a lack of a warning about a material means that it is safe. Cone: 10 Surface texture: ? Firing: Ox. or Red. Recipe: Percent Batch Custer Feldspar 63.00 63.00 Dolomite 24.00 24.00 Silica 4.00 4.00 Ball Clay 9.00 9.00 Totals: 100.00 % 100.00 gm Also add: Bentonite 2.00 2.00 Copper Carbonate 0.50 0.50 Chrome 1.50 1.50 (for blue green)",
      "createdBy": "Glazy Admin",
      "source": "glazy.org",
      "url": "https://glazy.org/recipes/5124"
    },
    {
      "id": 4125,
      "code": "GLAZY-4125",
      "name": "Witcha Doo-Dah",
      "cone": "4",
      "surface": "",
      "transparency": "",
      "atmosphere": "Oxidation",
      "subtype": "Glaze - Majolica",
      "ingredients": [
        {
          "material": "Ferro Frit 3124",
          "amount": 73.3
        },
        {
          "material": "Silica",
          "amount": 13.3
        },
        {
          "material": "Kentucky OM #4 Ball Clay",
          "amount": 6.6
        },
        {
          "material": "Zircopax",
          "amount": 6.6
        }
      ],
      "description": "From Steve Davis Website: http://kazegamas.com/ Majolica: http://kazegamas.com/majolicas.htm",
      "createdBy": "Steve Davis",
      "source": "glazy.org",
      "url": "https://glazy.org/recipes/4125"
    },
    {
      "id": 23752,
      "code": "GLAZY-23752",
      "name": "WMR3 satin white",
      "cone": "10",
      "surface": "Satin",
      "transparency": "Semi-opaque",
      "atmosphere": "Oxidation",
      "subtype": "Glaze - White, Off-White",
      "ingredients": [
        {
          "material": "Feldspath potassique ICE10 (Solargil 2018)",
          "amount": 29.0
        },
        {
          "material": "Kaolin pulv\u00e9ris\u00e9 (Solargil 2018)",
          "amount": 28.0
        },
        {
          "material": "Silice 400 (Solargil 2018)",
          "amount": 20.0
        },
        {
          "material": "Dolomie (Solargil 2018)",
          "amount": 17.0
        },
        {
          "material": "Cendre d'Os (Solargil 2018)",
          "amount": 7.0
        }
      ],
      "description": "White CoE : 5,8 (Appen) : 6,5 (Sankey) Calculated Temp : 1253",
      "createdBy": "Jean-Pierre Prieto",
      "source": "glazy.org",
      "url": "https://glazy.org/recipes/23752"
    },
    {
      "id": 3024,
      "code": "GLAZY-3024",
      "name": "WoDo 40/10 Base",
      "cone": "6 - 8",
      "surface": "Matte",
      "transparency": "Semi-opaque",
      "atmosphere": "Oxidation",
      "subtype": "Glaze - Matte",
      "ingredients": [
        {
          "material": "Nepheline Syenite",
          "amount": 40.0
        },
        {
          "material": "Dolomite",
          "amount": 25.0
        },
        {
          "material": "Ball Clay",
          "amount": 20.0
        },
        {
          "material": "Talc",
          "amount": 10.0
        },
        {
          "material": "Wollastonite",
          "amount": 6.0
        }
      ],
      "description": "",
      "createdBy": "Glazy Admin",
      "source": "glazy.org",
      "url": "https://glazy.org/recipes/3024"
    },
    {
      "id": 2524,
      "code": "GLAZY-2524",
      "name": "Wolff Cream Gloss",
      "cone": "6",
      "surface": "Glossy",
      "transparency": "",
      "atmosphere": "",
      "subtype": "Glaze",
      "ingredients": [
        {
          "material": "Custer Feldspar",
          "amount": 35.0
        },
        {
          "material": "Gerstley Borate",
          "amount": 30.0
        },
        {
          "material": "Plastic Vitrox",
          "amount": 15.0
        },
        {
          "material": "Silica",
          "amount": 10.0
        },
        {
          "material": "Whiting",
          "amount": 10.0
        }
      ],
      "additionals": [
        {
          "material": "Rutile",
          "amount": 3.0
        },
        {
          "material": "Red Iron Oxide",
          "amount": 2.0
        }
      ],
      "description": "Source/Alternate names: Ceramics Monthly, May 2000 Chris Wolff Notes: Alisa Clausen: used Cornwall stone for P.V. Clay. An opaque cream under very shiny clear. Interesting structure under the gloss. Nice flat surface, evenly melted. When applied over Wolff Plum, a shiny, smooth honey brown gloss, with beautiful opalescent breaking over the high areas and where it pooled, beautiful, fluid changes of colour all over the vessel. I mixed my batch a little thick to test for dripping and even with two layers of reasonably thick glazes, it pooled to a bright opalescence, but did not drip off the foots of the pots. I am really impressed with this combination as it is the type of surface I personally like very much for decorative vessels.",
      "createdBy": "Glazy Admin",
      "source": "glazy.org",
      "url": "https://glazy.org/recipes/2524"
    },
    {
      "id": 2545,
      "code": "GLAZY-2545",
      "name": "Wolff Cream Gloss 1",
      "cone": "6",
      "surface": "Glossy",
      "transparency": "",
      "atmosphere": "Oxidation",
      "subtype": "Glaze - White, Off-White",
      "ingredients": [
        {
          "material": "Ferro Frit 3134",
          "amount": 45.5
        },
        {
          "material": "Custer Feldspar",
          "amount": 19.0
        },
        {
          "material": "EP Kaolin",
          "amount": 14.5
        },
        {
          "material": "Silica",
          "amount": 10.5
        },
        {
          "material": "Cornwall Stone",
          "amount": 6.0
        },
        {
          "material": "Talc",
          "amount": 4.5
        }
      ],
      "description": "Source/Alternate names: Wolff Cream Gloss revised by Ron Roy Notes: Alisa Clausen: Replicated original recipe with no discernable difference.",
      "createdBy": "Glazy Admin",
      "source": "glazy.org",
      "url": "https://glazy.org/recipes/2545"
    },
    {
      "id": 2579,
      "code": "GLAZY-2579",
      "name": "Wolff Light Blue",
      "cone": "6",
      "surface": "Glossy",
      "transparency": "",
      "atmosphere": "",
      "subtype": "Glaze - Blue",
      "ingredients": [
        {
          "material": "Dolomite",
          "amount": 20.0
        },
        {
          "material": "Ferro Frit 3134",
          "amount": 20.0
        },
        {
          "material": "Kaolin",
          "amount": 20.0
        },
        {
          "material": "Silica",
          "amount": 20.0
        },
        {
          "material": "Spodumene",
          "amount": 20.0
        },
        {
          "material": "Tin Oxide",
          "amount": 5.0
        },
        {
          "material": "Rutile",
          "amount": 4.0
        },
        {
          "material": "Cobalt Oxide",
          "amount": 0.5
        }
      ],
      "description": "Source/Alternate names: Ceramics Monthly May, 2000 Notes: Alisa Clausen: CM says a speckled blue, produces a variety of blues and browns when used with Plum and Cream. A stable, gloss bluish/grey even glaze for me. Over Wolff Plum, it did its thing as described in the Ceramics Monthly, with a lot of nice streaking and opalescence like blues and pooling. The light blue on its own is a nice dove grey and it gives a very nice falling and streaking over the plum.",
      "createdBy": "Glazy Admin",
      "source": "glazy.org",
      "url": "https://glazy.org/recipes/2579"
    },
    {
      "id": 2523,
      "code": "GLAZY-2523",
      "name": "Wolff Plum",
      "cone": "6",
      "surface": "Glossy",
      "transparency": "",
      "atmosphere": "Oxidation",
      "subtype": "Glaze - Iron",
      "ingredients": [
        {
          "material": "Custer Feldspar",
          "amount": 60.9
        },
        {
          "material": "Gerstley Borate",
          "amount": 13.0
        },
        {
          "material": "Kaolin",
          "amount": 8.7
        },
        {
          "material": "Silica",
          "amount": 8.7
        },
        {
          "material": "Whiting",
          "amount": 8.7
        }
      ],
      "additionals": [
        {
          "material": "Red Iron Oxide",
          "amount": 11.5
        }
      ],
      "description": "Source/Alternate names: Ceramics Monthly, May 2000 Chris Wolff Notes: Alisa Clausen: A speckled deep brown with rust and light brown specks, very shiny and smooth surface. It fired evenly from thinner to thicker, no different breaking colour.",
      "createdBy": "Glazy Admin",
      "source": "glazy.org",
      "url": "https://glazy.org/recipes/2523"
    },
    {
      "id": 5262,
      "code": "GLAZY-5262",
      "name": "Wollastonite Base",
      "cone": "6",
      "surface": "",
      "transparency": "",
      "atmosphere": "Oxidation, Reduction",
      "subtype": "Glaze - Clear",
      "ingredients": [
        {
          "material": "Wollastonite",
          "amount": 40.0
        },
        {
          "material": "Ball Clay",
          "amount": 30.0
        },
        {
          "material": "Albany slip",
          "amount": 25.0
        },
        {
          "material": "Colemanite",
          "amount": 5.0
        }
      ],
      "description": "This recipe was imported from Louis Katz's Hyperglaze database available on his website: http://falcon.tamucc.edu/lkatz/allglazes.txt More information about Louis Katz can be found on his website, http://www.louiskatz.net/ Louis Katz Notes: I am not a safety expert and any information contained in this file about safety should be ignored in favor of advice from experts. All of the materials in all glazes are potentially hazardous. All of these glaze recipes are given without any representation of accuracy or safety. They may work, they may not. They may be safe when fired or they may not. All of the materials used in them have hazards associated with them. You must be have sufficient training in the hazards before you use the the materials. You will have to determine the suitability and safety for your use. Do not assume that a lack of a warning about a material means that it is safe. Cone: 6 Surface texture: ? Firing: Ox. or Red. Glaze type: base Recipe: Percent Batch Colemanite 5.00 5.00 Wollastonite 40.00 40.00 Albany 25.00 25.00 Ball Clay 30.00 30.00 Totals: 100.00 % 100.00 gm",
      "createdBy": "Glazy Admin",
      "source": "glazy.org",
      "url": "https://glazy.org/recipes/5262"
    },
    {
      "id": 126313,
      "code": "GLAZY-126313",
      "name": "Wolly Fruit",
      "cone": "5 - 6",
      "surface": "",
      "transparency": "Translucent",
      "atmosphere": "Oxidation",
      "subtype": "Glaze - Crystalline",
      "ingredients": [
        {
          "material": "Nepheline Syenite",
          "amount": 47.0
        },
        {
          "material": "Wollastonite",
          "amount": 11.7
        },
        {
          "material": "Kaolin",
          "amount": 9.7
        },
        {
          "material": "Soda Ash",
          "amount": 9.6
        },
        {
          "material": "Ferro Frit 3124",
          "amount": 8.7
        },
        {
          "material": "Lithium Carbonate",
          "amount": 8.7
        },
        {
          "material": "Silica",
          "amount": 4.6
        }
      ],
      "additionals": [
        {
          "material": "Titanium Dioxide",
          "amount": 5.2
        },
        {
          "material": "Red Iron Oxide",
          "amount": 5.0
        },
        {
          "material": "Bentonite",
          "amount": 2.0
        }
      ],
      "description": "This has nearly the exact same UMF of Jen's Juicy fruit, but it uses materials I have more easy access too. Also uses Titanium Dioxide - 8, Copper Carbonate - 4 for a green color. SCM Firing Cycle (its slightly different from Steven Hill's, no \"bisque segment\") Ramp 1 - 350f/hr, 990f, hold 0 Ramp 2 - 100f/hr, 1100, hold 0 Ramp 3 - 375f/hr, 2190, hold 0 Ramp 4 - 270f/hr, 2250, hold 5m Ramp 5 - 999f/hr, 1742, hold 1.5hr Ramp 6 - 50f/hr, 1600, hold 1hr Ramp 7 - 50f/hr, 1500, hold 1 hr",
      "createdBy": "Sid Henderson",
      "source": "glazy.org",
      "url": "https://glazy.org/recipes/126313"
    },
    {
      "id": 43529,
      "code": "GLAZY-43529",
      "name": "WOM Glaze",
      "cone": "4",
      "surface": "",
      "transparency": "",
      "atmosphere": "Oxidation",
      "subtype": "Glaze - White, Off-White",
      "ingredients": [
        {
          "material": "Ferro Frit 3124",
          "amount": 77.0
        },
        {
          "material": "Kona F-4 feldspar",
          "amount": 14.0
        },
        {
          "material": "Whiting",
          "amount": 7.0
        },
        {
          "material": "EP Kaolin",
          "amount": 2.0
        }
      ],
      "additionals": [
        {
          "material": "Tin Oxide",
          "amount": 10.0
        },
        {
          "material": "Bentonite",
          "amount": 2.0
        }
      ],
      "description": "From Virginia Scotchie's Clay and Glaze Compendium",
      "createdBy": "Glazy Admin",
      "source": "glazy.org",
      "url": "https://glazy.org/recipes/43529"
    },
    {
      "id": 3248,
      "code": "GLAZY-3248",
      "name": "Woo Blue",
      "cone": "9 - 10",
      "surface": "Glossy",
      "transparency": "Opaque",
      "atmosphere": "Oxidation, Reduction",
      "subtype": "Glaze - Blue",
      "ingredients": [
        {
          "material": "G-200 Feldspar",
          "amount": 38.9
        },
        {
          "material": "Silica",
          "amount": 25.0
        },
        {
          "material": "Whiting",
          "amount": 16.7
        },
        {
          "material": "Kentucky OM #4 Ball Clay",
          "amount": 12.0
        }
      ],
      "additionals": [
        {
          "material": "Rutile",
          "amount": 3.7
        },
        {
          "material": "Red Iron Oxide",
          "amount": 2.7
        },
        {
          "material": "Bentonite",
          "amount": 0.9
        }
      ],
      "description": "Via Tara Hagen's Glazeitorium http://glazeitorium.blogspot.com/",
      "createdBy": "Tara Hagen",
      "source": "glazy.org",
      "url": "https://glazy.org/recipes/3248"
    },
    {
      "id": 41496,
      "code": "GLAZY-41496",
      "name": "Woo Blue Boo (Romero House)",
      "cone": "10",
      "surface": "",
      "transparency": "",
      "atmosphere": "Reduction",
      "subtype": "Glaze",
      "ingredients": [
        {
          "material": "Silica",
          "amount": 24.32
        },
        {
          "material": "Custer Feldspar",
          "amount": 18.92
        },
        {
          "material": "Soda Feldspar",
          "amount": 18.92
        },
        {
          "material": "Whiting",
          "amount": 16.22
        },
        {
          "material": "Ball Clay",
          "amount": 13.51
        },
        {
          "material": "Red Iron Oxide",
          "amount": 3.6
        },
        {
          "material": "Rutile",
          "amount": 3.6
        },
        {
          "material": "Bentonite",
          "amount": 0.9
        }
      ],
      "description": "",
      "createdBy": "KBangs",
      "source": "glazy.org",
      "url": "https://glazy.org/recipes/41496"
    },
    {
      "id": 2874,
      "code": "GLAZY-2874",
      "name": "Woo Blue Brown",
      "cone": "10",
      "surface": "Glossy",
      "transparency": "",
      "atmosphere": "Reduction",
      "subtype": "Glaze - Blue",
      "ingredients": [
        {
          "material": "Kingman Feldspar",
          "amount": 42.0
        },
        {
          "material": "Silica",
          "amount": 27.0
        },
        {
          "material": "Whiting",
          "amount": 18.0
        },
        {
          "material": "Ball Clay",
          "amount": 13.0
        }
      ],
      "additionals": [
        {
          "material": "Red Iron Oxide",
          "amount": 4.0
        },
        {
          "material": "Rutile",
          "amount": 4.0
        },
        {
          "material": "Bentonite",
          "amount": 2.0
        }
      ],
      "description": "Source/Alternate names: Robert or Marie Woo Ceramics Monthly (1975) Notes: Richard Aerni: it goes that iron/rutile blue where the application is of medium thickness, and where thinner breaks brown. I used it as a base glaze which was then wax resisted and the pot was then dipped into a glossy white, which overlay it and broke it up a bit. Notes: Barb Bihler: Apply medium to slightly thicker. This glaze goes brown if very thin, orangey-brown if thin, blue breaking to brown if medium, gets bright purplish overtones and very fat looking if thick. Runs badly if very thick. Notes: Dave Eitel: found it very temperamental",
      "createdBy": "Glazy Admin",
      "source": "glazy.org",
      "url": "https://glazy.org/recipes/2874"
    },
    {
      "id": 5125,
      "code": "GLAZY-5125",
      "name": "WOO BLUE BROWN",
      "cone": "10",
      "surface": "Glossy",
      "transparency": "",
      "atmosphere": "Reduction",
      "subtype": "Glaze - Blue",
      "ingredients": [
        {
          "material": "Potash Feldspar",
          "amount": 41.6
        },
        {
          "material": "Silica",
          "amount": 26.7
        },
        {
          "material": "Whiting",
          "amount": 17.8
        },
        {
          "material": "Kentucky OM #4 Ball Clay",
          "amount": 12.9
        },
        {
          "material": "Bentonite",
          "amount": 1.0
        }
      ],
      "additionals": [
        {
          "material": "Red Iron Oxide",
          "amount": 4.0
        },
        {
          "material": "Rutile",
          "amount": 4.0
        }
      ],
      "description": "This recipe was imported from Louis Katz's Hyperglaze database available on his website: http://falcon.tamucc.edu/lkatz/allglazes.txt More information about Louis Katz can be found on his website, http://www.louiskatz.net/ Louis Katz Notes: I am not a safety expert and any information contained in this file about safety should be ignored in favor of advice from experts. All of the materials in all glazes are potentially hazardous. All of these glaze recipes are given without any representation of accuracy or safety. They may work, they may not. They may be safe when fired or they may not. All of the materials used in them have hazards associated with them. You must be have sufficient training in the hazards before you use the the materials. You will have to determine the suitability and safety for your use. Do not assume that a lack of a warning about a material means that it is safe. Cone: 10 Color: blue/brown Surface texture: shiny Firing: Reduction Glaze type: Ca MidRoad Recipe: Percent Batch Potash Feldspar 41.60 208.0 Flint 26.70 133.5 OM-4 Ball Clay 12.90 64.5 Whiting 17.80 89.0 Bentonite 1.00 5.0 Totals: 100.00 % 500.0 Gm Also add: Red Iron Oxide 4.00 20.0 Rutile 4.00 20.0 Comments: Apply medium to slightly thicker. This glaze is brown if very thin, orange-brown if thin, blue with purplish overtones when thicker. Runs badly if very thick.,",
      "createdBy": "Glazy Admin",
      "source": "glazy.org",
      "url": "https://glazy.org/recipes/5125"
    },
    {
      "id": 5126,
      "code": "GLAZY-5126",
      "name": "Woo Yellow",
      "cone": "10",
      "surface": "",
      "transparency": "",
      "atmosphere": "Oxidation, Reduction",
      "subtype": "Glaze - Yellow",
      "ingredients": [
        {
          "material": "Kona F-4 feldspar",
          "amount": 39.28
        },
        {
          "material": "Barium Carbonate",
          "amount": 29.76
        },
        {
          "material": "Dolomite",
          "amount": 14.28
        },
        {
          "material": "Kaolin",
          "amount": 8.34
        },
        {
          "material": "Silica",
          "amount": 8.34
        }
      ],
      "additionals": [
        {
          "material": "Zircopax",
          "amount": 17.0
        },
        {
          "material": "Red Iron Oxide",
          "amount": 3.6
        }
      ],
      "description": "This recipe was imported from Louis Katz's Hyperglaze database available on his website: http://falcon.tamucc.edu/lkatz/allglazes.txt More information about Louis Katz can be found on his website, http://www.louiskatz.net/ Louis Katz Notes: I am not a safety expert and any information contained in this file about safety should be ignored in favor of advice from experts. All of the materials in all glazes are potentially hazardous. All of these glaze recipes are given without any representation of accuracy or safety. They may work, they may not. They may be safe when fired or they may not. All of the materials used in them have hazards associated with them. You must be have sufficient training in the hazards before you use the the materials. You will have to determine the suitability and safety for your use. Do not assume that a lack of a warning about a material means that it is safe. Cone: 10 Color: IRON YWELLOW Firing: Ox. or Red. Recipe: Percent Batch F-4 39.28 6285 Bar Carb 29.76 4762 Dolomite 14.28 2285 Kaolin 8.34 1334 Flint 8.34 1334 Totals: 100.00 % 16000 Gm Also add: Zircopax 17.00 2720 RIO 3.60 576",
      "createdBy": "Glazy Admin",
      "source": "glazy.org",
      "url": "https://glazy.org/recipes/5126"
    },
    {
      "id": 5127,
      "code": "GLAZY-5127",
      "name": "Woo Yellow",
      "cone": "10",
      "surface": "Matte",
      "transparency": "",
      "atmosphere": "Reduction",
      "subtype": "Glaze - Matte",
      "ingredients": [
        {
          "material": "Kona F-4 feldspar",
          "amount": 33.27
        },
        {
          "material": "Barium Carbonate",
          "amount": 25.2
        },
        {
          "material": "Zircopax",
          "amount": 15.12
        },
        {
          "material": "Dolomite",
          "amount": 12.1
        },
        {
          "material": "Ball Clay",
          "amount": 7.16
        },
        {
          "material": "Silica",
          "amount": 7.16
        }
      ],
      "additionals": [
        {
          "material": "Red Iron Oxide",
          "amount": 2.02
        }
      ],
      "description": "This recipe was imported from Louis Katz's Hyperglaze database available on his website: http://falcon.tamucc.edu/lkatz/allglazes.txt More information about Louis Katz can be found on his website, http://www.louiskatz.net/ Louis Katz Notes: I am not a safety expert and any information contained in this file about safety should be ignored in favor of advice from experts. All of the materials in all glazes are potentially hazardous. All of these glaze recipes are given without any representation of accuracy or safety. They may work, they may not. They may be safe when fired or they may not. All of the materials used in them have hazards associated with them. You must be have sufficient training in the hazards before you use the the materials. You will have to determine the suitability and safety for your use. Do not assume that a lack of a warning about a material means that it is safe. Cone: 10 Color: iron yellow Surface texture: matte Firing: Reduction Glaze type: Ba Mg Matt Recipe: Percent Batch Kona F-4 Spar 33.27 2665 Barium Carbonate 25.20 2019 Dolomite 12.10 969 Ball Clay 7.16 574 Silica 7.16 574 Zircopax 15.12 1211 Totals: 100.00 % 8011 Gm Also add: Red Iron Oxide 2.02 162 Comments: Omit Iron and add 2% Copper Carbonate for Turquoise. No colorant results in tan/white.",
      "createdBy": "Glazy Admin",
      "source": "glazy.org",
      "url": "https://glazy.org/recipes/5127"
    },
    {
      "id": 6399,
      "code": "GLAZY-6399",
      "name": "Woo Yellow",
      "cone": "10",
      "surface": "Matte",
      "transparency": "Opaque",
      "atmosphere": "Reduction",
      "subtype": "Glaze - Yellow - Barium",
      "ingredients": [
        {
          "material": "Kona F-4 feldspar",
          "amount": 35.9
        },
        {
          "material": "Barium Carbonate",
          "amount": 27.2
        },
        {
          "material": "Zinc Oxide",
          "amount": 16.3
        },
        {
          "material": "Dolomite",
          "amount": 13.0
        },
        {
          "material": "EP Kaolin",
          "amount": 8.0
        }
      ],
      "additionals": [
        {
          "material": "Red Iron Oxide",
          "amount": 3.3
        },
        {
          "material": "Bentonite",
          "amount": 2.2
        }
      ],
      "description": "Tennessee Technological University - Appalachian Center for Crafts - Clay Studio \ufffc Vince Pitelka, 2015 https://sites.tntech.edu/wpitelka/handoutsinformation/ Notes: NOT FOOD-SAFE, Opaque, Matt, Good Color-Breaking \u2013 bright iron yellow where thick, brown where thin.",
      "createdBy": "Glazy Admin",
      "source": "glazy.org",
      "url": "https://glazy.org/recipes/6399"
    },
    {
      "id": 31674,
      "code": "GLAZY-31674",
      "name": "Woo Yellow",
      "cone": "10",
      "surface": "Stony Matte",
      "transparency": "Opaque",
      "atmosphere": "Oxidation, Reduction",
      "subtype": "Glaze - Yellow - Iron",
      "ingredients": [
        {
          "material": "Minspar 200",
          "amount": 34.0
        },
        {
          "material": "Barium Carbonate",
          "amount": 25.0
        },
        {
          "material": "Zircopax",
          "amount": 15.0
        },
        {
          "material": "Dolomite",
          "amount": 12.0
        },
        {
          "material": "EP Kaolin",
          "amount": 7.0
        },
        {
          "material": "Silica",
          "amount": 7.0
        }
      ],
      "additionals": [
        {
          "material": "Red Iron Oxide",
          "amount": 3.0
        }
      ],
      "description": "",
      "createdBy": "Alfred Grinding Room - Glazes",
      "source": "glazy.org",
      "url": "https://glazy.org/recipes/31674"
    },
    {
      "id": 44029,
      "code": "GLAZY-44029",
      "name": "Woo Yellow",
      "cone": "10",
      "surface": "",
      "transparency": "",
      "atmosphere": "",
      "subtype": "Glaze - Yellow - Barium",
      "ingredients": [
        {
          "material": "Kona F-4 feldspar",
          "amount": 33.0
        },
        {
          "material": "Barium Carbonate",
          "amount": 25.0
        },
        {
          "material": "Zircopax",
          "amount": 15.0
        },
        {
          "material": "Dolomite",
          "amount": 12.0
        },
        {
          "material": "EP Kaolin",
          "amount": 7.0
        },
        {
          "material": "Silica",
          "amount": 7.0
        },
        {
          "material": "Red Iron Oxide",
          "amount": 3.0
        }
      ],
      "description": "From Virginia Scotchie's Clay and Glaze Compendium",
      "createdBy": "Glazy Admin",
      "source": "glazy.org",
      "url": "https://glazy.org/recipes/44029"
    },
    {
      "id": 31547,
      "code": "GLAZY-31547",
      "name": "Woo Yellow - NCMC",
      "cone": "6",
      "surface": "",
      "transparency": "",
      "atmosphere": "",
      "subtype": "Glaze",
      "ingredients": [
        {
          "material": "Neph Sye A270",
          "amount": 42.5
        },
        {
          "material": "Strontium Carbonate",
          "amount": 24.0
        },
        {
          "material": "Dolomite",
          "amount": 15.41
        },
        {
          "material": "EP Kaolin",
          "amount": 9.04
        },
        {
          "material": "Silica",
          "amount": 9.04
        },
        {
          "material": "Zircopax",
          "amount": 6.2
        },
        {
          "material": "Bentonite",
          "amount": 4.0
        },
        {
          "material": "Red Iron Oxide",
          "amount": 3.0
        },
        {
          "material": "Epsom salts",
          "amount": 1.0
        }
      ],
      "description": "",
      "createdBy": "Stephen Stuchell",
      "source": "glazy.org",
      "url": "https://glazy.org/recipes/31547"
    },
    {
      "id": 11002,
      "code": "GLAZY-11002",
      "name": "Woo Yellow -old (Cedar Hill)",
      "cone": "6",
      "surface": "Matte",
      "transparency": "Opaque",
      "atmosphere": "Oxidation",
      "subtype": "Glaze",
      "ingredients": [
        {
          "material": "Nepheline Syenite",
          "amount": 42.5
        },
        {
          "material": "Strontium Carbonate",
          "amount": 23.9
        },
        {
          "material": "Dolomite",
          "amount": 15.41
        },
        {
          "material": "EP Kaolin",
          "amount": 9.04
        },
        {
          "material": "Silica",
          "amount": 9.04
        }
      ],
      "additionals": [
        {
          "material": "Zircopax",
          "amount": 19.23
        },
        {
          "material": "Bentonite",
          "amount": 4.76
        },
        {
          "material": "Red Iron Oxide",
          "amount": 3.57
        }
      ],
      "description": "Cedar Hill Studio old Woo Yellow recipe.",
      "createdBy": "Sue McLeod",
      "source": "glazy.org",
      "url": "https://glazy.org/recipes/11002"
    },
    {
      "id": 29152,
      "code": "GLAZY-29152",
      "name": "Woo Yellow Matt",
      "cone": "10",
      "surface": "Matte",
      "transparency": "",
      "atmosphere": "Reduction, Oxidation",
      "subtype": "Glaze - Yellow",
      "ingredients": [
        {
          "material": "Kona F-4 feldspar",
          "amount": 33.0
        },
        {
          "material": "Barium Carbonate",
          "amount": 25.0
        },
        {
          "material": "Zinc Oxide",
          "amount": 15.0
        },
        {
          "material": "Dolomite",
          "amount": 12.0
        },
        {
          "material": "Kaolin",
          "amount": 7.0
        },
        {
          "material": "Silica",
          "amount": 7.0
        },
        {
          "material": "Red Iron Oxide",
          "amount": 3.0
        },
        {
          "material": "Bentonite",
          "amount": 2.0
        }
      ],
      "description": "From the Kansas City Art Institute Ceramic Department (KCAI), Glaze Formulas, 15 February 1990. http://www.brackers.com/wp-content/uploads/2015/02/KCAI-Glaze-Recpies.pdf",
      "createdBy": "Glazy Admin",
      "source": "glazy.org",
      "url": "https://glazy.org/recipes/29152"
    },
    {
      "id": 5128,
      "code": "GLAZY-5128",
      "name": "Woo Yellow Matte",
      "cone": "10",
      "surface": "Matte",
      "transparency": "",
      "atmosphere": "Oxidation, Reduction",
      "subtype": "Glaze - Yellow",
      "ingredients": [
        {
          "material": "Kona F-4 feldspar",
          "amount": 33.33
        },
        {
          "material": "Barium Carbonate",
          "amount": 25.25
        },
        {
          "material": "Zinc Oxide",
          "amount": 15.15
        },
        {
          "material": "Dolomite",
          "amount": 12.12
        },
        {
          "material": "Kaolin",
          "amount": 7.07
        },
        {
          "material": "Silica",
          "amount": 7.07
        }
      ],
      "additionals": [
        {
          "material": "Red Iron Oxide",
          "amount": 3.03
        },
        {
          "material": "Bentonite",
          "amount": 2.02
        }
      ],
      "description": "This recipe was imported from Louis Katz's Hyperglaze database available on his website: http://falcon.tamucc.edu/lkatz/allglazes.txt More information about Louis Katz can be found on his website, http://www.louiskatz.net/ Louis Katz Notes: I am not a safety expert and any information contained in this file about safety should be ignored in favor of advice from experts. All of the materials in all glazes are potentially hazardous. All of these glaze recipes are given without any representation of accuracy or safety. They may work, they may not. They may be safe when fired or they may not. All of the materials used in them have hazards associated with them. You must be have sufficient training in the hazards before you use the the materials. You will have to determine the suitability and safety for your use. Do not assume that a lack of a warning about a material means that it is safe. Cone: 10 Color: yellow Surface texture: matte Firing: Ox. or Red. Recipe: Percent Batch F-4 33.33 32.97 Barium Carbonate 25.25 24.98 Dolomite 12.12 11.99 Kaolin 7.07 6.99 Silica 7.07 6.99 Zinc Oxide 15.15 14.99 Totals: 100.00 % 98.92 gm Also add: RIO 3.03 3.00 Bentonite 2.02 2.00",
      "createdBy": "Glazy Admin",
      "source": "glazy.org",
      "url": "https://glazy.org/recipes/5128"
    },
    {
      "id": 13115,
      "code": "GLAZY-13115",
      "name": "Wood Ash #2018-01",
      "cone": "6",
      "surface": "",
      "transparency": "",
      "atmosphere": "Oxidation, Neutral",
      "subtype": "Glaze",
      "ingredients": [
        {
          "material": "Silica",
          "amount": 27.0
        },
        {
          "material": "EP Kaolin",
          "amount": 18.0
        },
        {
          "material": "Gerstley Borate",
          "amount": 18.0
        },
        {
          "material": "Pine wood ash",
          "amount": 18.0
        },
        {
          "material": "Nepheline Syenite Norwegian",
          "amount": 18.0
        }
      ],
      "description": "A wood ash glaze made from the ash of mostly spruce/pine/fir lumber scraps, as well as some maple and walnut wood.",
      "createdBy": "Gabriel Cain",
      "source": "glazy.org",
      "url": "https://glazy.org/recipes/13115"
    },
    {
      "id": 4730,
      "code": "GLAZY-4730",
      "name": "Wood Ash 1",
      "cone": "4",
      "surface": "",
      "transparency": "",
      "atmosphere": "Oxidation, Reduction",
      "subtype": "Glaze - Ash",
      "ingredients": [
        {
          "material": "Colemanite",
          "amount": 50.63
        },
        {
          "material": "Custer Feldspar (1989)",
          "amount": 25.96
        },
        {
          "material": "Wood ash",
          "amount": 9.49
        },
        {
          "material": "Kaolin",
          "amount": 6.33
        },
        {
          "material": "Ball Clay",
          "amount": 4.43
        },
        {
          "material": "Borax",
          "amount": 3.16
        }
      ],
      "description": "This recipe was imported from Louis Katz's Hyperglaze database available on his website: http://falcon.tamucc.edu/lkatz/allglazes.txt More information about Louis Katz can be found on his website, http://www.louiskatz.net/ Louis Katz Notes: I am not a safety expert and any information contained in this file about safety should be ignored in favor of advice from experts. All of the materials in all glazes are potentially hazardous. All of these glaze recipes are given without any representation of accuracy or safety. They may work, they may not. They may be safe when fired or they may not. All of the materials used in them have hazards associated with them. You must be have sufficient training in the hazards before you use the the materials. You will have to determine the suitability and safety for your use. Do not assume that a lack of a warning about a material means that it is safe. Cone: 04 Surface texture: ? Firing: Ox. or Red. Glaze type: DRY ASH Recipe: Percent Batch Colemanite 50.63 50.63 Wood Ash 9.49 9.49 Custer Feldspar 25.96 25.96 Ball Clay 4.43 4.43 Kaolin 6.33 6.33 Borax 3.16 3.16 Totals: 100.00 % 100.00 gm Wood Ash: caustic-avoid contact with skin or eyes",
      "createdBy": "Glazy Admin",
      "source": "glazy.org",
      "url": "https://glazy.org/recipes/4730"
    },
    {
      "id": 4731,
      "code": "GLAZY-4731",
      "name": "Wood Ash 2",
      "cone": "4",
      "surface": "",
      "transparency": "",
      "atmosphere": "Oxidation, Reduction",
      "subtype": "Glaze - Ash",
      "ingredients": [
        {
          "material": "Colemanite",
          "amount": 47.97
        },
        {
          "material": "Oat straw ash",
          "amount": 29.9
        },
        {
          "material": "Custer Feldspar (1989)",
          "amount": 8.97
        },
        {
          "material": "Kaolin",
          "amount": 5.98
        },
        {
          "material": "Ball Clay",
          "amount": 4.19
        },
        {
          "material": "Borax",
          "amount": 2.99
        }
      ],
      "description": "This recipe was imported from Louis Katz's Hyperglaze database available on his website: http://falcon.tamucc.edu/lkatz/allglazes.txt More information about Louis Katz can be found on his website, http://www.louiskatz.net/ Louis Katz Notes: I am not a safety expert and any information contained in this file about safety should be ignored in favor of advice from experts. All of the materials in all glazes are potentially hazardous. All of these glaze recipes are given without any representation of accuracy or safety. They may work, they may not. They may be safe when fired or they may not. All of the materials used in them have hazards associated with them. You must be have sufficient training in the hazards before you use the the materials. You will have to determine the suitability and safety for your use. Do not assume that a lack of a warning about a material means that it is safe. Cone: 04 Firing: Ox. or Red. Glaze type: DRY ASH Recipe: Percent Batch Colemanite 47.97 47.97 Oak Ash 29.90 29.90 Custer Feldspar 8.97 8.97 Ball Clay 4.19 4.19 Kaolin 5.98 5.98 Borax 2.99 2.99 Totals: 100.00 % 100.00 gm",
      "createdBy": "Glazy Admin",
      "source": "glazy.org",
      "url": "https://glazy.org/recipes/4731"
    },
    {
      "id": 1646,
      "code": "GLAZY-1646",
      "name": "Wood Ash Look",
      "cone": "6",
      "surface": "",
      "transparency": "",
      "atmosphere": "Oxidation",
      "subtype": "Glaze - Wood",
      "ingredients": [
        {
          "material": "Ferro Frit 3195",
          "amount": 23.0
        },
        {
          "material": "Whiting",
          "amount": 17.0
        },
        {
          "material": "EP Kaolin",
          "amount": 10.0
        }
      ],
      "description": "ClayArt Listserv recipe < If you find this glaze useful, please consider submitting it to the GlazeBase project with full documentation. Use one of the GlazeBase submission formats available on the CeramicsWeb web page. comments: hi. I have a recipe for a fake wood ash at cone 6 oxidation. It does run in those rivulets. I added 3% copper carbonate but I am sure some other colorants would be worth a try. submitted by: Suzanne Fuqua e-mail:",
      "createdBy": "Glazy Admin",
      "source": "glazy.org",
      "url": "https://glazy.org/recipes/1646"
    },
    {
      "id": 32334,
      "code": "GLAZY-32334",
      "name": "Wood Ash Trailing Glaze",
      "cone": "12",
      "surface": "",
      "transparency": "",
      "atmosphere": "Reduction",
