Repository: MrSeldon/argilev2

File: data/glazes/glazy.json (part 307 of 315)
{
      "subtype": "Glaze - Ash",
      "ingredients": [
        {
          "material": "Potash Feldspar",
          "amount": 32.0
        },
        {
          "material": "Silica",
          "amount": 30.0
        },
        {
          "material": "Wood ash",
          "amount": 25.0
        },
        {
          "material": "Ball Clay",
          "amount": 13.0
        }
      ],
      "description": "From \"Pine Mills Pottery\" (Gary and Daphne Hatcher), Ceramics Monthly, April 1987 This glaze can be trailed over other glazes as is, or it can be colored with oxides. I mix the dry base with the blue pigment instead of water for varying in\u00ad tensities of blue.",
      "createdBy": "Glazy Admin",
      "source": "glazy.org",
      "url": "https://glazy.org/recipes/32334"
    },
    {
      "id": 43264,
      "code": "GLAZY-43264",
      "name": "Wood Ash Yellow",
      "cone": "10",
      "surface": "",
      "transparency": "",
      "atmosphere": "",
      "subtype": "Glaze - Ash",
      "ingredients": [
        {
          "material": "Wood ash",
          "amount": 45.0
        },
        {
          "material": "Cornwall Stone",
          "amount": 24.0
        },
        {
          "material": "EP Kaolin",
          "amount": 13.0
        },
        {
          "material": "Kentucky OM #4 Ball Clay",
          "amount": 12.0
        },
        {
          "material": "Bentonite",
          "amount": 2.0
        },
        {
          "material": "Iron oxide",
          "amount": 2.0
        }
      ],
      "description": "From Virginia Scotchie's Clay and Glaze Compendium",
      "createdBy": "Glazy Admin",
      "source": "glazy.org",
      "url": "https://glazy.org/recipes/43264"
    },
    {
      "id": 41184,
      "code": "GLAZY-41184",
      "name": "Wood-Derek-Kuttel Chun (Custer Jun)",
      "cone": "9 - 12",
      "surface": "Semi-glossy",
      "transparency": "Translucent",
      "atmosphere": "Reduction",
      "subtype": "Glaze - Iron - Celadon - Chun",
      "ingredients": [
        {
          "material": "Custer Feldspar",
          "amount": 50.0
        },
        {
          "material": "Silica",
          "amount": 25.5
        },
        {
          "material": "Whiting",
          "amount": 11.0
        },
        {
          "material": "Dolomite",
          "amount": 6.5
        },
        {
          "material": "Grolleg Kaolin",
          "amount": 3.5
        },
        {
          "material": "Bone Ash",
          "amount": 2.0
        },
        {
          "material": "Red Iron Oxide",
          "amount": 1.5
        }
      ],
      "additionals": [
        {
          "material": "Bentonite",
          "amount": 1.0
        }
      ],
      "description": "I took Nigel Wood's glaze and Derek Au's substitution of Grolleg and Mahavir feldspar and recalculated the chemistry with Custer feldspar. I got really got good results. This is that recipe, here's the info from Derek's entry. On page 266 of Nigel Wood's excellent book, Chinese Glazes. Glaze 9. Jun glaze 1280-1300 degrees reduction. The chemical analysis is listed as: SiO2 68.2 Al2O3 10.8 TiO2 -.- Fe2O3 1.8 CaO 10.3 MgO 1.6 K2O 5.1 Na2O 1.3 P2O5 0.9 Notes: Inge Nielsen URL: http://mypottery.blog.com/glaze-tests-and-recipes/10-jun-chun-glaze-tests/ Conclusion: This must be applied thickly \u2013 two dips. It\u00b4s a good light blue but I would like a little more glassy and less fatty surface. Correction: Actually very pretty indeed. Must be applied to the right thickness.",
      "createdBy": "Alexander Kuttel",
      "source": "glazy.org",
      "url": "https://glazy.org/recipes/41184"
    },
    {
      "id": 42609,
      "code": "GLAZY-42609",
      "name": "Wood-Derek-Kuttel Chun (Custer Jun)",
      "cone": "10 - 13",
      "surface": "Semi-glossy",
      "transparency": "Translucent",
      "atmosphere": "Reduction, Salt & Soda, Wood",
      "subtype": "Glaze - Iron - Celadon - Chun",
      "ingredients": [
        {
          "material": "Custer Feldspar",
          "amount": 50.0
        },
        {
          "material": "Silica",
          "amount": 25.5
        },
        {
          "material": "Whiting",
          "amount": 11.0
        },
        {
          "material": "Dolomite",
          "amount": 6.5
        },
        {
          "material": "Grolleg Kaolin",
          "amount": 3.5
        },
        {
          "material": "Bone Ash",
          "amount": 2.0
        },
        {
          "material": "Red Iron Oxide",
          "amount": 1.5
        }
      ],
      "additionals": [
        {
          "material": "Bentonite",
          "amount": 1.0
        }
      ],
      "description": "Needs to be applied thickly and responds best to higher temperatures. Works well in wood and salt firings.",
      "createdBy": "chance taylor",
      "source": "glazy.org",
      "url": "https://glazy.org/recipes/42609"
    },
    {
      "id": 32385,
      "code": "GLAZY-32385",
      "name": "Wood/Salt Flashing Wash",
      "cone": "9 - 12",
      "surface": "",
      "transparency": "",
      "atmosphere": "Salt & Soda, Wood",
      "subtype": "Slip & Engobe - Slip",
      "ingredients": [
        {
          "material": "Tile #6 Kaolin",
          "amount": 80.0
        },
        {
          "material": "Nepheline Syenite",
          "amount": 20.0
        }
      ],
      "additionals": [
        {
          "material": "Bentonite",
          "amount": 2.5
        }
      ],
      "description": "From \"Shared Visions\" by Alan Willoughby with Linda Shusterman. Ceramics Monthly, December 1999.",
      "createdBy": "Glazy Admin",
      "source": "glazy.org",
      "url": "https://glazy.org/recipes/32385"
    },
    {
      "id": 75714,
      "code": "GLAZY-75714",
      "name": "Woody",
      "cone": "5 - 6",
      "surface": "",
      "transparency": "",
      "atmosphere": "Oxidation",
      "subtype": "Glaze",
      "ingredients": [
        {
          "material": "\u041d\u0435\u0444\u0435\u043b\u0438\u043d \u0421\u0438\u0435\u043d\u0438\u0442 (Altaflux-45)",
          "amount": 37.0
        },
        {
          "material": "\u041a\u0432\u0430\u0440\u0446\u0435\u0432\u0430\u044f \u043c\u0443\u043a\u0430 Silverbond 15",
          "amount": 25.0
        },
        {
          "material": "\u0412\u043e\u043b\u043b\u0430\u0441\u0442\u043e\u043d\u0438\u0442 (\u041c\u0418\u0412\u041e\u041b\u041b)",
          "amount": 20.0
        },
        {
          "material": "\u041e\u043a\u0441\u0438\u0434 \u0446\u0438\u043d\u043a\u0430",
          "amount": 10.0
        },
        {
          "material": "\u041a\u0430\u043e\u043b\u0438\u043d \u041a\u0424\u041d-2",
          "amount": 8.0
        },
        {
          "material": "Red Iron Oxide",
          "amount": 1.8
        },
        {
          "material": "Chrome Oxide",
          "amount": 0.2
        }
      ],
      "description": "",
      "createdBy": "Vika Dober",
      "source": "glazy.org",
      "url": "https://glazy.org/recipes/75714"
    },
    {
      "id": 43489,
      "code": "GLAZY-43489",
      "name": "Woody Base Glaze A",
      "cone": "04 - 02",
      "surface": "",
      "transparency": "",
      "atmosphere": "Oxidation",
      "subtype": "Glaze - White, Off-White",
      "ingredients": [
        {
          "material": "Ferro Frit 3124",
          "amount": 45.0
        },
        {
          "material": "Ferro Frit 3304",
          "amount": 45.0
        },
        {
          "material": "EP Kaolin",
          "amount": 10.0
        }
      ],
      "description": "From Virginia Scotchie's Clay and Glaze Compendium",
      "createdBy": "Glazy Admin",
      "source": "glazy.org",
      "url": "https://glazy.org/recipes/43489"
    },
    {
      "id": 43490,
      "code": "GLAZY-43490",
      "name": "Woody Base Glaze B",
      "cone": "04 - 02",
      "surface": "",
      "transparency": "",
      "atmosphere": "Oxidation",
      "subtype": "Glaze - White, Off-White",
      "ingredients": [
        {
          "material": "Ferro Frit 3124",
          "amount": 75.5
        },
        {
          "material": "EP Kaolin",
          "amount": 9.4
        },
        {
          "material": "Nepheline Syenite",
          "amount": 9.4
        },
        {
          "material": "Lithium Carbonate",
          "amount": 3.8
        },
        {
          "material": "Bentonite",
          "amount": 1.9
        }
      ],
      "description": "From Virginia Scotchie's Clay and Glaze Compendium",
      "createdBy": "Glazy Admin",
      "source": "glazy.org",
      "url": "https://glazy.org/recipes/43490"
    },
    {
      "id": 23526,
      "code": "GLAZY-23526",
      "name": "Woody VC 611",
      "cone": "6",
      "surface": "Glossy",
      "transparency": "Transparent",
      "atmosphere": "Oxidation",
      "subtype": "Glaze - Ash",
      "ingredients": [
        {
          "material": "Wood ash",
          "amount": 33.22
        },
        {
          "material": "Nepheline Syenite",
          "amount": 30.56
        },
        {
          "material": "EP Kaolin",
          "amount": 7.97
        },
        {
          "material": "Gerstley Borate",
          "amount": 7.97
        },
        {
          "material": "Silica",
          "amount": 7.97
        },
        {
          "material": "Whiting",
          "amount": 7.97
        },
        {
          "material": "Lithium Carbonate",
          "amount": 3.99
        }
      ],
      "additionals": [
        {
          "material": "Chrome Oxide",
          "amount": 0.5
        }
      ],
      "description": "my fav glossy acid green + wood ash (why not) I used hardwood ash we had in the shop (I think it was unwashed oak)",
      "createdBy": "Ginger",
      "source": "glazy.org",
      "url": "https://glazy.org/recipes/23526"
    },
    {
      "id": 43504,
      "code": "GLAZY-43504",
      "name": "Woody's Base",
      "cone": "4",
      "surface": "",
      "transparency": "",
      "atmosphere": "Oxidation",
      "subtype": "Glaze - White, Off-White",
      "ingredients": [
        {
          "material": "Ferro Frit 3124",
          "amount": 30.0
        },
        {
          "material": "Gerstley Borate",
          "amount": 26.0
        },
        {
          "material": "Nepheline Syenite",
          "amount": 20.0
        },
        {
          "material": "EP Kaolin",
          "amount": 10.0
        },
        {
          "material": "Silica",
          "amount": 10.0
        },
        {
          "material": "Lithium Carbonate",
          "amount": 4.0
        }
      ],
      "description": "From Virginia Scotchie's Clay and Glaze Compendium",
      "createdBy": "Glazy Admin",
      "source": "glazy.org",
      "url": "https://glazy.org/recipes/43504"
    },
    {
      "id": 2250,
      "code": "GLAZY-2250",
      "name": "Woody's Base ARAC Variation Radasch",
      "cone": "4",
      "surface": "",
      "transparency": "",
      "atmosphere": "Oxidation",
      "subtype": "Glaze - Matte",
      "ingredients": [
        {
          "material": "Ferro Frit 3124",
          "amount": 28.6
        },
        {
          "material": "Gerstley Borate",
          "amount": 24.8
        },
        {
          "material": "Nepheline Syenite",
          "amount": 19.0
        },
        {
          "material": "EP Kaolin",
          "amount": 9.5
        },
        {
          "material": "Silica",
          "amount": 9.5
        },
        {
          "material": "Glomax LL Calcined Kaolin",
          "amount": 4.8
        },
        {
          "material": "Lithium Carbonate",
          "amount": 3.8
        }
      ],
      "description": "Glaze Type: Lithium Matt Colorants: Light Green copper carbonate 2 80 160 200 Dark Green copper carbonate 6 240 480 600 Dark blue cobalt .5 20 40 50 Yellow red iron oxide 4 160 320 400 Purple",
      "createdBy": "Glazy Admin",
      "source": "glazy.org",
      "url": "https://glazy.org/recipes/2250"
    },
    {
      "id": 2251,
      "code": "GLAZY-2251",
      "name": "Woody's Base ARAC Variation Radasch no crazing",
      "cone": "4",
      "surface": "",
      "transparency": "",
      "atmosphere": "Oxidation",
      "subtype": "Glaze - Matte",
      "ingredients": [
        {
          "material": "Ferro Frit 3134",
          "amount": 47.7
        },
        {
          "material": "Spodumene",
          "amount": 30.2
        },
        {
          "material": "Kaolin",
          "amount": 13.9
        },
        {
          "material": "Gerstley Borate",
          "amount": 7.7
        },
        {
          "material": "Alumina Hydrate",
          "amount": 0.5
        }
      ],
      "description": "Glaze Type: Lithium Matt Colorants: Light Green copper carbonate 2 80 160 200 Dark Green copper carbonate 6 240 480 600 Dark blue cobalt .5 20 40 50 Yellow red iron oxide 4 160 320 400 Purple test. Less KNaO, a bit more Li, more Si. Doesn't craze.",
      "createdBy": "Glazy Admin",
      "source": "glazy.org",
      "url": "https://glazy.org/recipes/2251"
    },
    {
      "id": 2252,
      "code": "GLAZY-2252",
      "name": "Woody's Base B",
      "cone": "4",
      "surface": "Glossy",
      "transparency": "Transparent",
      "atmosphere": "Oxidation",
      "subtype": "Glaze - Wood",
      "ingredients": [
        {
          "material": "Ferro Frit 3124",
          "amount": 79.0
        },
        {
          "material": "EP Kaolin",
          "amount": 9.6
        },
        {
          "material": "Nepheline Syenite",
          "amount": 9.6
        },
        {
          "material": "Lithium Carbonate",
          "amount": 3.9
        }
      ],
      "additionals": [
        {
          "material": "Bentonite",
          "amount": 2.0
        }
      ],
      "description": "Glaze Type: Low fire From Woody Hughes",
      "createdBy": "Glazy Admin",
      "source": "glazy.org",
      "url": "https://glazy.org/recipes/2252"
    },
    {
      "id": 2253,
      "code": "GLAZY-2253",
      "name": "Woody's Blue 04",
      "cone": "4",
      "surface": "Glossy",
      "transparency": "",
      "atmosphere": "Oxidation",
      "subtype": "Glaze - Wood",
      "ingredients": [
        {
          "material": "Ferro Frit 3124",
          "amount": 80.0
        },
        {
          "material": "Talc",
          "amount": 13.0
        },
        {
          "material": "EP Kaolin",
          "amount": 7.0
        }
      ],
      "additionals": [
        {
          "material": "Copper Carbonate",
          "amount": 3.0
        }
      ],
      "description": "From Woody Hughes. 04-02. Guessing on surface and color. Copper 3-6%.",
      "createdBy": "Glazy Admin",
      "source": "glazy.org",
      "url": "https://glazy.org/recipes/2253"
    },
    {
      "id": 5129,
      "code": "GLAZY-5129",
      "name": "Woody's Carbon Trap",
      "cone": "10",
      "surface": "",
      "transparency": "",
      "atmosphere": "Oxidation, Reduction",
      "subtype": "Glaze - Shino - Carbon Trap",
      "ingredients": [
        {
          "material": "Custer Feldspar (1989)",
          "amount": 73.52
        },
        {
          "material": "Wood ash",
          "amount": 11.76
        },
        {
          "material": "Nepheline Syenite",
          "amount": 7.84
        },
        {
          "material": "Kentucky OM #4 Ball Clay",
          "amount": 4.9
        },
        {
          "material": "Soda Ash",
          "amount": 1.0
        },
        {
          "material": "Silica",
          "amount": 0.98
        }
      ],
      "description": "This recipe was imported from Louis Katz's Hyperglaze database available on his website: http://falcon.tamucc.edu/lkatz/allglazes.txt More information about Louis Katz can be found on his website, http://www.louiskatz.net/ Louis Katz Notes: I am not a safety expert and any information contained in this file about safety should be ignored in favor of advice from experts. All of the materials in all glazes are potentially hazardous. All of these glaze recipes are given without any representation of accuracy or safety. They may work, they may not. They may be safe when fired or they may not. All of the materials used in them have hazards associated with them. You must be have sufficient training in the hazards before you use the the materials. You will have to determine the suitability and safety for your use. Do not assume that a lack of a warning about a material means that it is safe. Cone: 10 Surface texture: ? Firing: Ox. or Red. Glaze type: Carbon Trap Recipe: Percent Batch Custer Feldspar 73.52 5882 OM4 4.90 392 Wood Ash 11.76 941 Flint 0.98 78 Neph Sy 7.84 627 Soda Ash 1.00 80 Totals: 100.00 % 8001 gm",
      "createdBy": "Glazy Admin",
      "source": "glazy.org",
      "url": "https://glazy.org/recipes/5129"
    },
    {
      "id": 4732,
      "code": "GLAZY-4732",
      "name": "Woody's Clear",
      "cone": "4",
      "surface": "",
      "transparency": "",
      "atmosphere": "Oxidation, Reduction",
      "subtype": "Glaze - Clear",
      "ingredients": [
        {
          "material": "Colemanite",
          "amount": 50.45
        },
        {
          "material": "Nepheline Syenite",
          "amount": 15.12
        },
        {
          "material": "Silica",
          "amount": 13.87
        },
        {
          "material": "Kentucky OM #4 Ball Clay",
          "amount": 11.35
        },
        {
          "material": "EP Kaolin",
          "amount": 6.31
        },
        {
          "material": "Opax",
          "amount": 2.9
        }
      ],
      "description": "This recipe was imported from Louis Katz's Hyperglaze database available on his website: http://falcon.tamucc.edu/lkatz/allglazes.txt More information about Louis Katz can be found on his website, http://www.louiskatz.net/ Louis Katz Notes: I am not a safety expert and any information contained in this file about safety should be ignored in favor of advice from experts. All of the materials in all glazes are potentially hazardous. All of these glaze recipes are given without any representation of accuracy or safety. They may work, they may not. They may be safe when fired or they may not. All of the materials used in them have hazards associated with them. You must be have sufficient training in the hazards before you use the the materials. You will have to determine the suitability and safety for your use. Do not assume that a lack of a warning about a material means that it is safe. Cone: 04 Color: CLEAR Surface texture: ? Firing: Ox. or Red. Recipe: Percent Batch Colemanite 50.45 50.44 Neph Sy 15.12 15.12 OM4 11.35 11.35 Flint 13.87 13.87 EPK 6.31 6.31 OPAX 2.90 2.90 Totals: 100.00 % 99.99 gm",
      "createdBy": "Glazy Admin",
      "source": "glazy.org",
      "url": "https://glazy.org/recipes/4732"
    },
    {
      "id": 4746,
      "code": "GLAZY-4746",
      "name": "Woody's Clear Base Glaze",
      "cone": "05 - 04",
      "surface": "",
      "transparency": "",
      "atmosphere": "Oxidation, Reduction",
      "subtype": "Glaze - Clear",
      "ingredients": [
        {
          "material": "Ferro Frit 3124",
          "amount": 30.0
        },
        {
          "material": "Gerstley Borate",
          "amount": 26.0
        },
        {
          "material": "Nepheline Syenite",
          "amount": 20.0
        },
        {
          "material": "EP Kaolin",
          "amount": 10.0
        },
        {
          "material": "Silica",
          "amount": 10.0
        },
        {
          "material": "Lithium Carbonate",
          "amount": 4.0
        }
      ],
      "description": "This recipe was imported from Louis Katz's Hyperglaze database available on his website: http://falcon.tamucc.edu/lkatz/allglazes.txt More information about Louis Katz can be found on his website, http://www.louiskatz.net/ Louis Katz Notes: I am not a safety expert and any information contained in this file about safety should be ignored in favor of advice from experts. All of the materials in all glazes are potentially hazardous. All of these glaze recipes are given without any representation of accuracy or safety. They may work, they may not. They may be safe when fired or they may not. All of the materials used in them have hazards associated with them. You must be have sufficient training in the hazards before you use the the materials. You will have to determine the suitability and safety for your use. Do not assume that a lack of a warning about a material means that it is safe. Cone: 05 04 Color: clear Firing: Ox. or Red. Recipe: Percent Batch Gertsley Borate 26.00 26.00 Lithium Carbonate 4.00 4.00 Ferro Frit 3124 30.00 30.00 Neph Sy 20.00 20.00 EPK 10.00 10.00 (325 M) Flint 10.00 10.00 Totals: 100.00 % 100.00 gm Comments: Color variations possible with oxide, carbonate, or stain additions CM 04-96 p.96",
      "createdBy": "Glazy Admin",
      "source": "glazy.org",
      "url": "https://glazy.org/recipes/4746"
    },
    {
      "id": 2901,
      "code": "GLAZY-2901",
      "name": "Workhorse Blue celadon",
      "cone": "9 - 11",
      "surface": "Glossy",
      "transparency": "Translucent",
      "atmosphere": "Reduction",
      "subtype": "Glaze - Iron - Celadon - Blue",
      "ingredients": [
        {
          "material": "Custer - new",
          "amount": 34.5
        },
        {
          "material": "Vansil W-30 Wollastonite",
          "amount": 25.0
        },
        {
          "material": "Silica",
          "amount": 23.0
        },
        {
          "material": "Grolleg Kaolin",
          "amount": 14.5
        },
        {
          "material": "Amtalc-C98 Talc",
          "amount": 3.0
        }
      ],
      "additionals": [
        {
          "material": "Red Iron Oxide",
          "amount": 0.5
        }
      ],
      "description": "Blue celadon, doesn't run, mix thick and apply thick, reduction from 010 to 10 - heavier 010-06, comes out a quiet blue with a subtle hint of gray and sage. I use synthetic RIO. A lighter blue at 0.3% RIO, gets deeper and more gray as you raise the iron.",
      "createdBy": "david tsabar",
      "source": "glazy.org",
      "url": "https://glazy.org/recipes/2901"
    },
    {
      "id": 6596,
      "code": "GLAZY-6596",
      "name": "Worner Black",
      "cone": "6 - 8",
      "surface": "Glossy",
      "transparency": "Opaque",
      "atmosphere": "Oxidation",
      "subtype": "Glaze - Black - Glossy",
      "ingredients": [
        {
          "material": "Custer Feldspar",
          "amount": 35.7
        },
        {
          "material": "Silica",
          "amount": 29.7
        },
        {
          "material": "EP Kaolin",
          "amount": 19.1
        },
        {
          "material": "Dolomite",
          "amount": 10.4
        },
        {
          "material": "Iron oxide",
          "amount": 10.0
        },
        {
          "material": "Whiting",
          "amount": 6.1
        },
        {
          "material": "Cobalt Carbonate",
          "amount": 1.5
        }
      ],
      "description": "Glossy black. John Hesselberth of Frog Pond Pottery.",
      "createdBy": "Linda Cash",
      "source": "glazy.org",
      "url": "https://glazy.org/recipes/6596"
    },
    {
      "id": 4733,
      "code": "GLAZY-4733",
      "name": "Worthington Clear",
      "cone": "4",
      "surface": "Glossy",
      "transparency": "",
      "atmosphere": "Oxidation",
      "subtype": "Glaze - Clear",
      "ingredients": [
        {
          "material": "Gerstley Borate",
          "amount": 55.0
        },
        {
          "material": "EP Kaolin",
          "amount": 30.0
        },
        {
          "material": "Silica",
          "amount": 15.0
        }
      ],
      "description": "Also known as: Halifax Clear Base, Clear Crackle This recipe was imported from Louis Katz's Hyperglaze database available on his website: http://falcon.tamucc.edu/lkatz/allglazes.txt More information about Louis Katz can be found on his website, http://www.louiskatz.net/ Louis Katz Notes: I am not a safety expert and any information contained in this file about safety should be ignored in favor of advice from experts. All of the materials in all glazes are potentially hazardous. All of these glaze recipes are given without any representation of accuracy or safety. They may work, they may not. They may be safe when fired or they may not. All of the materials used in them have hazards associated with them. You must be have sufficient training in the hazards before you use the the materials. You will have to determine the suitability and safety for your use. Do not assume that a lack of a warning about a material means that it is safe. Cone: 04 Surface texture: shiny glossy Firing: Ox. or Red. Recipe: Percent Batch Gertsley Borate 55.00 55.00 Edgar plastic kaolin 30.00 30.00 flint 15.00 15.00 Totals: 100.00 % 100.00 gm Other Notes: For a nice effect wipe a solution of an oxide over the piece after the glost firing. Then wipe off the excess. The oxide will remain in the cracks. andrew s lubow James Sayre. Mix thin. The glaze will become milky if applied too thick. + 10% Degussa orange stain for orange accent dots From Kristen Pavelka.",
      "createdBy": "Glazy Admin",
      "source": "glazy.org",
      "url": "https://glazy.org/recipes/4733"
    },
    {
      "id": 51428,
      "code": "GLAZY-51428",
      "name": "Worthington Clear",
      "cone": "4",
      "surface": "Glossy",
      "transparency": "Translucent",
      "atmosphere": "Oxidation",
      "subtype": "Glaze - Clear",
      "ingredients": [
        {
          "material": "Gerstley Borate",
          "amount": 58.0
        },
        {
          "material": "EP Kaolin",
          "amount": 30.0
        },
        {
          "material": "Silica",
          "amount": 15.0
        }
      ],
      "description": "Blue - 10% Blue Mason Stain Green - 10% Green Mason Stain Purple - 10% Purple Mason Stain Brown - 5% Red Iron Oxide Aqua - 1% Green Mason Stain + 1% Blue Mason Stain Black - 7% Black Mason Stain Orange - 7% Orange Mason Stain Black - 7% Black Mason Stain Yellow - 10% Yellow Mason Stain Red - 5% Lobster Mason Stain + 2.5% Cerdec de Grusa Tan - 5% Rutile Grey - 1% Black Mason Stain",
      "createdBy": "Gilly",
      "source": "glazy.org",
      "url": "https://glazy.org/recipes/51428"
    },
    {
      "id": 107309,
      "code": "GLAZY-107309",
      "name": "WPG01 Kalamalka",
      "cone": "6",
      "surface": "Glossy",
      "transparency": "Semi-opaque",
      "atmosphere": "Oxidation",
      "subtype": "Glaze - Blue - Rutile",
      "ingredients": [
        {
          "material": "Alberta Slip",
          "amount": 40.0
        },
        {
          "material": "Alberta Slip (Calcined)",
          "amount": 40.0
        },
        {
          "material": "Ferro Frit 3134",
          "amount": 20.0
        }
      ],
      "additionals": [
        {
          "material": "Rutile",
          "amount": 4.0
        }
      ],
      "description": "",
      "createdBy": "whitecourt.potters",
      "source": "glazy.org",
      "url": "https://glazy.org/recipes/107309"
    },
    {
      "id": 215010,
      "code": "GLAZY-215010",
      "name": "WPG02 370 Clear",
      "cone": "5 - 6",
      "surface": "Glossy",
      "transparency": "Transparent",
      "atmosphere": "Oxidation",
      "subtype": "Glaze - Clear",
      "ingredients": [
        {
          "material": "Silica",
          "amount": 38.0
        },
        {
          "material": "Ferro Frit 3134",
          "amount": 25.0
        },
        {
          "material": "EP Kaolin",
          "amount": 20.0
        },
        {
          "material": "Neph Sye A270",
          "amount": 18.0
        },
        {
          "material": "Wollastonite",
          "amount": 7.0
        },
        {
          "material": "Talc",
          "amount": 2.0
        }
      ],
      "description": "Works well on Plainsman M370, fired to Cone 5 - 6.",
      "createdBy": "Shelley Hittel",
      "source": "glazy.org",
      "url": "https://glazy.org/recipes/215010"
    },
    {
      "id": 27190,
      "code": "GLAZY-27190",
      "name": "WPG03 Jade Green",
      "cone": "5 - 6",
      "surface": "Glossy",
      "transparency": "Translucent",
      "atmosphere": "Oxidation",
      "subtype": "Glaze - Green - Copper",
      "ingredients": [
        {
          "material": "Custer Feldspar",
          "amount": 22.0
        },
        {
          "material": "Silica",
          "amount": 21.0
        },
        {
          "material": "Pioneer Kaolin",
          "amount": 20.0
        },
        {
          "material": "Ferro Frit 3134",
          "amount": 16.0
        },
        {
          "material": "Whiting",
          "amount": 12.0
        },
        {
          "material": "Silverline 303 Talc, Montana Talc",
          "amount": 9.0
        }
      ],
      "additionals": [
        {
          "material": "Rutile",
          "amount": 5.0
        },
        {
          "material": "Black Copper Oxide",
          "amount": 3.0
        }
      ],
      "description": "Tends to hardpan some. needs to be mixed constantly.",
      "createdBy": "whitecourt.potters",
      "source": "glazy.org",
      "url": "https://glazy.org/recipes/27190"
    },
    {
      "id": 27191,
      "code": "GLAZY-27191",
      "name": "WPG04 Yellow Coral",
      "cone": "6",
      "surface": "Semi-glossy",
      "transparency": "Semi-opaque",
      "atmosphere": "Oxidation",
      "subtype": "Glaze - Yellow",
      "ingredients": [
        {
          "material": "Gerstley Borate",
          "amount": 50.0
        },
        {
          "material": "Silica",
          "amount": 35.0
        },
        {
          "material": "EP Kaolin",
          "amount": 15.0
        }
      ],
      "additionals": [
        {
          "material": "Rutile",
          "amount": 15.0
        }
      ],
      "description": "Semi-opaque varied yellow gold with warm tones",
      "createdBy": "whitecourt.potters",
      "source": "glazy.org",
      "url": "https://glazy.org/recipes/27191"
    },
    {
      "id": 26564,
      "code": "GLAZY-26564",
      "name": "WPG05 Raspberry",
      "cone": "6",
      "surface": "Glossy",
      "transparency": "Semi-opaque",
      "atmosphere": "Oxidation",
      "subtype": "Glaze - Red",
      "ingredients": [
        {
          "material": "Ravenscrag Slip",
          "amount": 70.0
        },
        {
          "material": "Ferro Frit 3134",
          "amount": 20.0
        },
        {
          "material": "Whiting",
          "amount": 10.0
        }
      ],
      "additionals": [
        {
          "material": "Tin Oxide",
          "amount": 7.5
        },
        {
          "material": "Chrome Oxide",
          "amount": 0.5
        }
      ],
      "description": "A chrome-tin burgundy glaze using the Ravenscrag cone 6 base recipe. Medium to medium thick application is best. Breaks clear around edges to highlight irregularities in the surface. On darker bodies the red color is darker. Slow cooling can matte the surface.",
      "createdBy": "whitecourt.potters",
      "source": "glazy.org",
      "url": "https://glazy.org/recipes/26564"
    },
    {
      "id": 26563,
      "code": "GLAZY-26563",
      "name": "WPG06 Oatmeal",
      "cone": "6",
      "surface": "Matte",
      "transparency": "Opaque",
      "atmosphere": "Oxidation",
      "subtype": "Glaze - Iron",
      "ingredients": [
        {
          "material": "Ravenscrag Slip",
          "amount": 60.0
        },
        {
          "material": "Ferro Frit 3134",
          "amount": 20.0
        },
        {
          "material": "Dolomite",
          "amount": 10.0
        },
        {
          "material": "Calcined Alumina",
          "amount": 10.0
        }
      ],
      "additionals": [
        {
          "material": "Rutile",
          "amount": 5.0
        },
        {
          "material": "Manganese Dioxide",
          "amount": 4.0
        },
        {
          "material": "Granular ilmenite",
          "amount": 0.3
        }
      ],
      "description": "Fairly stable on its own, some combinations with other glazes (Reader's Digest Red) run like crazy. As a second layer over other more fluid melt glazes this can work well. Be sure not to put it on too thick.",
      "createdBy": "whitecourt.potters",
      "source": "glazy.org",
      "url": "https://glazy.org/recipes/26563"
    },
    {
      "id": 27198,
      "code": "GLAZY-27198",
      "name": "WPG07 Winter White",
      "cone": "6",
      "surface": "Glossy",
      "transparency": "Opaque",
      "atmosphere": "Oxidation",
      "subtype": "Glaze - White, Off-White",
      "ingredients": [
        {
          "material": "Ferro Frit 3134",
          "amount": 27.1
        },
        {
          "material": "Silica",
          "amount": 23.4
        },
        {
          "material": "EP Kaolin",
          "amount": 22.3
        },
        {
          "material": "Wollastonite",
          "amount": 20.6
        },
        {
          "material": "Custer Feldspar",
          "amount": 6.5
        }
      ],
      "additionals": [
        {
          "material": "Zircopax",
          "amount": 15.0
        }
      ],
      "description": "",
      "createdBy": "whitecourt.potters",
      "source": "glazy.org",
      "url": "https://glazy.org/recipes/27198"
    },
    {
      "id": 117732,
      "code": "GLAZY-117732",
      "name": "WPG08 Emerald Green",
      "cone": "6",
      "surface": "Glossy",
      "transparency": "Opaque",
      "atmosphere": "Oxidation",
      "subtype": "Glaze - Green - Chrome",
      "ingredients": [
        {
          "material": "Gerstley Borate",
          "amount": 48.0
        },
        {
          "material": "Silica",
          "amount": 31.4
        },
        {
          "material": "EP Kaolin",
          "amount": 18.6
        },
        {
          "material": "Soda Ash",
          "amount": 2.0
        }
      ],
      "additionals": [
        {
          "material": "Chrome Oxide",
          "amount": 2.0
        },
        {
          "material": "Cobalt Oxide",
          "amount": 1.0
        }
      ],
      "description": "This glaze requires a thick application, consistency of a thin yogurt. We have had issues with crawling/falling off the pot during firing when applied on top of some other glazes.",
      "createdBy": "whitecourt.potters",
      "source": "glazy.org",
      "url": "https://glazy.org/recipes/117732"
    },
    {
      "id": 27201,
      "code": "GLAZY-27201",
      "name": "WPG09 Autumn Leaves",
      "cone": "6",
      "surface": "Semi-glossy",
      "transparency": "Opaque",
      "atmosphere": "Oxidation",
      "subtype": "Glaze - Iron - Kaki, Tomato Red",
      "ingredients": [
        {
          "material": "Gerstley Borate",
          "amount": 32.0
        },
        {
          "material": "Silica",
          "amount": 30.0
        },
        {
          "material": "Minspar 200",
          "amount": 20.0
        },
        {
          "material": "Silverline 303 Talc, Montana Talc",
          "amount": 14.0
        },
        {
          "material": "EP Kaolin",
          "amount": 5.0
        }
      ],
      "additionals": [
        {
          "material": "Red Iron Oxide",
          "amount": 15.0
        }
      ],
      "description": "Browns and olive where thin; red, variegated, where thick.",
      "createdBy": "whitecourt.potters",
      "source": "glazy.org",
      "url": "https://glazy.org/recipes/27201"
    },
    {
      "id": 117858,
      "code": "GLAZY-117858",
      "name": "WPG10 Espresso",
      "cone": "6",
      "surface": "Glossy",
      "transparency": "Semi-opaque",
      "atmosphere": "Oxidation",
      "subtype": "Glaze - Iron",
      "ingredients": [
        {
          "material": "Silica",
          "amount": 27.0
        },
        {
          "material": "Ferro Frit 3134",
          "amount": 26.0
        },
        {
          "material": "Minspar 200",
          "amount": 21.0
        },
        {
          "material": "EP Kaolin",
          "amount": 17.0
        },
        {
          "material": "Whiting",
          "amount": 6.0
        },
        {
          "material": "Silverline 303 Talc, Montana Talc",
          "amount": 3.0
        }
      ],
      "additionals": [
        {
          "material": "Red Iron Oxide",
          "amount": 9.0
        },
        {
          "material": "Cobalt Carbonate",
          "amount": 1.0
        }
      ],
      "description": "",
      "createdBy": "whitecourt.potters",
      "source": "glazy.org",
      "url": "https://glazy.org/recipes/117858"
    },
    {
      "id": 27203,
      "code": "GLAZY-27203",
      "name": "WPG11 Blackhawk",
      "cone": "6",
      "surface": "Semi-glossy",
      "transparency": "Opaque",
      "atmosphere": "Oxidation",
      "subtype": "Glaze - Black - Glossy",
      "ingredients": [
        {
          "material": "Silica",
          "amount": 31.0
        },
        {
          "material": "Nepheline Syenite",
          "amount": 30.0
        },
        {
          "material": "Gerstley Borate",
          "amount": 21.0
        },
        {
          "material": "EP Kaolin",
          "amount": 10.0
        },
        {
          "material": "Whiting",
          "amount": 8.0
        }
      ],
      "additionals": [
        {
          "material": "Red Iron Oxide",
          "amount": 2.59
        },
        {
          "material": "Cobalt Oxide",
          "amount": 2.17
        },
        {
          "material": "Black Nickel Oxide",
          "amount": 0.91
        },
        {
          "material": "Chrome Oxide",
          "amount": 0.49
        }
      ],
      "description": "Semi-gloss black that occasionally has Blue white washes",
      "createdBy": "whitecourt.potters",
      "source": "glazy.org",
      "url": "https://glazy.org/recipes/27203"
    },
    {
      "id": 27207,
      "code": "GLAZY-27207",
      "name": "WPG12 Bev's Blue",
      "cone": "6",
      "surface": "Glossy",
      "transparency": "Opaque",
      "atmosphere": "Oxidation",
      "subtype": "Glaze - Blue - Cobalt",
      "ingredients": [
        {
          "material": "Ravenscrag Slip",
          "amount": 80.0
        },
        {
          "material": "Ferro Frit 3134",
          "amount": 20.0
        }
      ],
      "additionals": [
        {
          "material": "Cobalt Oxide",
          "amount": 3.0
        },
        {
          "material": "Rutile",
          "amount": 3.0
        },
        {
          "material": "Titanium Dioxide",
          "amount": 3.0
        }
      ],
      "description": "This produces a variegated light medium blue glaze that breaks greenish over edges. Variations: 5% titanium dioxide, 1% cobalt oxide, 1% copper oxide and 0.5% iron oxide: A light glossy blue glaze with some lighter variegations, breaks to a green over the edges. 3% Cobalt Carbonate, 3% Rutile, 3% Titanium dioxide: A variegated light medium blue glaze that breaks greenish over edges. 2% copper oxide and 2.5% titanium dioxide: Does not leach on vinegar test. Produces a celadon green with some crystals growing on the bottom of the bowl where it pools. Normal application. Firing Schedule Rate (F) Temp (F) Hold (Min) Step 100 220 60 1 300 1733 0 2 108 2195 15 3 150 2095 30 4",
      "createdBy": "whitecourt.potters",
      "source": "glazy.org",
      "url": "https://glazy.org/recipes/27207"
    },
    {
      "id": 27208,
      "code": "GLAZY-27208",
      "name": "WPG13 Olive Moss",
      "cone": "6",
      "surface": "Glossy",
      "transparency": "",
      "atmosphere": "Oxidation",
      "subtype": "Glaze - Blue - Rutile",
      "ingredients": [
        {
