Repository: MrSeldon/argilev2

File: data/glazes/glazy.json (part 308 of 315)
{
          "material": "Nepheline Syenite",
          "amount": 47.3
        },
        {
          "material": "Gerstley Borate",
          "amount": 27.0
        },
        {
          "material": "Silica",
          "amount": 20.3
        },
        {
          "material": "EP Kaolin",
          "amount": 5.4
        }
      ],
      "additionals": [
        {
          "material": "Rutile",
          "amount": 4.0
        },
        {
          "material": "Red Iron Oxide",
          "amount": 2.0
        },
        {
          "material": "Cobalt Oxide",
          "amount": 1.5
        }
      ],
      "description": "single dip \u2013 rich dk brown gloss; double dip \u2013 Opaque variegated greens to slight blues. Variable, tends to pinhole, better since we started to bisque to cone 04.",
      "createdBy": "whitecourt.potters",
      "source": "glazy.org",
      "url": "https://glazy.org/recipes/27208"
    },
    {
      "id": 118560,
      "code": "GLAZY-118560",
      "name": "WPG14 Waterfall Brown",
      "cone": "6",
      "surface": "Semi-glossy",
      "transparency": "Opaque",
      "atmosphere": "Oxidation",
      "subtype": "Glaze - Iron",
      "ingredients": [
        {
          "material": "Ferro Frit 3134",
          "amount": 33.5
        },
        {
          "material": "Ferro Frit 3195",
          "amount": 26.0
        },
        {
          "material": "Silica",
          "amount": 23.5
        },
        {
          "material": "Kentucky OM #4 Ball Clay",
          "amount": 17.0
        }
      ],
      "additionals": [
        {
          "material": "Red Iron Oxide",
          "amount": 12.5
        },
        {
          "material": "Rutile",
          "amount": 1.0
        }
      ],
      "description": "",
      "createdBy": "whitecourt.potters",
      "source": "glazy.org",
      "url": "https://glazy.org/recipes/118560"
    },
    {
      "id": 26565,
      "code": "GLAZY-26565",
      "name": "WPG15 Vanilla",
      "cone": "6",
      "surface": "Satin-matte",
      "transparency": "Opaque",
      "atmosphere": "Oxidation",
      "subtype": "Glaze - White, Off-White",
      "ingredients": [
        {
          "material": "Custer Feldspar",
          "amount": 37.4
        },
        {
          "material": "Silica",
          "amount": 21.72
        },
        {
          "material": "Talc",
          "amount": 13.61
        },
        {
          "material": "Gerstley Borate",
          "amount": 12.71
        },
        {
          "material": "Dolomite",
          "amount": 6.41
        },
        {
          "material": "EP Kaolin",
          "amount": 4.5
        },
        {
          "material": "Zinc Oxide",
          "amount": 2.7
        }
      ],
      "description": "",
      "createdBy": "whitecourt.potters",
      "source": "glazy.org",
      "url": "https://glazy.org/recipes/26565"
    },
    {
      "id": 27234,
      "code": "GLAZY-27234",
      "name": "WPG17 Nutmeg",
      "cone": "6",
      "surface": "Semi-glossy",
      "transparency": "Opaque",
      "atmosphere": "Oxidation",
      "subtype": "Glaze - Shino",
      "ingredients": [
        {
          "material": "Dolomite",
          "amount": 23.3
        },
        {
          "material": "Kentucky OM #4 Ball Clay",
          "amount": 23.3
        },
        {
          "material": "Silica",
          "amount": 23.3
        },
        {
          "material": "Spodumene",
          "amount": 23.3
        },
        {
          "material": "Ferro Frit 3134",
          "amount": 6.8
        }
      ],
      "additionals": [
        {
          "material": "Tin Oxide",
          "amount": 4.85
        },
        {
          "material": "Yellow Ochre",
          "amount": 3.24
        },
        {
          "material": "Red Iron Oxide",
          "amount": 1.07
        }
      ],
      "description": "",
      "createdBy": "whitecourt.potters",
      "source": "glazy.org",
      "url": "https://glazy.org/recipes/27234"
    },
    {
      "id": 25809,
      "code": "GLAZY-25809",
      "name": "WPG18 Mottled Brown",
      "cone": "6",
      "surface": "Glossy",
      "transparency": "Opaque",
      "atmosphere": "Oxidation",
      "subtype": "Glaze - Iron",
      "ingredients": [
        {
          "material": "Ferro Frit 3134",
          "amount": 50.0
        },
        {
          "material": "EP Kaolin",
          "amount": 30.0
        },
        {
          "material": "Silica",
          "amount": 20.0
        }
      ],
      "additionals": [
        {
          "material": "Tin Oxide",
          "amount": 4.0
        },
        {
          "material": "Red Iron Oxide",
          "amount": 3.0
        },
        {
          "material": "Rutile",
          "amount": 3.0
        }
      ],
      "description": "",
      "createdBy": "whitecourt.potters",
      "source": "glazy.org",
      "url": "https://glazy.org/recipes/25809"
    },
    {
      "id": 25807,
      "code": "GLAZY-25807",
      "name": "WPG19 Emily's Purple",
      "cone": "6",
      "surface": "Satin-matte",
      "transparency": "Opaque",
      "atmosphere": "Oxidation",
      "subtype": "Glaze - Purple - Magnesium Matte",
      "ingredients": [
        {
          "material": "Custer Feldspar",
          "amount": 36.56
        },
        {
          "material": "Gerstley Borate",
          "amount": 19.35
        },
        {
          "material": "Silverline 303 Talc, Montana Talc",
          "amount": 15.05
        },
        {
          "material": "Kentucky OM #4 Ball Clay",
          "amount": 11.83
        },
        {
          "material": "Silica",
          "amount": 10.75
        },
        {
          "material": "Dolomite",
          "amount": 6.45
        }
      ],
      "additionals": [
        {
          "material": "Zircopax",
          "amount": 10.75
        },
        {
          "material": "Cobalt Oxide",
          "amount": 3.23
        }
      ],
      "description": "",
      "createdBy": "whitecourt.potters",
      "source": "glazy.org",
      "url": "https://glazy.org/recipes/25807"
    },
    {
      "id": 4326,
      "code": "GLAZY-4326",
      "name": "Wright's Spring Green",
      "cone": "5 - 6",
      "surface": "Glossy",
      "transparency": "Transparent",
      "atmosphere": "Oxidation",
      "subtype": "Glaze - Green - Chrome",
      "ingredients": [
        {
          "material": "Ferro Frit 3110",
          "amount": 59.0
        },
        {
          "material": "Silica",
          "amount": 17.0
        },
        {
          "material": "EP Kaolin",
          "amount": 12.0
        },
        {
          "material": "Strontium Carbonate",
          "amount": 9.0
        },
        {
          "material": "Lithium Carbonate",
          "amount": 3.0
        }
      ],
      "additionals": [
        {
          "material": "Chrome Oxide",
          "amount": 0.5
        }
      ],
      "description": "Source: http://umtclayandglaze.blogspot.com/2011/04/blog-post992.html \"This is a nice bright colored glaze, evident over white slip or white clay bodies. Over raw stoneware, it loses some of its brilliance and looks more olive green. Pooling occurs in the depressed areas of texture. Stability could be worked on to decrease some of the crazing.\"",
      "createdBy": "Jenny Wolfer",
      "source": "glazy.org",
      "url": "https://glazy.org/recipes/4326"
    },
    {
      "id": 4569,
      "code": "GLAZY-4569",
      "name": "Wright's Spring Green (5/2016)",
      "cone": "5 - 6",
      "surface": "Glossy",
      "transparency": "Transparent",
      "atmosphere": "Oxidation",
      "subtype": "Glaze - Green - Chrome",
      "ingredients": [
        {
          "material": "Ferro Frit 3110",
          "amount": 56.0
        },
        {
          "material": "Silica",
          "amount": 19.0
        },
        {
          "material": "EP Kaolin",
          "amount": 14.0
        },
        {
          "material": "Strontium Carbonate",
          "amount": 8.0
        },
        {
          "material": "Lithium Carbonate",
          "amount": 3.0
        }
      ],
      "additionals": [
        {
          "material": "Chrome Oxide",
          "amount": 0.5
        }
      ],
      "description": "Source: http://umtclayandglaze.blogspot.com/2011/04/blog-post992.html \"This is a nice bright colored glaze, evident over white slip or white clay bodies. Over raw stoneware, it loses some of its brilliance and looks more olive green. Pooling occurs in the depressed areas of texture. Stability could be worked on to decrease some of the crazing.\" May 2016: This variation was to try to eliminate the crazing, which did not happen. I was disappointed by the amount of brown that comes through from my white stoneware. The color is definitely green, but maybe a bit too close to yellow for my tastes. Where the glaze touched the copper-heavy outer glaze, it's really nice. Next test will add a smidge of Copper. --JBW",
      "createdBy": "Jenny Wolfer",
      "source": "glazy.org",
      "url": "https://glazy.org/recipes/4569"
    },
    {
      "id": 4805,
      "code": "GLAZY-4805",
      "name": "Wrights Water Blue",
      "cone": "1 - 6",
      "surface": "Glossy",
      "transparency": "",
      "atmosphere": "Oxidation, Reduction",
      "subtype": "Glaze - Blue",
      "ingredients": [
        {
          "material": "Ferro Frit 3110",
          "amount": 55.15
        },
        {
          "material": "Silica",
          "amount": 15.89
        },
        {
          "material": "EP Kaolin",
          "amount": 11.21
        },
        {
          "material": "Strontium Carbonate",
          "amount": 8.41
        },
        {
          "material": "Copper Carbonate",
          "amount": 4.67
        },
        {
          "material": "Lithium Carbonate",
          "amount": 2.8
        },
        {
          "material": "Bentonite",
          "amount": 1.87
        }
      ],
      "description": "This recipe was imported from Louis Katz's Hyperglaze database available on his website: http://falcon.tamucc.edu/lkatz/allglazes.txt More information about Louis Katz can be found on his website, http://www.louiskatz.net/ Louis Katz Notes: I am not a safety expert and any information contained in this file about safety should be ignored in favor of advice from experts. All of the materials in all glazes are potentially hazardous. All of these glaze recipes are given without any representation of accuracy or safety. They may work, they may not. They may be safe when fired or they may not. All of the materials used in them have hazards associated with them. You must be have sufficient training in the hazards before you use the the materials. You will have to determine the suitability and safety for your use. Do not assume that a lack of a warning about a material means that it is safe. Cone: 1, 2, 3, 4, 5, 6 Color: blue Surface texture: shiny glossy Firing: Ox. or Red. Recipe: Percent Batch Lithium Carbonate 2.80 3.0 Strontium Carbonate 8.41 9.0 Ferro Frit 3110 55.15 59.0 Epk 11.21 12.0 Flint 15.89 17.0 Bentonite 1.87 2.0 Copper Carbonate 4.67 5.0 Totals: 100.00 % 107.0 gm",
      "createdBy": "Glazy Admin",
      "source": "glazy.org",
      "url": "https://glazy.org/recipes/4805"
    },
    {
      "id": 4133,
      "code": "GLAZY-4133",
      "name": "Wrinkle + Cobalt",
      "cone": "5",
      "surface": "Matte",
      "transparency": "Opaque",
      "atmosphere": "Oxidation",
      "subtype": "Glaze - Specialty",
      "ingredients": [
        {
          "material": "Cryolite",
          "amount": 62.0
        },
        {
          "material": "Alumina Hydrate",
          "amount": 25.0
        },
        {
          "material": "Ferro Frit 3110",
          "amount": 12.0
        }
      ],
      "additionals": [
        {
          "material": "Cobalt Carbonate",
          "amount": 0.5
        }
      ],
      "description": "From Steve Davis Website: http://kazegamas.com/ Sculpture Glazes / Cone 5 Oxidation: http://kazegamas.com/Sculpture Glazes 5.htm",
      "createdBy": "Steve Davis",
      "source": "glazy.org",
      "url": "https://glazy.org/recipes/4133"
    },
    {
      "id": 4136,
      "code": "GLAZY-4136",
      "name": "Wrinkle + Copper",
      "cone": "5",
      "surface": "Matte",
      "transparency": "Opaque",
      "atmosphere": "Oxidation",
      "subtype": "Glaze - Specialty",
      "ingredients": [
        {
          "material": "Cryolite",
          "amount": 62.0
        },
        {
          "material": "Alumina Hydrate",
          "amount": 25.0
        },
        {
          "material": "Ferro Frit 3110",
          "amount": 12.0
        }
      ],
      "additionals": [
        {
          "material": "Copper Carbonate",
          "amount": 2.0
        }
      ],
      "description": "From Steve Davis Website: http://kazegamas.com/ Sculpture Glazes / Cone 5 Oxidation: http://kazegamas.com/Sculpture Glazes 5.htm",
      "createdBy": "Steve Davis",
      "source": "glazy.org",
      "url": "https://glazy.org/recipes/4136"
    },
    {
      "id": 4137,
      "code": "GLAZY-4137",
      "name": "Wrinkle + Nickel",
      "cone": "5",
      "surface": "Matte",
      "transparency": "Opaque",
      "atmosphere": "Oxidation",
      "subtype": "Glaze - Specialty",
      "ingredients": [
        {
          "material": "Cryolite",
          "amount": 62.0
        },
        {
          "material": "Alumina Hydrate",
          "amount": 25.0
        },
        {
          "material": "Ferro Frit 3110",
          "amount": 12.0
        }
      ],
      "additionals": [
        {
          "material": "Nickel Carbonate",
          "amount": 2.0
        }
      ],
      "description": "From Steve Davis Website: http://kazegamas.com/ Sculpture Glazes / Cone 5 Oxidation: http://kazegamas.com/Sculpture Glazes 5.htm",
      "createdBy": "Steve Davis",
      "source": "glazy.org",
      "url": "https://glazy.org/recipes/4137"
    },
    {
      "id": 4138,
      "code": "GLAZY-4138",
      "name": "Wrinkle + Rutile",
      "cone": "5",
      "surface": "Matte",
      "transparency": "Opaque",
      "atmosphere": "Oxidation",
      "subtype": "Glaze - Specialty",
      "ingredients": [
        {
          "material": "Cryolite",
          "amount": 62.0
        },
        {
          "material": "Alumina Hydrate",
          "amount": 25.0
        },
        {
          "material": "Ferro Frit 3110",
          "amount": 12.0
        }
      ],
      "additionals": [
        {
          "material": "Rutile",
          "amount": 3.0
        }
      ],
      "description": "From Steve Davis Website: http://kazegamas.com/ Sculpture Glazes / Cone 5 Oxidation: http://kazegamas.com/Sculpture Glazes 5.htm",
      "createdBy": "Steve Davis",
      "source": "glazy.org",
      "url": "https://glazy.org/recipes/4138"
    },
    {
      "id": 38341,
      "code": "GLAZY-38341",
      "name": "WSP Shino",
      "cone": "8 - 11",
      "surface": "",
      "transparency": "",
      "atmosphere": "",
      "subtype": "Glaze",
      "ingredients": [
        {
          "material": "Nepheline Syenite",
          "amount": 75.0
        },
        {
          "material": "Ball Clay",
          "amount": 15.0
        },
        {
          "material": "Silica",
          "amount": 5.0
        },
        {
          "material": "Spodumene",
          "amount": 5.0
        }
      ],
      "additionals": [
        {
          "material": "Bentonite",
          "amount": 2.0
        },
        {
          "material": "Salt",
          "amount": 1.0
        },
        {
          "material": "Yellow Ochre",
          "amount": 1.0
        },
        {
          "material": "Epsom salts",
          "amount": 0.15
        }
      ],
      "description": "",
      "createdBy": "Jess Allen",
      "source": "glazy.org",
      "url": "https://glazy.org/recipes/38341"
    },
    {
      "id": 49974,
      "code": "GLAZY-49974",
      "name": "WT5 Base (Bloomer 2009)",
      "cone": "8 - 13",
      "surface": "Semi-matte",
      "transparency": "Semi-opaque",
      "atmosphere": "Oxidation, Neutral, Salt & Soda, Wood, Reduction",
      "subtype": "Glaze",
      "ingredients": [
        {
          "material": "Whiting",
          "amount": 40.18
        },
        {
          "material": "EP Kaolin",
          "amount": 31.24
        },
        {
          "material": "Silica",
          "amount": 16.14
        },
        {
          "material": "Minspar 200",
          "amount": 8.02
        },
        {
          "material": "Dolomite",
          "amount": 4.41
        }
      ],
      "additionals": [
        {
          "material": "Copper Carbonate",
          "amount": 5.5
        },
        {
          "material": "Bentonite",
          "amount": 2.6
        }
      ],
      "description": "High calcium glaze. Mix thinner than skim milk and apply very thin. Will show all runs and all pooling. Very runny when thick! Think of this as a wash not a glaze. When applied thick it will be black. Too much reduction and it will be a black mauve color. Green Copper Carb 5.5% Blue/Green Copper Carb 5.5% Cobalt Carb 0.5% Light Pink Rutile 5.5% Copper Carb 1% Cobalt Carb 0.2% Light Blue Rutile 4% Copper Carb 2.8% Cobalt Carb 0.2% White/Seafoam Rutile 4% Copper Carb 4.5% Medium Blue and Green Rutile 1% Cobalt Carb 1% Copper Carb 1% Tango Pink Titanium 10%",
      "createdBy": "HP Bloomer IV",
      "source": "glazy.org",
      "url": "https://glazy.org/recipes/49974"
    },
    {
      "id": 17262,
      "code": "GLAZY-17262",
      "name": "WTF purple",
      "cone": "6",
      "surface": "Glossy",
      "transparency": "Translucent",
      "atmosphere": "Oxidation",
      "subtype": "Glaze - Specialty",
      "ingredients": [
        {
          "material": "Nepheline Syenite",
          "amount": 45.3
        },
        {
          "material": "Silica",
          "amount": 19.7
        },
        {
          "material": "Gerstley Borate",
          "amount": 15.5
        },
        {
          "material": "Whiting",
          "amount": 14.5
        },
        {
          "material": "Grolleg Kaolin",
          "amount": 5.0
        }
      ],
      "description": "from the 11/2017 issue of ceramics monthly - using rare earths at cone 6. link here: https://ceramicartsnetwork.org/ceramics-monthly/ceramic-supplies/ceramic-glazes-and-underglazes/techno-file-rare-earths-cone-6/# add 7% neodymium oxide",
      "createdBy": "Ginger",
      "source": "glazy.org",
      "url": "https://glazy.org/recipes/17262"
    },
    {
      "id": 21305,
      "code": "GLAZY-21305",
      "name": "WTF Purple",
      "cone": "5 - 6",
      "surface": "Semi-glossy",
      "transparency": "Translucent",
      "atmosphere": "Oxidation",
      "subtype": "Glaze - Specialty",
      "ingredients": [
        {
          "material": "Nepheline Syenite",
          "amount": 45.3
        },
        {
          "material": "Silica",
          "amount": 19.7
        },
        {
          "material": "Gerstley Borate",
          "amount": 15.5
        },
        {
          "material": "Whiting",
          "amount": 14.5
        },
        {
          "material": "Grolleg Kaolin",
          "amount": 5.0
        }
      ],
      "additionals": [
        {
          "material": "Neodymium Oxide",
          "amount": 7.0
        }
      ],
      "description": "This was a glaze I found here: https://ceramicartsnetwork.org/daily/ceramic-glaze-recipes/mid-range-glaze-recipes/rare-earth-metals-cone-6/ My experience with it is that its a little too runny. I may tamper with the formula a little to make it stiffer and incorporate some barium or lithium in it to enhance the color, since I will be using it primarily with sculpture. It was a great introduction to dichroic glazes, and works with Holmium oxide as well. This glaze is purple under daylight and blue under fluorescent lights. (See photos 1, 2). You must use grolleg for the kaolin and apply it on a porcelain clay body. Iron will contaminate the glaze and grey the color out.",
      "createdBy": "Sid Henderson",
      "source": "glazy.org",
      "url": "https://glazy.org/recipes/21305"
    },
    {
      "id": 21306,
      "code": "GLAZY-21306",
      "name": "WTF Yellow",
      "cone": "5 - 6",
      "surface": "Semi-glossy",
      "transparency": "Transparent",
      "atmosphere": "Oxidation",
      "subtype": "Glaze - Specialty",
      "ingredients": [
        {
          "material": "Nepheline Syenite",
          "amount": 45.3
        },
        {
          "material": "Silica",
          "amount": 19.7
        },
        {
          "material": "Gerstley Borate",
          "amount": 15.5
        },
        {
          "material": "Whiting",
          "amount": 14.5
        },
        {
          "material": "Holmium Oxide",
          "amount": 7.0
        },
        {
          "material": "Grolleg Kaolin",
          "amount": 5.0
        }
      ],
      "description": "I got the base for this glaze here: https://ceramicartsnetwork.org/daily/ceramic-glaze-recipes/mid-range-glaze-recipes/rare-earth-metals-cone-6/ I used \"WTF Purple\" and substituted Holmium oxide for the colorant. It has a lemonade - yellow color in daylight, and a hot - pink color under fluorescent lights. Holmium oxide is MUCH more expensive than Neodymium oxide, but it is a fantastic color. I recommend testing glaze bases out with Neodymium first, then if it works, make a batch with Holmium as a substitute. Use only grolleg in this glaze body, and apply it to porcelain only. Iron will contaminate this glaze and grey it out. I found this recipe too fluxy for my purposes, so I think I'll stiffen it a bit and add different colorant enhancers to see if I can get a stronger color response.",
      "createdBy": "Sid Henderson",
      "source": "glazy.org",
      "url": "https://glazy.org/recipes/21306"
    },
    {
      "id": 3677,
      "code": "GLAZY-3677",
      "name": "WWW 047",
      "cone": "6",
      "surface": "Satin-matte",
      "transparency": "Opaque",
      "atmosphere": "Oxidation",
      "subtype": "Glaze - Green",
      "ingredients": [
        {
          "material": "Potash Feldspar",
          "amount": 30.0
        },
        {
          "material": "Cornwall Stone",
          "amount": 25.0
        },
        {
          "material": "Dolomite",
          "amount": 22.4
        },
        {
          "material": "Spodumene",
          "amount": 20.0
        },
        {
          "material": "Whiting",
          "amount": 3.5
        }
      ],
      "additionals": [
        {
          "material": "Zircopax",
          "amount": 10.0
        },
        {
          "material": "Tin Oxide",
          "amount": 8.0
        },
        {
          "material": "Bentonite",
          "amount": 4.0
        },
        {
          "material": "Manganese Dioxide",
          "amount": 4.0
        },
        {
          "material": "Chrome Oxide",
          "amount": 1.0
        },
        {
          "material": "Cobalt Carbonate",
          "amount": 1.0
        }
      ],
      "description": "Happy's mix. Can't find the author. A rather exceptional glaze: the colors are de-mixing during firing! I am intrigued what mechanism makes this happen. A topper!!",
      "createdBy": "Daniel Spruyt",
      "source": "glazy.org",
      "url": "https://glazy.org/recipes/3677"
    },
    {
      "id": 3723,
      "code": "GLAZY-3723",
      "name": "WWW 051",
      "cone": "6",
      "surface": "Glossy",
      "transparency": "Transparent",
      "atmosphere": "Oxidation",
      "subtype": "Glaze - Green - Copper",
      "ingredients": [
        {
          "material": "Potash Feldspar",
          "amount": 51.0
        },
        {
          "material": "Gerstley Borate",
          "amount": 21.0
        },
        {
          "material": "Silica",
          "amount": 19.0
        },
        {
          "material": "Whiting",
          "amount": 7.0
        },
        {
          "material": "Ball Clay",
          "amount": 2.0
        }
      ],
      "additionals": [
        {
          "material": "Copper Carbonate",
          "amount": 4.0
        }
      ],
      "description": "\"88 Glossy opaque copper blue\" Source: unknown For me the title didn't work; I obtained a green glaze and transparent. Perhaps I should try to make it more alkaline to obtain a Copper blue.",
      "createdBy": "Daniel Spruyt",
      "source": "glazy.org",
      "url": "https://glazy.org/recipes/3723"
    },
    {
      "id": 3713,
      "code": "GLAZY-3713",
      "name": "WWW 067",
      "cone": "6",
      "surface": "Glossy",
      "transparency": "Translucent",
      "atmosphere": "Oxidation",
      "subtype": "Glaze - Green - Copper",
      "ingredients": [
        {
          "material": "Albany slip",
          "amount": 34.0
        },
        {
          "material": "Zircopax",
          "amount": 20.0
        },
        {
          "material": "Dolomite",
          "amount": 14.0
        },
        {
          "material": "Spodumene",
          "amount": 14.0
        },
        {
          "material": "Gerstley Borate",
          "amount": 12.0
        },
        {
          "material": "Kaolin",
          "amount": 6.0
        },
        {
          "material": "Bentonite",
          "amount": 1.0
        }
      ],
      "additionals": [
        {
          "material": "Copper Carbonate",
          "amount": 2.5
        }
      ],
      "description": "Mexico Point Green Source: E. Cooper? I have seen several Mexico Point Greens circulating on the Web, with various luck in reproducing them. This one seems to be worthwhile to keep.",
      "createdBy": "Daniel Spruyt",
      "source": "glazy.org",
      "url": "https://glazy.org/recipes/3713"
    },
    {
      "id": 3726,
      "code": "GLAZY-3726",
      "name": "WWW 101 M3",
      "cone": "6",
      "surface": "Semi-matte",
      "transparency": "Opaque",
      "atmosphere": "Oxidation",
      "subtype": "Glaze - Yellow",
      "ingredients": [
        {
          "material": "Ball Clay",
          "amount": 23.3
        },
        {
          "material": "Dolomite",
          "amount": 23.3
        },
        {
          "material": "Silica",
          "amount": 23.3
        },
        {
          "material": "Spodumene",
          "amount": 23.3
        },
        {
          "material": "Ferro Frit 3134",
          "amount": 6.8
        },
        {
          "material": "Tin Oxide",
          "amount": 5.0
        }
      ],
      "additionals": [
        {
          "material": "Rutile",
          "amount": 5.0
        },
        {
          "material": "Bentonite",
          "amount": 2.0
        },
        {
          "material": "Granular ilmenite",
          "amount": 2.0
        }
      ],
      "description": "Coffee cream Source: Ceramics Monthly 10/04 (modified) An other variation with this versatile glaze. Added rutile and Ilmenite.",
      "createdBy": "Daniel Spruyt",
      "source": "glazy.org",
      "url": "https://glazy.org/recipes/3726"
    },
    {
      "id": 3721,
      "code": "GLAZY-3721",
      "name": "WWW 101 M7",
      "cone": "6",
      "surface": "Glossy",
      "transparency": "Semi-opaque",
      "atmosphere": "Oxidation",
      "subtype": "Glaze - Red",
      "ingredients": [
        {
          "material": "Ball Clay",
          "amount": 23.3
        },
        {
          "material": "Dolomite",
          "amount": 23.3
        },
        {
          "material": "Silica",
          "amount": 23.3
        },
        {
          "material": "Spodumene",
          "amount": 23.3
        },
        {
          "material": "Ferro Frit 3134",
          "amount": 6.8
        }
      ],
      "additionals": [
        {
          "material": "Yellow Ochre",
          "amount": 7.0
        },
        {
          "material": "Tin Oxide",
          "amount": 5.0
        },
        {
          "material": "Bentonite",
          "amount": 2.0
        },
        {
          "material": "Red Iron Oxide",
          "amount": 1.0
        }
      ],
      "description": "Original Nutmeg Source: Ceramics Monthly 10/04 ( original) I made many tests and modifications on this glaze. I once obtained a rather red/brown shade with a lot of movement. Could not repeat it. Probably I made a mistake while mixing. This recipe give also a good result.",
      "createdBy": "Daniel Spruyt",
      "source": "glazy.org",
      "url": "https://glazy.org/recipes/3721"
    },
    {
      "id": 3860,
      "code": "GLAZY-3860",
      "name": "WWW 155",
      "cone": "5 - 6",
      "surface": "Glossy",
      "transparency": "Opaque",
      "atmosphere": "Oxidation",
      "subtype": "Glaze - Blue - Cobalt",
      "ingredients": [
        {
          "material": "Silica",
          "amount": 32.3
        },
        {
          "material": "Potash Feldspar",
          "amount": 26.7
        },
        {
          "material": "Nepheline Syenite",
          "amount": 14.2
        },
        {
          "material": "Gerstley Borate",
          "amount": 8.3
        },
        {
          "material": "Lithium Carbonate",
          "amount": 3.6
        },
        {
          "material": "Magnesium carbonate",
          "amount": 1.6
        }
      ],
      "additionals": [
        {
          "material": "Tin Oxide",
          "amount": 4.8
        },
        {
          "material": "Bentonite",
          "amount": 2.0
        },
        {
          "material": "Cobalt Carbonate",
          "amount": 0.6
        },
        {
          "material": "Chrome Oxide",
          "amount": 0.17
        }
      ],
      "description": "Lana Wilson's satin purple Source: by Barbara Hanselmann My test was fired at C6, perhaps this is somewhat overfired. Purple where thick.",
      "createdBy": "Daniel Spruyt",
      "source": "glazy.org",
      "url": "https://glazy.org/recipes/3860"
    },
    {
      "id": 3670,
      "code": "GLAZY-3670",
      "name": "WWW 237 M1",
      "cone": "6",
      "surface": "Glossy",
      "transparency": "Opaque",
      "atmosphere": "Oxidation, Neutral",
      "subtype": "Glaze - Yellow",
      "ingredients": [
        {
          "material": "Potash Feldspar",
          "amount": 36.0
        },
        {
          "material": "EP Kaolin",
          "amount": 20.0
        },
        {
          "material": "Ferro Frit 3124",
          "amount": 20.0
        },
        {
          "material": "Talc",
          "amount": 16.0
        },
        {
          "material": "Wollastonite",
          "amount": 8.0
        }
      ],
      "additionals": [
        {
          "material": "Rutile",
          "amount": 5.0
        },
        {
          "material": "Tin Oxide",
          "amount": 3.0
        },
        {
          "material": "Iron spangles",
          "amount": 0.1
        }
      ],
      "description": "Butter Satin-gloss modified with Iron specs from Carol Tripp, modified by adding some Iron specs. Appears to be stable and very reproducible. Nice glaze.",
      "createdBy": "Daniel Spruyt",
      "source": "glazy.org",
      "url": "https://glazy.org/recipes/3670"
    },
    {
      "id": 11690,
      "code": "GLAZY-11690",
      "name": "WWW 237 M1 (variation)",
      "cone": "6",
      "surface": "Glossy",
      "transparency": "Opaque",
      "atmosphere": "Oxidation, Neutral",
      "subtype": "Glaze - Yellow",
      "ingredients": [
        {
          "material": "Potash Feldspar K 2/75",
          "amount": 32.8
        },
        {
          "material": "Kaolin",
          "amount": 20.0
        },
        {
          "material": "Talc",
          "amount": 14.1
        },
        {
          "material": "Gerstley Borate",
          "amount": 10.7
        },
        {
          "material": "Wollastonite",
          "amount": 8.2
        },
        {
          "material": "Nepheline Syenite",
          "amount": 7.9
        },
        {
          "material": "Silica",
          "amount": 6.2
        }
      ],
      "additionals": [
        {
          "material": "Rutile",
          "amount": 5.0
        },
        {
          "material": "Tin Oxide",
          "amount": 3.0
        },
        {
          "material": "Iron spangles",
          "amount": 0.1
        }
      ],
      "description": "Butter Satin-gloss modified with Iron specs, original from Carol Tripp. I substituted frit 3124 with nepheline syenite and gerstley borate. Appears to be stable and very reproducible. Nice glaze.",
      "createdBy": "Triin Lehismets",
      "source": "glazy.org",
      "url": "https://glazy.org/recipes/11690"
    },
    {
      "id": 12385,
      "code": "GLAZY-12385",
      "name": "WWW 237 M1 (variation)",
      "cone": "5 - 6",
      "surface": "Glossy",
      "transparency": "Opaque",
      "atmosphere": "Oxidation, Neutral",
      "subtype": "Glaze - Yellow",
      "ingredients": [
        {
          "material": "Potash Feldspar",
          "amount": 36.0
        },
        {
          "material": "EP Kaolin",
          "amount": 20.0
        },
        {
          "material": "Ferro Frit 3124",
          "amount": 20.0
        },
        {
          "material": "Talc",
          "amount": 16.0
        },
        {
          "material": "Wollastonite",
          "amount": 8.0
        }
      ],
      "additionals": [
        {
          "material": "Rutile",
          "amount": 5.0
        },
        {
          "material": "Tin Oxide",
          "amount": 3.0
        },
        {
          "material": "Iron spangles",
          "amount": 0.1
        }
      ],
      "description": "Butter Satin-gloss modified with Iron specs from Carol Tripp, modified by adding some Iron specs. Appears to be stable and very reproducible. Nice glaze. Lighter more pale color at cone 5",
      "createdBy": "mitch henke",
      "source": "glazy.org",
      "url": "https://glazy.org/recipes/12385"
    },
    {
      "id": 3990,
      "code": "GLAZY-3990",
      "name": "WWW 237 M3",
      "cone": "6",
      "surface": "Glossy",
      "transparency": "Opaque",
      "atmosphere": "Oxidation",
      "subtype": "Glaze - Blue - Cobalt",
      "ingredients": [
        {
          "material": "Potash Feldspar",
          "amount": 36.0
        },
        {
          "material": "Ferro Frit 3134",
          "amount": 20.0
        },
        {
          "material": "Kaolin",
          "amount": 20.0
        },
        {
          "material": "Talc",
          "amount": 16.0
        },
        {
          "material": "Wollastonite",
          "amount": 8.0
        }
      ],
      "additionals": [
        {
          "material": "Tin Oxide",
          "amount": 3.0
        },
        {
          "material": "Cobalt Oxide",
          "amount": 1.0
        },
        {
          "material": "Titanium Dioxide",
          "amount": 1.0
        }
      ],
      "description": "Modified WWW 237 ( see there) A stable, stiff glaze, reliable.",
      "createdBy": "Daniel Spruyt",
      "source": "glazy.org",
      "url": "https://glazy.org/recipes/3990"
    },
    {
      "id": 3727,
      "code": "GLAZY-3727",
      "name": "WWW 285",
      "cone": "6",
      "surface": "Dry Matte",
      "transparency": "Opaque",
      "atmosphere": "Oxidation",
      "subtype": "Glaze - Green - Copper",
      "ingredients": [
        {
          "material": "Potash Feldspar",
          "amount": 48.4
        },
        {
          "material": "Silica",
          "amount": 19.8
        },
        {
          "material": "Gerstley Borate",
          "amount": 14.3
        },
        {
          "material": "Whiting",
          "amount": 8.5
        },
        {
          "material": "Dolomite",
          "amount": 6.3
        },
        {
          "material": "Kaolin",
          "amount": 2.6
        }
      ],
      "additionals": [
        {
          "material": "Copper Carbonate",
          "amount": 6.4
        },
        {
          "material": "Zircopax",
          "amount": 5.4
        },
        {
          "material": "Rutile",
          "amount": 2.2
        },
        {
          "material": "Bentonite",
          "amount": 1.0
        }
      ],
      "description": "Keen Green Source: Don Goodrich A rather hard matte green. I would be careful if intended for food use (Copper leaching)",
      "createdBy": "Daniel Spruyt",
      "source": "glazy.org",
      "url": "https://glazy.org/recipes/3727"
    },
    {
      "id": 3689,
      "code": "GLAZY-3689",
      "name": "WWW 313",
      "cone": "6",
      "surface": "Satin-matte",
      "transparency": "Opaque",
      "atmosphere": "Oxidation",
      "subtype": "Glaze - White, Off-White",
      "ingredients": [
        {
          "material": "Nepheline Syenite",
          "amount": 40.67
        },
        {
          "material": "Silica",
          "amount": 23.34
        },
        {
          "material": "Spodumene",
          "amount": 10.66
        },
        {
          "material": "Whiting",
          "amount": 9.62
        },
        {
          "material": "Gerstley Borate",
          "amount": 7.55
        },
        {
          "material": "Dolomite",
          "amount": 4.81
        },
        {
          "material": "Zinc Oxide",
          "amount": 3.35
        }
      ],
      "additionals": [
        {
          "material": "Zircopax",
          "amount": 10.15
        },
        {
          "material": "Rutile",
          "amount": 4.0
        },
        {
          "material": "Bentonite",
          "amount": 1.52
        },
        {
          "material": "Red Iron Oxide",
          "amount": 1.0
        }
      ],
      "description": "Cream of Mushroom. Sankey DB. This is an example where the glaze did not worked out as expected. Perhaps due to my local materials. Breaking well Not an \u2018outstanding\u2019 glaze - needs longer maturing Worth to be tested with other materials.",
      "createdBy": "Daniel Spruyt",
      "source": "glazy.org",
      "url": "https://glazy.org/recipes/3689"
    },
    {
      "id": 3690,
      "code": "GLAZY-3690",
      "name": "WWW 322 bc",
      "cone": "6",
      "surface": "Semi-glossy",
      "transparency": "Opaque",
      "atmosphere": "Oxidation",
      "subtype": "Glaze - White, Off-White",
      "ingredients": [
        {
          "material": "Potash Feldspar",
          "amount": 35.0
        },
        {
          "material": "Silica",
          "amount": 26.0
        },
        {
          "material": "Dolomite",
          "amount": 19.5
        },
        {
          "material": "Kaolin",
          "amount": 13.5
        },
        {
          "material": "Ferro Frit 3134",
          "amount": 5.0
        },
        {
          "material": "Talc",
          "amount": 1.0
        }
      ],
      "additionals": [
        {
          "material": "Titanium Dioxide",
          "amount": 8.0
        },
        {
          "material": "Rutile",
          "amount": 3.0
        }
      ],
      "description": "Golden Yellow. From: Sankey DB/ Ron Roy Original comment: base glaze is waxy, covering, white. (a) With 3 rutile, smooth surface, slight crystals and opalescence where thickest.(b) With 8 titania, overall golden yellow (c) With 3 manganese dioxide and 3 rutile, overall yellow tan ground with pinkish white fur where thickest. With 3 manganese dioxide and 3 titania, overall tan ground with whitish fur where thickest With 3 manganese dioxide, light tan ground and pinkish where thickest I used a modification by combining (b) & (c). Not very satisfactory. Perhaps it needs to be applied very thickly. Or my raw materials are of a different composition. Difficult to call it 'Golden Yellow'. Worth to try with raw materials of another source.",
      "createdBy": "Daniel Spruyt",
