Repository: MrSeldon/argilev2

File: data/glazes/glazy.json (part 309 of 315)
{
      "source": "glazy.org",
      "url": "https://glazy.org/recipes/3690"
    },
    {
      "id": 3710,
      "code": "GLAZY-3710",
      "name": "WWW 325",
      "cone": "6",
      "surface": "Glossy",
      "transparency": "Transparent",
      "atmosphere": "Oxidation",
      "subtype": "Glaze - Green - Copper",
      "ingredients": [
        {
          "material": "Potash Feldspar",
          "amount": 39.7
        },
        {
          "material": "Silica",
          "amount": 25.9
        },
        {
          "material": "Whiting",
          "amount": 14.3
        },
        {
          "material": "Zinc Oxide",
          "amount": 11.5
        },
        {
          "material": "Kaolin",
          "amount": 4.7
        }
      ],
      "additionals": [
        {
          "material": "Bentonite",
          "amount": 2.0
        },
        {
          "material": "Copper Carbonate",
          "amount": 2.0
        }
      ],
      "description": "Chinese blue green. Source: Sankey DB / Clay times Nice green transparent glaze. Slightly tendency to crackle (on my clays)",
      "createdBy": "Daniel Spruyt",
      "source": "glazy.org",
      "url": "https://glazy.org/recipes/3710"
    },
    {
      "id": 12750,
      "code": "GLAZY-12750",
      "name": "WWW 332",
      "cone": "6",
      "surface": "Matte",
      "transparency": "Opaque",
      "atmosphere": "Oxidation",
      "subtype": "Glaze - Blue - Barium",
      "ingredients": [
        {
          "material": "Nepheline Syenite",
          "amount": 65.0
        },
        {
          "material": "Barium Carbonate",
          "amount": 30.0
        },
        {
          "material": "Silica",
          "amount": 8.0
        },
        {
          "material": "Ball Clay",
          "amount": 7.0
        },
        {
          "material": "Lithium Carbonate",
          "amount": 3.0
        }
      ],
      "additionals": [
        {
          "material": "Copper Carbonate",
          "amount": 3.0
        }
      ],
      "description": "Barium Blue An old recipe from the Sankey database. Using lots of barium carbonate. If working with some caution there is no danger. A typical barium matte",
      "createdBy": "Daniel Spruyt",
      "source": "glazy.org",
      "url": "https://glazy.org/recipes/12750"
    },
    {
      "id": 3696,
      "code": "GLAZY-3696",
      "name": "WWW 369 M3",
      "cone": "6",
      "surface": "Semi-glossy",
      "transparency": "Opaque",
      "atmosphere": "Oxidation",
      "subtype": "Glaze - Crystalline",
      "ingredients": [
        {
          "material": "Ferro Frit 3110",
          "amount": 54.0
        },
        {
          "material": "Zinc Oxide",
          "amount": 24.0
        },
        {
          "material": "Silica",
          "amount": 23.0
        },
        {
          "material": "Lithium Carbonate",
          "amount": 3.0
        },
        {
          "material": "Calcined Kaolin",
          "amount": 1.52
        }
      ],
      "additionals": [
        {
          "material": "Chrome Oxide",
          "amount": 0.1
        },
        {
          "material": "Cobalt Carbonate",
          "amount": 0.1
        },
        {
          "material": "Black Nickel Oxide",
          "amount": 0.1
        }
      ],
      "description": "Frosty crystalline glaze. Source: www.ceramicartsdaily.org | Copyright \u00a9 2010, Ceramic Publications Company | Making the Switch from Cone 10 to Cone 6 Ceramic Glaze Recipes. I played with this recipe and got a nice frosty crystalline glaze. Firing schedule: see picture (electric Kiln)",
      "createdBy": "Daniel Spruyt",
      "source": "glazy.org",
      "url": "https://glazy.org/recipes/3696"
    },
    {
      "id": 3688,
      "code": "GLAZY-3688",
      "name": "WWW 375",
      "cone": "6",
      "surface": "Glossy",
      "transparency": "Transparent",
      "atmosphere": "Oxidation",
      "subtype": "Glaze - Blue",
      "ingredients": [
        {
          "material": "Ferro Frit 3110",
          "amount": 59.0
        },
        {
          "material": "Silica",
          "amount": 17.0
        },
        {
          "material": "Kaolin",
          "amount": 12.0
        },
        {
          "material": "Strontium Carbonate",
          "amount": 9.0
        },
        {
          "material": "Lithium Carbonate",
          "amount": 3.0
        }
      ],
      "additionals": [
        {
          "material": "Copper Carbonate",
          "amount": 5.0
        },
        {
          "material": "Bentonite",
          "amount": 2.0
        }
      ],
      "description": "Blue/green transparent glaze. Source: www.ceramicartsdaily.org | Copyright \u00a9 2009, Ceramic Publications Company | 33 tried and true glaze recipes From David Wright, Ceramics Monthly, April 1998 This glaze worked well with my local materials (Belgium)",
      "createdBy": "Daniel Spruyt",
      "source": "glazy.org",
      "url": "https://glazy.org/recipes/3688"
    },
    {
      "id": 3682,
      "code": "GLAZY-3682",
      "name": "WWW 390",
      "cone": "6",
      "surface": "Semi-glossy",
      "transparency": "Opaque",
      "atmosphere": "Oxidation",
      "subtype": "Glaze",
      "ingredients": [
        {
          "material": "Albany slip",
          "amount": 80.0
        },
        {
          "material": "Ferro Frit 3134",
          "amount": 20.0
        }
      ],
      "additionals": [
        {
          "material": "Rutile",
          "amount": 10.0
        }
      ],
      "description": "Rutile Blue; Source: http://www.glazemixer.com/singlerecipe.aspx?RecipeID=2798&glazeRecipeName=Cone 6 Rutile Blue Rather a brown/grey ; One of the simplest recipes I know.",
      "createdBy": "Daniel Spruyt",
      "source": "glazy.org",
      "url": "https://glazy.org/recipes/3682"
    },
    {
      "id": 3989,
      "code": "GLAZY-3989",
      "name": "WWW 391",
      "cone": "6",
      "surface": "Glossy",
      "transparency": "Translucent",
      "atmosphere": "Oxidation",
      "subtype": "Glaze - Green",
      "ingredients": [
        {
          "material": "Potash Feldspar",
          "amount": 42.4
        },
        {
          "material": "Gerstley Borate",
          "amount": 24.2
        },
        {
          "material": "Silica",
          "amount": 19.2
        },
        {
          "material": "Zinc Oxide",
          "amount": 9.1
        },
        {
          "material": "Kaolin",
          "amount": 5.1
        }
      ],
      "additionals": [
        {
          "material": "Red Iron Oxide",
          "amount": 2.0
        },
        {
          "material": "Cobalt Carbonate",
          "amount": 0.5
        }
      ],
      "description": "Green/grey Source: TRIANGLE POTTERS' GUILD GLAZE RECIPES November, 1988 Tested March 2016. Not a blue as mentioned by the source, but with my materials a green/grey semi-opaque, somewhat speckled. Has potential on white clays.",
      "createdBy": "Daniel Spruyt",
      "source": "glazy.org",
      "url": "https://glazy.org/recipes/3989"
    },
    {
      "id": 3858,
      "code": "GLAZY-3858",
      "name": "WWW 392",
      "cone": "6",
      "surface": "Satin",
      "transparency": "Opaque",
      "atmosphere": "Oxidation",
      "subtype": "Glaze - Blue",
      "ingredients": [
        {
          "material": "Cornwall Stone",
          "amount": 60.0
        },
        {
          "material": "Ferro Frit 3134",
          "amount": 40.0
        }
      ],
      "additionals": [
        {
          "material": "Rutile",
          "amount": 2.5
        },
        {
          "material": "Copper Carbonate",
          "amount": 0.5
        }
      ],
      "description": "Blue break up. Source: TRIANGLE POTTERS' GUILD GLAZE RECIPES November, 1988 The original recipe was made with Gerstley Borate. In this test I replaced it by frit 3134. In my test it did not break well. A rather simple recipe.",
      "createdBy": "Daniel Spruyt",
      "source": "glazy.org",
      "url": "https://glazy.org/recipes/3858"
    },
    {
      "id": 3859,
      "code": "GLAZY-3859",
      "name": "WWW 400",
      "cone": "6",
      "surface": "Satin",
      "transparency": "Opaque",
      "atmosphere": "Oxidation",
      "subtype": "Glaze - Green - Chrome",
      "ingredients": [
        {
          "material": "Potash Feldspar",
          "amount": 34.0
        },
        {
          "material": "Silica",
          "amount": 21.1
        },
        {
          "material": "Kaolin",
          "amount": 19.1
        },
        {
          "material": "Whiting",
          "amount": 17.2
        },
        {
          "material": "Zinc Oxide",
          "amount": 5.7
        },
        {
          "material": "Tin Oxide",
          "amount": 2.9
        }
      ],
      "additionals": [
        {
          "material": "Chrome Oxide",
          "amount": 7.2
        },
        {
          "material": "Cobalt Carbonate",
          "amount": 7.2
        },
        {
          "material": "Rutile",
          "amount": 2.9
        }
      ],
      "description": "Seafoam Blue Source: unknown In my test it was not really a sea foam...and not blue - the Chrome makes it very green. Very high levels of coloring oxides: I would not recommend it for food use.",
      "createdBy": "Daniel Spruyt",
      "source": "glazy.org",
      "url": "https://glazy.org/recipes/3859"
    },
    {
      "id": 3738,
      "code": "GLAZY-3738",
      "name": "WWW 404",
      "cone": "6",
      "surface": "Satin-matte",
      "transparency": "Opaque",
      "atmosphere": "Oxidation",
      "subtype": "Glaze - Green - Copper",
      "ingredients": [
        {
          "material": "Soda Feldspar",
          "amount": 34.0
        },
        {
          "material": "Nepheline Syenite",
          "amount": 17.0
        },
        {
          "material": "Whiting",
          "amount": 12.6
        },
        {
          "material": "Kaolin",
          "amount": 12.3
        },
        {
          "material": "Silica",
          "amount": 7.3
        },
        {
          "material": "Zinc Oxide",
          "amount": 6.0
        },
        {
          "material": "Gerstley Borate",
          "amount": 3.3
        },
        {
          "material": "Talc",
          "amount": 3.3
        },
        {
          "material": "Dolomite",
          "amount": 2.6
        },
        {
          "material": "Barium Carbonate",
          "amount": 1.6
        }
      ],
      "additionals": [
        {
          "material": "Rutile",
          "amount": 6.0
        },
        {
          "material": "Copper Carbonate",
          "amount": 1.0
        }
      ],
      "description": "Green with mottled yellow Source: Linda Arbuckle An interesting semi-matte (with my raw materials and firing conditions)giving a deep green where thick (pooled) lighter shades where thin, down to yellow patches. Possible crystallization. Other oxides possible: Original comment from L. Arbuckle / Debra Drencicki: With 4% manganese and 0.5% Cobalt Carbonate a brown bronzey type of gun metal underneath. With 1.5% Copper Carbonate and 0.5% Cobalt Carbonate it is a blue green. With 1% copper carbonate and 6% rutile it is a terrific green with mottled yellow. This combination has been made a studio glaze and we have named it 'sea Foam' It is especially stunning on dark red clay bodies.",
      "createdBy": "Daniel Spruyt",
      "source": "glazy.org",
      "url": "https://glazy.org/recipes/3738"
    },
    {
      "id": 3737,
      "code": "GLAZY-3737",
      "name": "WWW 407",
      "cone": "5 - 6",
      "surface": "Glossy",
      "transparency": "Opaque",
      "atmosphere": "Oxidation",
      "subtype": "Glaze - Red - Pink",
      "ingredients": [
        {
          "material": "Silica",
          "amount": 36.5
        },
        {
          "material": "Nepheline Syenite",
          "amount": 25.0
        },
        {
          "material": "Whiting",
          "amount": 18.5
        },
        {
          "material": "Gerstley Borate",
          "amount": 10.5
        },
        {
          "material": "Kaolin",
          "amount": 9.5
        }
      ],
      "additionals": [
        {
          "material": "Tin Oxide",
          "amount": 7.5
        },
        {
          "material": "Chrome Oxide",
          "amount": 0.32
        }
      ],
      "description": "Cranberry Source: David Hewitt <david> One one many but delicate tin/chrome reds. Most of these recipes using tin & chrome can give very interesting reds. However the ration tin/chrome is in a rather narrow range if one wants to keep it red.",
      "createdBy": "Daniel Spruyt",
      "source": "glazy.org",
      "url": "https://glazy.org/recipes/3737"
    },
    {
      "id": 3728,
      "code": "GLAZY-3728",
      "name": "WWW 421",
      "cone": "6",
      "surface": "Satin",
      "transparency": "Opaque",
      "atmosphere": "Oxidation",
      "subtype": "Glaze - Iron - Tenmoku",
      "ingredients": [
        {
          "material": "Silica",
          "amount": 28.2
        },
        {
          "material": "Ball Clay",
          "amount": 18.6
        },
        {
          "material": "Nepheline Syenite",
          "amount": 18.6
        },
        {
          "material": "Dolomite",
          "amount": 9.3
        },
        {
          "material": "Talc",
          "amount": 9.3
        },
        {
          "material": "Gerstley Borate",
          "amount": 8.5
        },
        {
          "material": "Bone Ash",
          "amount": 7.5
        }
      ],
      "additionals": [
        {
          "material": "Red Iron Oxide",
          "amount": 11.0
        }
      ],
      "description": "Harris\u2019 Tenmoku Source: Favorite Cone 6 Glazes by Randy McCall http://mccallsc.tripod.com/ Nice iron, almost aventurine. The predicate Tenmoku is realistic.",
      "createdBy": "Daniel Spruyt",
      "source": "glazy.org",
      "url": "https://glazy.org/recipes/3728"
    },
    {
      "id": 3712,
      "code": "GLAZY-3712",
      "name": "WWW 428",
      "cone": "6",
      "surface": "Satin",
      "transparency": "Opaque",
      "atmosphere": "Oxidation",
      "subtype": "Glaze - Green - Copper",
      "ingredients": [
        {
          "material": "Nepheline Syenite",
          "amount": 39.1
        },
        {
          "material": "Silica",
          "amount": 19.0
        },
        {
          "material": "Talc",
          "amount": 13.9
        },
        {
          "material": "Gerstley Borate",
          "amount": 11.3
        },
        {
          "material": "Kaolin",
          "amount": 9.5
        },
        {
          "material": "Dolomite",
          "amount": 7.2
        }
      ],
      "additionals": [
        {
          "material": "Rutile",
          "amount": 6.0
        },
        {
          "material": "Copper Carbonate",
          "amount": 4.0
        }
      ],
      "description": "Olive green satin matte. Source: Favorite Cone 6 Glazes by Randy McCall http://mccallsc.tripod.com/ Attractive smooth satin gloss. Worthwhile to test other coloring oxides. Stay on the safe side and don't use it for food.",
      "createdBy": "Daniel Spruyt",
      "source": "glazy.org",
      "url": "https://glazy.org/recipes/3712"
    },
    {
      "id": 3716,
      "code": "GLAZY-3716",
      "name": "WWW 434",
      "cone": "6",
      "surface": "Semi-matte",
      "transparency": "Opaque",
      "atmosphere": "Oxidation",
      "subtype": "Glaze - Green - Copper",
      "ingredients": [
        {
          "material": "Potash Feldspar",
          "amount": 40.0
        },
        {
          "material": "Silica",
          "amount": 16.0
        },
        {
          "material": "Whiting",
          "amount": 16.0
        },
        {
          "material": "Kaolin",
          "amount": 10.0
        },
        {
          "material": "Ferro Frit 3134",
          "amount": 9.0
        },
        {
          "material": "Talc",
          "amount": 9.0
        }
      ],
      "additionals": [
        {
          "material": "Rutile",
          "amount": 6.0
        },
        {
          "material": "Copper Carbonate",
          "amount": 3.0
        }
      ],
      "description": "Xavier's Jade Green Source: http://www.creativecreekartisans.com An interesting glaze that may crystallize in patches if cooled slowly.",
      "createdBy": "Daniel Spruyt",
      "source": "glazy.org",
      "url": "https://glazy.org/recipes/3716"
    },
    {
      "id": 3725,
      "code": "GLAZY-3725",
      "name": "WWW 453",
      "cone": "6",
      "surface": "Dry Matte",
      "transparency": "Opaque",
      "atmosphere": "Oxidation",
      "subtype": "Glaze - Blue - Cobalt",
      "ingredients": [
        {
          "material": "Nepheline Syenite",
          "amount": 60.0
        },
        {
          "material": "Strontium Carbonate",
          "amount": 20.0
        },
        {
          "material": "Ball Clay",
          "amount": 10.0
        },
        {
          "material": "Silica",
          "amount": 9.0
        },
        {
          "material": "Lithium Carbonate",
          "amount": 1.0
        }
      ],
      "additionals": [
        {
          "material": "Copper Carbonate",
          "amount": 4.0
        },
        {
          "material": "Cobalt Carbonate",
          "amount": 1.5
        }
      ],
      "description": "Strontium Blue Bronze Source: Unknown A matte opaque, dry glaze. Not suitable for food use ( copper & cobalt leaching)",
      "createdBy": "Daniel Spruyt",
      "source": "glazy.org",
      "url": "https://glazy.org/recipes/3725"
    },
    {
      "id": 3669,
      "code": "GLAZY-3669",
      "name": "WWW 455",
      "cone": "6",
      "surface": "Glossy",
      "transparency": "Opaque",
      "atmosphere": "Oxidation",
      "subtype": "Glaze - Green",
      "ingredients": [
        {
          "material": "Potash Feldspar",
          "amount": 38.0
        },
        {
          "material": "Silica",
          "amount": 25.0
        },
        {
          "material": "Gerstley Borate",
          "amount": 22.0
        },
        {
          "material": "Whiting",
          "amount": 11.0
        },
        {
          "material": "Strontium Carbonate",
          "amount": 4.0
        }
      ],
      "additionals": [
        {
          "material": "Bentonite",
          "amount": 2.0
        },
        {
          "material": "Chrome Oxide",
          "amount": 1.0
        },
        {
          "material": "Cobalt Carbonate",
          "amount": 0.5
        }
      ],
      "description": "Blue green mottled. I got this recipe from the Internet and used my local materials. Seems to be stable, although I would be careful to use it for food",
      "createdBy": "Daniel Spruyt",
      "source": "glazy.org",
      "url": "https://glazy.org/recipes/3669"
    },
    {
      "id": 33666,
      "code": "GLAZY-33666",
      "name": "WWW 455 copper",
      "cone": "6 - 10",
      "surface": "Matte",
      "transparency": "Opaque",
      "atmosphere": "Oxidation, Reduction",
      "subtype": "Glaze - Blue",
      "ingredients": [
        {
          "material": "Custer Feldspar",
          "amount": 38.0
        },
        {
          "material": "Silica",
          "amount": 25.0
        },
        {
          "material": "Gillespie Borate",
          "amount": 22.0
        },
        {
          "material": "Whiting",
          "amount": 11.0
        },
        {
          "material": "Strontium Carbonate",
          "amount": 4.0
        }
      ],
      "additionals": [
        {
          "material": "Titanium Dioxide",
          "amount": 5.0
        },
        {
          "material": "Zircopax",
          "amount": 5.0
        },
        {
          "material": "Chrome Oxide",
          "amount": 1.0
        },
        {
          "material": "Copper Carbonate",
          "amount": 0.5
        }
      ],
      "description": "formerly \"Blue Green\" by terry Western Pennsylvania Potters Community http://wpapotters.blogspot.com/2012/04/links-to-cone-6-oxidation-glaze-tests.html http://www.wpapotters.blogspot.com/2010/11/cone-6-oxidation-results-group-1.html",
      "createdBy": "Ginger",
      "source": "glazy.org",
      "url": "https://glazy.org/recipes/33666"
    },
    {
      "id": 33827,
      "code": "GLAZY-33827",
      "name": "WWW 455 Pink",
      "cone": "6 - 10",
      "surface": "Glossy",
      "transparency": "Opaque",
      "atmosphere": "Oxidation",
      "subtype": "Glaze - Red - Pink",
      "ingredients": [
        {
          "material": "Potash Feldspar",
          "amount": 38.0
        },
        {
          "material": "Silica",
          "amount": 25.0
        },
        {
          "material": "Gillespie Borate",
          "amount": 22.0
        },
        {
          "material": "Whiting",
          "amount": 11.0
        },
        {
          "material": "Strontium Carbonate",
          "amount": 4.0
        }
      ],
      "additionals": [
        {
          "material": "Dark Pink Stain (us pigment)",
          "amount": 7.0
        }
      ],
      "description": "It WAS Blue green mottled but then it matched the base I came up with when I put in the analysis for a commercial glaze I want to duplicate so I did some foolin' around. >;) 8 percent stain was too much, but the inclusion stains are also super gassy (farty).. and the commercial base also pinholed. It's just \"the look\" of it. Wondering how it goes with pink. Then I will probably do 4 red, 4 pink to see what I can get.",
      "createdBy": "Ginger",
      "source": "glazy.org",
      "url": "https://glazy.org/recipes/33827"
    },
    {
      "id": 33587,
      "code": "GLAZY-33587",
      "name": "WWW 455 Red",
      "cone": "6 - 10",
      "surface": "Glossy",
      "transparency": "Opaque",
      "atmosphere": "Oxidation",
      "subtype": "Glaze - Red - Stain",
      "ingredients": [
        {
          "material": "Potash Feldspar",
          "amount": 38.0
        },
        {
          "material": "Silica",
          "amount": 25.0
        },
        {
          "material": "Gillespie Borate",
          "amount": 22.0
        },
        {
          "material": "Whiting",
          "amount": 11.0
        },
        {
          "material": "Strontium Carbonate",
          "amount": 4.0
        }
      ],
      "additionals": [
        {
          "material": "US Pigment Inclusion Stain",
          "amount": 8.0
        },
        {
          "material": "Zircopax",
          "amount": 2.0
        }
      ],
      "description": "The base for another user's WWW455 matched the base I came up with when I put in the analysis for a commercial glaze I wanted to duplicate.. so I did some foolin' around. Here is the link to the stain used: https://uspigment.com/product/red-orange-zr-si-cd-se-1352-ro/ edit 4/12 - added 2 zircopax to help stain stop bubbling",
      "createdBy": "Ginger",
      "source": "glazy.org",
      "url": "https://glazy.org/recipes/33587"
    },
    {
      "id": 3724,
      "code": "GLAZY-3724",
      "name": "WWW 459",
      "cone": "6",
      "surface": "Stony Matte",
      "transparency": "Opaque",
      "atmosphere": "Oxidation",
      "subtype": "Glaze",
      "ingredients": [
        {
          "material": "Soda Feldspar",
          "amount": 44.1
        },
        {
          "material": "Cornwall Stone",
          "amount": 22.0
        },
        {
          "material": "Whiting",
          "amount": 17.7
        },
        {
          "material": "Zinc Oxide",
          "amount": 8.0
        },
        {
          "material": "Kaolin",
          "amount": 5.0
        },
        {
          "material": "Bentonite",
          "amount": 3.0
        }
      ],
      "additionals": [
        {
          "material": "Copper Carbonate",
          "amount": 4.3
        },
        {
          "material": "Titanium Dioxide",
          "amount": 4.0
        }
      ],
      "description": "Green Dragon Matt Glaze Cone 6 Source: Unknown A hard very dry matte green. Shows interesting breaking and some mottling.",
      "createdBy": "Daniel Spruyt",
      "source": "glazy.org",
      "url": "https://glazy.org/recipes/3724"
    },
    {
      "id": 3676,
      "code": "GLAZY-3676",
      "name": "WWW 463",
      "cone": "6 - 7",
      "surface": "Semi-glossy",
      "transparency": "Semi-opaque",
      "atmosphere": "Oxidation, Neutral",
      "subtype": "Glaze - Green - Copper",
      "ingredients": [
        {
          "material": "Ferro Frit 3134",
          "amount": 50.0
        },
        {
          "material": "Kaolin",
          "amount": 36.0
        },
        {
          "material": "Tin Oxide",
          "amount": 7.0
        },
        {
          "material": "Silica",
          "amount": 5.0
        },
        {
          "material": "Lithium Carbonate",
          "amount": 4.5
        },
        {
          "material": "Nepheline Syenite",
          "amount": 4.5
        }
      ],
      "additionals": [
        {
          "material": "Tin Oxide",
          "amount": 7.0
        },
        {
          "material": "Black Copper Oxide",
          "amount": 2.5
        }
      ],
      "description": "Green breaking rust. (From: http://www.potters.org/subject102296.htm ) Using local materials (Belgium) a nice green speckled and breaking brown. Fired at the High end of C6 ( 1235\u00b0C).",
      "createdBy": "Daniel Spruyt",
      "source": "glazy.org",
      "url": "https://glazy.org/recipes/3676"
    },
    {
      "id": 12097,
      "code": "GLAZY-12097",
      "name": "WWW 481",
      "cone": "5 1/2 - 6",
      "surface": "Satin-matte",
      "transparency": "Opaque",
      "atmosphere": "Oxidation",
      "subtype": "Glaze - Blue - Barium",
      "ingredients": [
        {
          "material": "Barium Carbonate",
          "amount": 43.0
        },
        {
          "material": "Kaolin",
          "amount": 20.4
        },
        {
          "material": "Potash Feldspar",
          "amount": 20.4
        },
        {
          "material": "Silica",
          "amount": 10.8
        },
        {
          "material": "Lithium Carbonate",
          "amount": 5.4
        }
      ],
      "additionals": [
        {
          "material": "Copper Carbonate",
          "amount": 7.5
        }
      ],
      "description": "A Barium semi-matte nicely mottled. barium is toxic for who is afraid...",
      "createdBy": "Daniel Spruyt",
      "source": "glazy.org",
      "url": "https://glazy.org/recipes/12097"
    },
    {
      "id": 3675,
      "code": "GLAZY-3675",
      "name": "WWW 486",
      "cone": "6 - 7",
      "surface": "Satin",
      "transparency": "Opaque",
      "atmosphere": "Oxidation",
      "subtype": "Glaze - Shino",
      "ingredients": [
        {
          "material": "Ball Clay",
          "amount": 23.3
        },
        {
          "material": "Dolomite",
          "amount": 23.3
        },
        {
          "material": "Silica",
          "amount": 23.3
        },
        {
          "material": "Spodumene",
          "amount": 23.3
        },
        {
          "material": "Ferro Frit 3134",
          "amount": 6.8
        }
      ],
      "additionals": [
        {
          "material": "Tin Oxide",
          "amount": 5.0
        },
        {
          "material": "Yellow Ochre",
          "amount": 3.0
        },
        {
          "material": "Iron oxide",
          "amount": 1.0
        }
      ],
      "description": "Nutmeg Shino Cone 6 Sugar Maples (original name from authors: http://wpapotters.blogspot.be/2010/11/cone-6-oxidation-results-group-3.html ) A good example why recipes don't always travel well, although I was pleased with the result. With my materials (Belgium) I got a nice glaze with excellent breaking. I don't know where the term \"Sugar Maples\" applies and what kind of nutmeg authors had in mind...",
      "createdBy": "Daniel Spruyt",
      "source": "glazy.org",
      "url": "https://glazy.org/recipes/3675"
    },
    {
      "id": 3687,
      "code": "GLAZY-3687",
      "name": "WWW 494 M1",
      "cone": "6",
      "surface": "Semi-glossy",
      "transparency": "Opaque",
      "atmosphere": "Oxidation",
      "subtype": "Glaze - White, Off-White",
      "ingredients": [
        {
          "material": "Nepheline Syenite",
          "amount": 30.0
        },
        {
          "material": "Colemanite",
          "amount": 20.0
        },
        {
          "material": "Wollastonite",
          "amount": 20.0
        },
        {
          "material": "Ball Clay",
          "amount": 10.0
        },
        {
          "material": "Barium Carbonate",
          "amount": 10.0
        },
        {
          "material": "Zircopax",
          "amount": 10.0
        }
      ],
      "additionals": [
        {
          "material": "Rutile",
          "amount": 10.0
        }
      ],
      "description": "Textured, breaking glaze. Modified by adding 10 % rutile Barium is toxic but, if good hygienic practice is handled this is perfectly acceptable. This appears to be - theoretical- very stable.",
      "createdBy": "Daniel Spruyt",
      "source": "glazy.org",
      "url": "https://glazy.org/recipes/3687"
    },
    {
      "id": 3720,
      "code": "GLAZY-3720",
      "name": "WWW 499",
      "cone": "6",
      "surface": "Satin-matte",
      "transparency": "Opaque",
      "atmosphere": "Oxidation, Neutral",
      "subtype": "Glaze - Crystalline",
      "ingredients": [
        {
          "material": "Ferro Frit 3134",
          "amount": 27.7
        },
        {
          "material": "Silica",
          "amount": 24.0
        },
        {
          "material": "Ball Clay",
          "amount": 15.8
        },
        {
          "material": "Whiting",
          "amount": 15.8
        },
        {
          "material": "Calcium Molybdate (Powellite)",
          "amount": 5.1
        },
        {
          "material": "Lead Monosilicate Frit",
          "amount": 4.0
        },
        {
          "material": "Rutile",
          "amount": 3.2
        },
        {
          "material": "Cobalt Carbonate",
          "amount": 2.9
        },
        {
          "material": "Black Copper Oxide",
          "amount": 1.6
        }
      ],
      "description": "Molybdenum \u2018Gordon\u2019s base\u2019 Source: Phil Hamling / \u201cGordon\u2019s base\u201d As I could not find any Powellite (Ca-Molybdate) I synthesized it by mixing finely ground Calcium Carbonate and Molybdenum trioxide in the right molar proportions. Then the mixture was calcined at 750 \u00b0C; it seemed to work. X-ray diffraction and Raman IR proved that Ca-Molybdate was obtained at 99+ % purity. Great! The firing showed typical crystals as well.",
      "createdBy": "Daniel Spruyt",
      "source": "glazy.org",
      "url": "https://glazy.org/recipes/3720"
    },
    {
      "id": 3694,
      "code": "GLAZY-3694",
      "name": "WWW 504",
      "cone": "6",
      "surface": "Matte",
      "transparency": "Opaque",
      "atmosphere": "Oxidation",
      "subtype": "Glaze - Blue - Cobalt",
      "ingredients": [
        {
          "material": "Nepheline Syenite",
          "amount": 34.95
        },
        {
          "material": "Kaolin",
          "amount": 17.43
        },
        {
          "material": "Silica",
          "amount": 16.42
        },
        {
          "material": "Wollastonite",
          "amount": 12.04
        },
        {
          "material": "Strontium Carbonate",
          "amount": 10.68
        },
        {
          "material": "Zinc Oxide",
          "amount": 5.84
        },
        {
          "material": "Lithium Carbonate",
          "amount": 2.65
        }
      ],
      "additionals": [
        {
          "material": "Copper Carbonate",
          "amount": 1.0
        },
        {
          "material": "Cobalt Carbonate",
          "amount": 0.5
        }
      ],
      "description": "yee vian shin 1 - Matte Source: CeramicsWebClayartCone6Glazes.docx Original comment: texture - sea shell kind of texture with pattern when reflected by |light. with 5% zircopax, white. add colorants like mason stain or |whatever oxide you want to create what color you want. when you fired |this, you can apply it thick. submitted by: yee vian shin aka Frankie |Yeevia e-mail: yeevi2@acc.wuacc.edu My comment: If you look for a real matte glaze, this is the one. My estimate is that it is an earth-alkaline matte (see picture).",
      "createdBy": "Daniel Spruyt",
      "source": "glazy.org",
      "url": "https://glazy.org/recipes/3694"
    },
    {
      "id": 3695,
      "code": "GLAZY-3695",
      "name": "WWW 506",
      "cone": "5 - 6",
      "surface": "Semi-glossy",
      "transparency": "Opaque",
      "atmosphere": "Oxidation",
      "subtype": "Glaze - Green - Chrome",
      "ingredients": [
        {
          "material": "Gerstley Borate",
          "amount": 49.0
        },
        {
          "material": "Silica",
          "amount": 32.0
        },
        {
          "material": "Kaolin",
          "amount": 19.0
        }
      ],
      "additionals": [
        {
          "material": "Bentonite",
          "amount": 2.0
        },
        {
          "material": "Chrome Oxide",
          "amount": 2.0
        },
        {
          "material": "Cobalt Oxide",
          "amount": 1.0
        }
      ],
      "description": "Emerald - Cone 5/6 oxidation. Source: http://www.outofthefirestudio.com/emerald.html Original comment: This glaze has to be applied much thicker than you would expect a glaze to go on. Almost like a thin yogourt. As you get hotter the green becomes more uniform and \"greener\" much like the area on the edges (?) My comment: Hard green, smooth. I did not apply very thickly and this was OK. According my estimation I would not recommend it for use with food ( leaching of Chromium)",
      "createdBy": "Daniel Spruyt",
      "source": "glazy.org",
      "url": "https://glazy.org/recipes/3695"
    },
    {
      "id": 12099,
      "code": "GLAZY-12099",
      "name": "WWW 518",
      "cone": "5 1/2 - 7",
      "surface": "Glossy",
      "transparency": "Translucent",
      "atmosphere": "Oxidation",
      "subtype": "Glaze - Blue - Cobalt",
      "ingredients": [
        {
          "material": "Potash Feldspar",
          "amount": 62.0
        },
        {
          "material": "Whiting",
          "amount": 14.0
        },
        {
          "material": "Kaolin",
          "amount": 10.0
        },
        {
          "material": "Talc",
          "amount": 8.0
        },
        {
          "material": "Zinc Oxide",
          "amount": 6.0
        }
      ],
      "additionals": [
        {
          "material": "Cobalt Carbonate",
          "amount": 2.0
        }
      ],
      "description": "A simple, reliable nice blue",
      "createdBy": "Daniel Spruyt",
      "source": "glazy.org",
      "url": "https://glazy.org/recipes/12099"
    },
    {
      "id": 57098,
      "code": "GLAZY-57098",
      "name": "Xavier",
      "cone": "6",
      "surface": "Semi-glossy",
      "transparency": "Translucent",
      "atmosphere": "Oxidation",
      "subtype": "Glaze",
      "ingredients": [
        {
          "material": "XXX 0906_Feldspato pot\u00e1ssico Minasolo",
          "amount": 22.0
        },
        {
          "material": "Silica",
          "amount": 21.0
        },
        {
          "material": "EP Kaolin",
          "amount": 20.0
        },
        {
          "material": "Ferro Frit 3134",
          "amount": 16.0
        },
        {
          "material": "XXX 0929_Carbonato de C\u00e1lcio Extra Leve",
          "amount": 12.0
        },
        {
          "material": "Talc",
          "amount": 9.0
        },
        {
          "material": "Titanium Dioxide",
          "amount": 4.5
        },
        {
          "material": "Black Copper Oxide",
          "amount": 3.5
        }
      ],
      "description": "Feito com base na receita \"Xavier Revisado: CuOx 3.5 Rutile 4.5\", do usu\u00e1rio Clara Giorello. Argila Tabaco",
      "createdBy": "Marize Mello",
      "source": "glazy.org",
      "url": "https://glazy.org/recipes/57098"
    },
    {
      "id": 105694,
      "code": "GLAZY-105694",
      "name": "Xavier (3)",
      "cone": "7",
      "surface": "Glossy",
      "transparency": "Opaque",
      "atmosphere": "Oxidation",
      "subtype": "Glaze",
      "ingredients": [
        {
          "material": "0912_Albita Minasolo",
          "amount": 23.4
        },
        {
          "material": "Silica",
          "amount": 17.0
        },
        {
          "material": "Ferro Frit 3134",
          "amount": 15.1
        },
        {
          "material": "Kaolin",
          "amount": 15.1
        },
        {
          "material": "0933_C\u00e1lcio Extra Leve",
          "amount": 11.3
        },
        {
          "material": "Talc",
          "amount": 8.5
        },
        {
          "material": "Titanium Dioxide",
          "amount": 4.3
        },
        {
          "material": "Black Copper Oxide",
          "amount": 3.3
        },
        {
          "material": "Bentonite",
          "amount": 2.0
        }
      ],
      "description": "Feito com base https://glazy.org/recipes/9380, com outros materiais e ajustado para 100%. 80% \u00e1gua + 20% CMC + gotinhas de tipolifosfato. Eu coloquei 5,5% de carbonato de cobre para corresponder aos 3,3% de \u00f3xido de cobre, porque meu \u00f3xido de cobre havia acabado.",
      "createdBy": "Marize Mello",
      "source": "glazy.org",
      "url": "https://glazy.org/recipes/105694"
    },
    {
      "id": 107479,
      "code": "GLAZY-107479",
      "name": "Xavier (4)",
      "cone": "7",
      "surface": "Glossy",
      "transparency": "Semi-opaque",
      "atmosphere": "Oxidation",
      "subtype": "Glaze",
      "ingredients": [
        {
          "material": "Silica",
          "amount": 20.1
        },
        {
          "material": "0934_Espodum\u00eanio Minasolo",
          "amount": 16.5
        },
        {
          "material": "Ferro Frit 3134",
          "amount": 15.1
        },
        {
          "material": "Kaolin",
          "amount": 14.9
        },
        {
          "material": "0933_C\u00e1lcio Extra Leve",
          "amount": 11.3
        },
        {
          "material": "Talc",
          "amount": 8.5
        },
        {
          "material": "Copper Carbonate",
          "amount": 5.2
        },
        {
          "material": "Titanium Dioxide",
          "amount": 4.3
        },
        {
          "material": "0912_Albita Minasolo",
          "amount": 2.1
        },
        {
          "material": "Bentonite",
          "amount": 2.0
        }
      ],
      "description": "Feito com base https://glazy.org/recipes/9380, com outros materiais e ajustado para 100%. Depois disso eu dividi as mol\u00e9culas de s\u00f3dio entre s\u00f3dio e l\u00edtio para ver o que acontecia. O Rutilo foi o Rutilo Caramelo. Pode ser que eu tenha mexido na densidade colocando \u00e1gua porque alguns esmaltes estavam extremamente grossos e n\u00e3o me lembro se foi o caso desse tamb\u00e9m. 70% \u00e1gua + 30% CMC.",
      "createdBy": "Marize Mello",
      "source": "glazy.org",
      "url": "https://glazy.org/recipes/107479"
    },
    {
      "id": 134878,
      "code": "GLAZY-134878",
      "name": "Xavier (4)",
      "cone": "7",
      "surface": "Glossy",
      "transparency": "Opaque",
      "atmosphere": "Oxidation",
      "subtype": "Glaze",
      "ingredients": [
        {
          "material": "Silica",
          "amount": 18.4
        },
        {
          "material": "Kaolin",
          "amount": 16.8
        },
        {
          "material": "Ferro Frit 3134",
