Repository: MrSeldon/argilev2

File: data/glazes/glazy.json (part 310 of 315)
{
          "amount": 15.4
        },
        {
          "material": "0931_Feldspato K Minasolo",
          "amount": 13.7
        },
        {
          "material": "Talc",
          "amount": 10.8
        },
        {
          "material": "0933_C\u00e1lcio Extra Leve",
          "amount": 9.5
        },
        {
          "material": "Titanium Dioxide",
          "amount": 5.1
        },
        {
          "material": "0934_Espodum\u00eanio Minasolo",
          "amount": 5.1
        },
        {
          "material": "Black Copper Oxide",
          "amount": 3.2
        },
        {
          "material": "Bentonite",
          "amount": 2.0
        }
      ],
      "description": "Feito com base https://glazy.org/recipes/9380, com outros materiais e ajustado para 100%. 80% \u00e1gua + 20% CMC. Foi usado carbonato de cobre, guardadas as devidas propor\u00e7\u00f5es. Cheio de furinhos. Ser\u00e1 que foi o carbonato de cobre? Voltar pra mais Na, + S\u00edlica pra diminuir o gordinho e a expans\u00e3o, mais boro para aumentar o refrat\u00e1rio e retirar Albita? Lembrando que o l\u00edtio havia diminu\u00eddo furinhos e gordinho, inclusive em outros esmaltes...",
      "createdBy": "Marize Mello",
      "source": "glazy.org",
      "url": "https://glazy.org/recipes/134878"
    },
    {
      "id": 2514,
      "code": "GLAZY-2514",
      "name": "Xavier Jade Green",
      "cone": "6",
      "surface": "",
      "transparency": "",
      "atmosphere": "",
      "subtype": "Glaze - Green",
      "ingredients": [
        {
          "material": "Custer Feldspar",
          "amount": 40.0
        },
        {
          "material": "Silica",
          "amount": 16.0
        },
        {
          "material": "Whiting",
          "amount": 16.0
        },
        {
          "material": "EP Kaolin",
          "amount": 10.0
        },
        {
          "material": "Ferro Frit 3124",
          "amount": 9.0
        },
        {
          "material": "Talc",
          "amount": 9.0
        },
        {
          "material": "Rutile",
          "amount": 6.0
        },
        {
          "material": "Copper Carbonate",
          "amount": 4.0
        }
      ],
      "description": "Source/Alternate names: Heidi Haugen Notes: Cindy Strnad: used 3134 frit instead of 3124. A beautiful, pale variegated green-turquoise where thin, non-variegated where thicker. I liked the thin bits best. Dipping a rather too-large test bowl in a rather too-small test glaze container makes for a lot of variegations in thickness, and this added to the interest of the finished surface. Leach tests unusually stable for a copper-containing glaze.",
      "createdBy": "Glazy Admin",
      "source": "glazy.org",
      "url": "https://glazy.org/recipes/2514"
    },
    {
      "id": 6034,
      "code": "GLAZY-6034",
      "name": "Xavier Jade Green Base",
      "cone": "6",
      "surface": "",
      "transparency": "",
      "atmosphere": "Oxidation",
      "subtype": "Glaze - White, Off-White",
      "ingredients": [
        {
          "material": "Custer Feldspar",
          "amount": 40.0
        },
        {
          "material": "Silica",
          "amount": 16.0
        },
        {
          "material": "Whiting",
          "amount": 16.0
        },
        {
          "material": "Kaolin",
          "amount": 10.0
        },
        {
          "material": "Ferro Frit 3134",
          "amount": 9.0
        },
        {
          "material": "Talc",
          "amount": 9.0
        }
      ],
      "description": "Firing: 0-1070\u00b0C -------- 6hrs 1070\u00b0C ----------- hold 0:30hrs 1070-1190\u00b0C -- 1:20hrs 1190\u00b0C ----------- hold 0:15hrs 1190-850\u00b0C ---- 2:10 hrs Originally from http://www.creativecreekartisans.com",
      "createdBy": "Clara Giorello",
      "source": "glazy.org",
      "url": "https://glazy.org/recipes/6034"
    },
    {
      "id": 6041,
      "code": "GLAZY-6041",
      "name": "Xavier Jade Green: CuCO3 1.5, Rutile 5",
      "cone": "6",
      "surface": "",
      "transparency": "",
      "atmosphere": "Oxidation",
      "subtype": "Glaze - Green",
      "ingredients": [
        {
          "material": "Custer Feldspar",
          "amount": 40.0
        },
        {
          "material": "Silica",
          "amount": 16.0
        },
        {
          "material": "Whiting",
          "amount": 16.0
        },
        {
          "material": "Kaolin",
          "amount": 10.0
        },
        {
          "material": "Ferro Frit 3134",
          "amount": 9.0
        },
        {
          "material": "Talc",
          "amount": 9.0
        }
      ],
      "additionals": [
        {
          "material": "Rutile",
          "amount": 5.0
        },
        {
          "material": "Copper Carbonate",
          "amount": 1.5
        }
      ],
      "description": "Firing: 0-1070\u00b0C -------- 6hrs 1070\u00b0C ----------- hold 0:30hrs 1070-1190\u00b0C -- 1:20hrs 1190\u00b0C ----------- hold 0:15hrs 1190-850\u00b0C ---- 2:10 hrs Originally from http://www.creativecreekartisans.com",
      "createdBy": "Clara Giorello",
      "source": "glazy.org",
      "url": "https://glazy.org/recipes/6041"
    },
    {
      "id": 6039,
      "code": "GLAZY-6039",
      "name": "Xavier Jade Green: CuCO3 3, Rutile 5",
      "cone": "6",
      "surface": "",
      "transparency": "",
      "atmosphere": "Oxidation",
      "subtype": "Glaze - Green",
      "ingredients": [
        {
          "material": "Custer Feldspar",
          "amount": 40.0
        },
        {
          "material": "Silica",
          "amount": 16.0
        },
        {
          "material": "Whiting",
          "amount": 16.0
        },
        {
          "material": "Kaolin",
          "amount": 10.0
        },
        {
          "material": "Ferro Frit 3134",
          "amount": 9.0
        },
        {
          "material": "Talc",
          "amount": 9.0
        }
      ],
      "additionals": [
        {
          "material": "Rutile",
          "amount": 5.0
        },
        {
          "material": "Copper Carbonate",
          "amount": 3.0
        }
      ],
      "description": "Firing: 0-1070\u00b0C -------- 6hrs 1070\u00b0C ----------- hold 0:30hrs 1070-1190\u00b0C -- 1:20hrs 1190\u00b0C ----------- hold 0:15hrs 1190-850\u00b0C ---- 2:10 hrs Originally from http://www.creativecreekartisans.com",
      "createdBy": "Clara Giorello",
      "source": "glazy.org",
      "url": "https://glazy.org/recipes/6039"
    },
    {
      "id": 6037,
      "code": "GLAZY-6037",
      "name": "Xavier Jade Green: CuCO3 4, Rutile 6",
      "cone": "6",
      "surface": "",
      "transparency": "",
      "atmosphere": "Oxidation",
      "subtype": "Glaze - Green",
      "ingredients": [
        {
          "material": "Custer Feldspar",
          "amount": 40.0
        },
        {
          "material": "Silica",
          "amount": 16.0
        },
        {
          "material": "Whiting",
          "amount": 16.0
        },
        {
          "material": "Kaolin",
          "amount": 10.0
        },
        {
          "material": "Ferro Frit 3134",
          "amount": 9.0
        },
        {
          "material": "Talc",
          "amount": 9.0
        }
      ],
      "additionals": [
        {
          "material": "Rutile",
          "amount": 6.0
        },
        {
          "material": "Copper Carbonate",
          "amount": 4.0
        }
      ],
      "description": "Firing: 0-1070\u00b0C -------- 6hrs 1070\u00b0C ----------- hold 0:30hrs 1070-1190\u00b0C -- 1:20hrs 1190\u00b0C ----------- hold 0:15hrs 1190-850\u00b0C ---- 2:10 hrs Originally from http://www.creativecreekartisans.com",
      "createdBy": "Clara Giorello",
      "source": "glazy.org",
      "url": "https://glazy.org/recipes/6037"
    },
    {
      "id": 6031,
      "code": "GLAZY-6031",
      "name": "Xavier Original: CoO 1, Rutile 4.5",
      "cone": "6",
      "surface": "",
      "transparency": "",
      "atmosphere": "Oxidation",
      "subtype": "Glaze",
      "ingredients": [
        {
          "material": "Custer Feldspar",
          "amount": 40.0
        },
        {
          "material": "Silica",
          "amount": 16.0
        },
        {
          "material": "Whiting",
          "amount": 16.0
        },
        {
          "material": "Kaolin",
          "amount": 10.0
        },
        {
          "material": "Ferro Frit 3134",
          "amount": 9.0
        },
        {
          "material": "Talc",
          "amount": 9.0
        }
      ],
      "additionals": [
        {
          "material": "Rutile",
          "amount": 4.5
        },
        {
          "material": "Cobalt Oxide",
          "amount": 1.0
        }
      ],
      "description": "Firing: 0-1070\u00b0C -------- 6hrs 1070\u00b0C ----------- hold 0:30hrs 1070-1190\u00b0C -- 1:20hrs 1190\u00b0C ----------- hold 0:15hrs 1190-850\u00b0C ---- 2:10 hrs",
      "createdBy": "Clara Giorello",
      "source": "glazy.org",
      "url": "https://glazy.org/recipes/6031"
    },
    {
      "id": 6025,
      "code": "GLAZY-6025",
      "name": "Xavier Original: CoO 1, Rutile 4.5, RIO 2",
      "cone": "6",
      "surface": "",
      "transparency": "",
      "atmosphere": "Oxidation",
      "subtype": "Glaze",
      "ingredients": [
        {
          "material": "Custer Feldspar",
          "amount": 40.0
        },
        {
          "material": "Silica",
          "amount": 16.0
        },
        {
          "material": "Whiting",
          "amount": 16.0
        },
        {
          "material": "Kaolin",
          "amount": 10.0
        },
        {
          "material": "Ferro Frit 3134",
          "amount": 9.0
        },
        {
          "material": "Talc",
          "amount": 9.0
        }
      ],
      "additionals": [
        {
          "material": "Rutile",
          "amount": 4.5
        },
        {
          "material": "Red Iron Oxide",
          "amount": 2.0
        },
        {
          "material": "Cobalt Oxide",
          "amount": 1.0
        }
      ],
      "description": "Firing: 0-1070\u00b0C -------- 6hrs 1070\u00b0C ----------- hold 0:30hrs 1070-1190\u00b0C -- 1:20hrs 1190\u00b0C ----------- hold 0:15hrs 1190-850\u00b0C ---- 2:10 hrs",
      "createdBy": "Clara Giorello",
      "source": "glazy.org",
      "url": "https://glazy.org/recipes/6025"
    },
    {
      "id": 6027,
      "code": "GLAZY-6027",
      "name": "Xavier Original: CoO 1, Rutile 4.5, RIO 4",
      "cone": "6",
      "surface": "",
      "transparency": "",
      "atmosphere": "Oxidation",
      "subtype": "Glaze",
      "ingredients": [
        {
          "material": "Custer Feldspar",
          "amount": 40.0
        },
        {
          "material": "Silica",
          "amount": 16.0
        },
        {
          "material": "Whiting",
          "amount": 16.0
        },
        {
          "material": "Kaolin",
          "amount": 10.0
        },
        {
          "material": "Ferro Frit 3134",
          "amount": 9.0
        },
        {
          "material": "Talc",
          "amount": 9.0
        }
      ],
      "additionals": [
        {
          "material": "Rutile",
          "amount": 4.5
        },
        {
          "material": "Red Iron Oxide",
          "amount": 4.0
        },
        {
          "material": "Cobalt Oxide",
          "amount": 1.0
        }
      ],
      "description": "Firing: 0-1070\u00b0C -------- 6hrs 1070\u00b0C ----------- hold 0:30hrs 1070-1190\u00b0C -- 1:20hrs 1190\u00b0C ----------- hold 0:15hrs 1190-850\u00b0C ---- 2:10 hrs",
      "createdBy": "Clara Giorello",
      "source": "glazy.org",
      "url": "https://glazy.org/recipes/6027"
    },
    {
      "id": 6029,
      "code": "GLAZY-6029",
      "name": "Xavier Original: CoO 1, Rutile 4.5, RIO 6",
      "cone": "6",
      "surface": "",
      "transparency": "",
      "atmosphere": "Oxidation",
      "subtype": "Glaze",
      "ingredients": [
        {
          "material": "Custer Feldspar",
          "amount": 40.0
        },
        {
          "material": "Silica",
          "amount": 16.0
        },
        {
          "material": "Whiting",
          "amount": 16.0
        },
        {
          "material": "Kaolin",
          "amount": 10.0
        },
        {
          "material": "Ferro Frit 3134",
          "amount": 9.0
        },
        {
          "material": "Talc",
          "amount": 9.0
        }
      ],
      "additionals": [
        {
          "material": "Red Iron Oxide",
          "amount": 6.0
        },
        {
          "material": "Rutile",
          "amount": 4.5
        },
        {
          "material": "Cobalt Oxide",
          "amount": 1.0
        }
      ],
      "description": "Firing: 0-1070\u00b0C -------- 6hrs 1070\u00b0C ----------- hold 0:30hrs 1070-1190\u00b0C -- 1:20hrs 1190\u00b0C ----------- hold 0:15hrs 1190-850\u00b0C ---- 2:10 hrs",
      "createdBy": "Clara Giorello",
      "source": "glazy.org",
      "url": "https://glazy.org/recipes/6029"
    },
    {
      "id": 19012,
      "code": "GLAZY-19012",
      "name": "Xavier Revised",
      "cone": "5 1/2",
      "surface": "Satin",
      "transparency": "Opaque",
      "atmosphere": "Oxidation",
      "subtype": "Glaze",
      "ingredients": [
        {
          "material": "Potash Feldspar",
          "amount": 22.0
        },
        {
          "material": "Silica",
          "amount": 21.0
        },
        {
          "material": "EP Kaolin",
          "amount": 20.0
        },
        {
          "material": "Ferro Frit 3134",
          "amount": 16.0
        },
        {
          "material": "Whiting",
          "amount": 12.0
        },
        {
          "material": "Talc",
          "amount": 9.0
        }
      ],
      "additionals": [
        {
          "material": "Rutile",
          "amount": 4.5
        },
        {
          "material": "Black Copper Oxide",
          "amount": 3.5
        }
      ],
      "description": "Caol\u00edn Patagonico (argentina) and fleur rutile.",
      "createdBy": "Tali Vs",
      "source": "glazy.org",
      "url": "https://glazy.org/recipes/19012"
    },
    {
      "id": 6036,
      "code": "GLAZY-6036",
      "name": "Xavier Revised Jade Green Base",
      "cone": "6",
      "surface": "",
      "transparency": "",
      "atmosphere": "Oxidation",
      "subtype": "Glaze - White, Off-White",
      "ingredients": [
        {
          "material": "Custer Feldspar",
          "amount": 22.0
        },
        {
          "material": "Silica",
          "amount": 21.0
        },
        {
          "material": "Kaolin",
          "amount": 20.0
        },
        {
          "material": "Ferro Frit 3134",
          "amount": 16.0
        },
        {
          "material": "Whiting",
          "amount": 12.0
        },
        {
          "material": "Talc",
          "amount": 9.0
        }
      ],
      "description": "Firing: 0-1070\u00b0C -------- 6hrs 1070\u00b0C ----------- hold 0:30hrs 1070-1190\u00b0C -- 1:20hrs 1190\u00b0C ----------- hold 0:15hrs 1190-850\u00b0C ---- 2:10 hrs Originally from http://www.creativecreekartisans.com",
      "createdBy": "Clara Giorello",
      "source": "glazy.org",
      "url": "https://glazy.org/recipes/6036"
    },
    {
      "id": 6042,
      "code": "GLAZY-6042",
      "name": "Xavier Revised Jade Green: CuCO3 1.5, Rutile 5",
      "cone": "6",
      "surface": "",
      "transparency": "",
      "atmosphere": "Oxidation",
      "subtype": "Glaze - Green",
      "ingredients": [
        {
          "material": "Custer Feldspar",
          "amount": 22.0
        },
        {
          "material": "Silica",
          "amount": 21.0
        },
        {
          "material": "Kaolin",
          "amount": 20.0
        },
        {
          "material": "Ferro Frit 3134",
          "amount": 16.0
        },
        {
          "material": "Whiting",
          "amount": 12.0
        },
        {
          "material": "Talc",
          "amount": 9.0
        }
      ],
      "additionals": [
        {
          "material": "Rutile",
          "amount": 5.0
        },
        {
          "material": "Copper Carbonate",
          "amount": 1.5
        }
      ],
      "description": "Firing: 0-1070\u00b0C -------- 6hrs 1070\u00b0C ----------- hold 0:30hrs 1070-1190\u00b0C -- 1:20hrs 1190\u00b0C ----------- hold 0:15hrs 1190-850\u00b0C ---- 2:10 hrs Originally from http://www.creativecreekartisans.com",
      "createdBy": "Clara Giorello",
      "source": "glazy.org",
      "url": "https://glazy.org/recipes/6042"
    },
    {
      "id": 6040,
      "code": "GLAZY-6040",
      "name": "Xavier Revised Jade Green: CuCO3 3, Rutile 5",
      "cone": "6",
      "surface": "",
      "transparency": "",
      "atmosphere": "Oxidation",
      "subtype": "Glaze - Green",
      "ingredients": [
        {
          "material": "Custer Feldspar",
          "amount": 22.0
        },
        {
          "material": "Silica",
          "amount": 21.0
        },
        {
          "material": "Kaolin",
          "amount": 20.0
        },
        {
          "material": "Ferro Frit 3134",
          "amount": 16.0
        },
        {
          "material": "Whiting",
          "amount": 12.0
        },
        {
          "material": "Talc",
          "amount": 9.0
        }
      ],
      "additionals": [
        {
          "material": "Rutile",
          "amount": 5.0
        },
        {
          "material": "Copper Carbonate",
          "amount": 3.0
        }
      ],
      "description": "Firing: 0-1070\u00b0C -------- 6hrs 1070\u00b0C ----------- hold 0:30hrs 1070-1190\u00b0C -- 1:20hrs 1190\u00b0C ----------- hold 0:15hrs 1190-850\u00b0C ---- 2:10 hrs Originally from http://www.creativecreekartisans.com",
      "createdBy": "Clara Giorello",
      "source": "glazy.org",
      "url": "https://glazy.org/recipes/6040"
    },
    {
      "id": 6038,
      "code": "GLAZY-6038",
      "name": "Xavier Revised Jade Green: CuCO3 4, Rutile 6",
      "cone": "6",
      "surface": "",
      "transparency": "",
      "atmosphere": "Oxidation",
      "subtype": "Glaze - Green",
      "ingredients": [
        {
          "material": "Custer Feldspar",
          "amount": 22.0
        },
        {
          "material": "Silica",
          "amount": 21.0
        },
        {
          "material": "Kaolin",
          "amount": 20.0
        },
        {
          "material": "Ferro Frit 3134",
          "amount": 16.0
        },
        {
          "material": "Whiting",
          "amount": 12.0
        },
        {
          "material": "Talc",
          "amount": 9.0
        }
      ],
      "additionals": [
        {
          "material": "Rutile",
          "amount": 6.0
        },
        {
          "material": "Copper Carbonate",
          "amount": 4.0
        }
      ],
      "description": "Firing: 0-1070\u00b0C -------- 6hrs 1070\u00b0C ----------- hold 0:30hrs 1070-1190\u00b0C -- 1:20hrs 1190\u00b0C ----------- hold 0:15hrs 1190-850\u00b0C ---- 2:10 hrs Originally from http://www.creativecreekartisans.com",
      "createdBy": "Clara Giorello",
      "source": "glazy.org",
      "url": "https://glazy.org/recipes/6038"
    },
    {
      "id": 6032,
      "code": "GLAZY-6032",
      "name": "Xavier Revised: CoO 1, Rutile 4.5",
      "cone": "6",
      "surface": "",
      "transparency": "",
      "atmosphere": "Oxidation",
      "subtype": "Glaze",
      "ingredients": [
        {
          "material": "Custer Feldspar",
          "amount": 22.0
        },
        {
          "material": "Silica",
          "amount": 21.0
        },
        {
          "material": "Kaolin",
          "amount": 20.0
        },
        {
          "material": "Ferro Frit 3134",
          "amount": 16.0
        },
        {
          "material": "Whiting",
          "amount": 12.0
        },
        {
          "material": "Talc",
          "amount": 9.0
        }
      ],
      "additionals": [
        {
          "material": "Rutile",
          "amount": 4.5
        },
        {
          "material": "Cobalt Oxide",
          "amount": 1.0
        }
      ],
      "description": "Firing: 0-1070\u00b0C -------- 6hrs 1070\u00b0C ----------- hold 0:30hrs 1070-1190\u00b0C -- 1:20hrs 1190\u00b0C ----------- hold 0:15hrs 1190-850\u00b0C ---- 2:10 hrs",
      "createdBy": "Clara Giorello",
      "source": "glazy.org",
      "url": "https://glazy.org/recipes/6032"
    },
    {
      "id": 6026,
      "code": "GLAZY-6026",
      "name": "Xavier Revised: CoO 1, Rutile 4.5, RIO 2",
      "cone": "6",
      "surface": "",
      "transparency": "",
      "atmosphere": "Oxidation",
      "subtype": "Glaze",
      "ingredients": [
        {
          "material": "Custer Feldspar",
          "amount": 22.0
        },
        {
          "material": "Silica",
          "amount": 21.0
        },
        {
          "material": "Kaolin",
          "amount": 20.0
        },
        {
          "material": "Ferro Frit 3134",
          "amount": 16.0
        },
        {
          "material": "Whiting",
          "amount": 12.0
        },
        {
          "material": "Talc",
          "amount": 9.0
        }
      ],
      "additionals": [
        {
          "material": "Rutile",
          "amount": 4.5
        },
        {
          "material": "Red Iron Oxide",
          "amount": 2.0
        },
        {
          "material": "Cobalt Oxide",
          "amount": 1.0
        }
      ],
      "description": "Firing: 0-1070\u00b0C -------- 6hrs 1070\u00b0C ----------- hold 0:30hrs 1070-1190\u00b0C -- 1:20hrs 1190\u00b0C ----------- hold 0:15hrs 1190-850\u00b0C ---- 2:10 hrs",
      "createdBy": "Clara Giorello",
      "source": "glazy.org",
      "url": "https://glazy.org/recipes/6026"
    },
    {
      "id": 6028,
      "code": "GLAZY-6028",
      "name": "Xavier Revised: CoO 1, Rutile 4.5, RIO 4",
      "cone": "6",
      "surface": "",
      "transparency": "",
      "atmosphere": "Oxidation",
      "subtype": "Glaze",
      "ingredients": [
        {
          "material": "Custer Feldspar",
          "amount": 22.0
        },
        {
          "material": "Silica",
          "amount": 21.0
        },
        {
          "material": "Kaolin",
          "amount": 20.0
        },
        {
          "material": "Ferro Frit 3134",
          "amount": 16.0
        },
        {
          "material": "Whiting",
          "amount": 12.0
        },
        {
          "material": "Talc",
          "amount": 9.0
        }
      ],
      "additionals": [
        {
          "material": "Rutile",
          "amount": 4.5
        },
        {
          "material": "Red Iron Oxide",
          "amount": 4.0
        },
        {
          "material": "Cobalt Oxide",
          "amount": 1.0
        }
      ],
      "description": "Firing: 0-1070\u00b0C -------- 6hrs 1070\u00b0C ----------- hold 0:30hrs 1070-1190\u00b0C -- 1:20hrs 1190\u00b0C ----------- hold 0:15hrs 1190-850\u00b0C ---- 2:10 hrs",
      "createdBy": "Clara Giorello",
      "source": "glazy.org",
      "url": "https://glazy.org/recipes/6028"
    },
    {
      "id": 6030,
      "code": "GLAZY-6030",
      "name": "Xavier Revised: CoO 1, Rutile 4.5, RIO 6",
      "cone": "6",
      "surface": "",
      "transparency": "",
      "atmosphere": "Oxidation",
      "subtype": "Glaze",
      "ingredients": [
        {
          "material": "Custer Feldspar",
          "amount": 22.0
        },
        {
          "material": "Silica",
          "amount": 21.0
        },
        {
          "material": "Kaolin",
          "amount": 20.0
        },
        {
          "material": "Ferro Frit 3134",
          "amount": 16.0
        },
        {
          "material": "Whiting",
          "amount": 12.0
        },
        {
          "material": "Talc",
          "amount": 9.0
        }
      ],
      "additionals": [
        {
          "material": "Red Iron Oxide",
          "amount": 6.0
        },
        {
          "material": "Rutile",
          "amount": 4.5
        },
        {
          "material": "Cobalt Oxide",
          "amount": 1.0
        }
      ],
      "description": "Firing: 0-1070\u00b0C -------- 6hrs 1070\u00b0C ----------- hold 0:30hrs 1070-1190\u00b0C -- 1:20hrs 1190\u00b0C ----------- hold 0:15hrs 1190-850\u00b0C ---- 2:10 hrs",
      "createdBy": "Clara Giorello",
      "source": "glazy.org",
      "url": "https://glazy.org/recipes/6030"
    },
    {
      "id": 9380,
      "code": "GLAZY-9380",
      "name": "Xavier Revised: CuOx 3.5 Rutile 4.5",
      "cone": "5 1/2 - 7",
      "surface": "",
      "transparency": "",
      "atmosphere": "Oxidation",
      "subtype": "Glaze",
      "ingredients": [
        {
          "material": "Custer Feldspar",
          "amount": 22.0
        },
        {
          "material": "Silica",
          "amount": 21.0
        },
        {
          "material": "Kaolin",
          "amount": 20.0
        },
        {
          "material": "Ferro Frit 3134",
          "amount": 16.0
        },
        {
          "material": "Whiting",
          "amount": 12.0
        },
        {
          "material": "Talc",
          "amount": 9.0
        }
      ],
      "additionals": [
        {
          "material": "Rutile",
          "amount": 4.5
        },
        {
          "material": "Black Copper Oxide",
          "amount": 3.5
        }
      ],
      "description": "My first firings were at cone 5: Mis primeras quemas de este esmalte fueron a cono 5, con el siguiente esquema: 0-1070\u00b0C -------- 6hrs 1070\u00b0C ----------- hold 0:30hrs 1070-1190\u00b0C -- 1:20hrs 1190\u00b0C ----------- hold 0:15hrs 1190-850\u00b0C ---- 2:10 hrs But going to hot cone 6, even 7, natural cooling cycle is better. Pero llevarlo a cono 6/punta tocando la placa, inclusive 7, ofrece un mejor resultado. Please, note that after a few years in use, this glaze have loose some of his glossiness. So, I don't recommend for intensive use in food contact surfaces. Por favor, n\u00f3tese que luego de varios a\u00f1os en uso, este esmalte ha perdido parte de su brillo original. Por lo tanto, no podr\u00eda recomendarlo para uso diario sobre superficies en contacto con alimentos.",
      "createdBy": "Clara Giorello",
      "source": "glazy.org",
      "url": "https://glazy.org/recipes/9380"
    },
    {
      "id": 43480,
      "code": "GLAZY-43480",
      "name": "Xavier Satin-Matte Base",
      "cone": "6",
      "surface": "Satin",
      "transparency": "",
      "atmosphere": "Oxidation",
      "subtype": "Glaze - White, Off-White",
      "ingredients": [
        {
          "material": "Custer Feldspar",
          "amount": 40.0
        },
        {
          "material": "Silica",
          "amount": 16.0
        },
        {
          "material": "Whiting",
          "amount": 16.0
        },
        {
          "material": "EP Kaolin",
          "amount": 10.0
        },
        {
          "material": "Ferro Frit 3124",
          "amount": 9.0
        },
        {
          "material": "Talc",
          "amount": 9.0
        }
      ],
      "description": "From Virginia Scotchie's Clay and Glaze Compendium",
      "createdBy": "Glazy Admin",
      "source": "glazy.org",
      "url": "https://glazy.org/recipes/43480"
    },
    {
      "id": 2693,
      "code": "GLAZY-2693",
      "name": "Xavier Warm Jade Green 1",
      "cone": "6",
      "surface": "Glossy",
      "transparency": "",
      "atmosphere": "",
      "subtype": "Glaze - Green",
      "ingredients": [
        {
          "material": "Custer Feldspar",
          "amount": 22.0
        },
        {
          "material": "Silica",
          "amount": 21.0
        },
        {
          "material": "EP Kaolin",
          "amount": 20.0
        },
        {
          "material": "Ferro Frit 3134",
          "amount": 16.0
        },
        {
          "material": "Whiting",
          "amount": 12.0
        },
        {
          "material": "Talc",
          "amount": 9.0
        },
        {
          "material": "Rutile",
          "amount": 5.0
        },
        {
          "material": "Copper Carbonate",
          "amount": 1.0
        }
      ],
      "description": "Source/Alternate names: www.Frogpondpottery.com revision by Ron Roy Notes: Alisa Clausen: A fluid but not dripping, glossy light jade green glaze that is transparent. Where thickest, the glaze moved and streaked with lighter a celedon like green. A single whitish streak where very thick. Notes: John Hesselberth: an extremely stable glaze, should be excellent for functional or decorative work.",
      "createdBy": "Glazy Admin",
      "source": "glazy.org",
      "url": "https://glazy.org/recipes/2693"
    },
    {
      "id": 30489,
      "code": "GLAZY-30489",
      "name": "Xavier's Warm Jade Green",
      "cone": "6",
      "surface": "Satin-matte",
      "transparency": "",
      "atmosphere": "Oxidation, Reduction",
      "subtype": "Glaze",
      "ingredients": [
        {
          "material": "Custer Feldspar",
          "amount": 40.0
        },
        {
          "material": "Silica",
          "amount": 16.0
        },
        {
          "material": "Whiting",
          "amount": 16.0
        },
        {
          "material": "EP Kaolin",
          "amount": 10.0
        },
        {
          "material": "Ferro Frit 3124",
          "amount": 9.0
        },
        {
          "material": "Amtalc-C98 Talc",
          "amount": 9.0
        }
      ],
      "additionals": [
        {
          "material": "Rutile",
          "amount": 6.0
        },
        {
          "material": "Copper Carbonate",
          "amount": 4.0
        }
      ],
      "description": "",
      "createdBy": "Alfred Grinding Room - Glazes",
      "source": "glazy.org",
      "url": "https://glazy.org/recipes/30489"
    },
    {
      "id": 22785,
      "code": "GLAZY-22785",
      "name": "Xavier\u2019s jade green",
      "cone": "6 - 9",
      "surface": "Semi-glossy",
      "transparency": "Opaque",
      "atmosphere": "Oxidation",
      "subtype": "Glaze - Crystalline",
      "ingredients": [
        {
          "material": "Ferro Frit 3110",
          "amount": 54.0
        },
        {
          "material": "Zinc Oxide",
          "amount": 24.0
        },
        {
          "material": "Silica",
          "amount": 23.0
        },
        {
          "material": "Lithium Carbonate",
          "amount": 3.0
        },
        {
          "material": "Calcined Kaolin",
          "amount": 1.52
        }
      ],
      "additionals": [
        {
          "material": "Chrome Oxide",
          "amount": 0.1
        },
        {
          "material": "Cobalt Carbonate",
          "amount": 0.1
        },
        {
          "material": "Black Nickel Oxide",
          "amount": 0.1
        }
      ],
      "description": "Frosty crystalline glaze from Daniel Spruyt Source: www.ceramicartsdaily.org | Copyright \u00a9 2010, Ceramic Publications Company | Making the Switch from Cone 10 to Cone 6 Ceramic Glaze Recipes. I played with this recipe and got a nice frosty crystalline glaze. Firing schedule: see picture (electric Kiln)",
      "createdBy": "kenneth ibbett",
      "source": "glazy.org",
      "url": "https://glazy.org/recipes/22785"
    },
    {
      "id": 34745,
      "code": "GLAZY-34745",
      "name": "Xue Bai Chicken Skin Glaze",
      "cone": "10 - 13",
      "surface": "",
      "transparency": "",
      "atmosphere": "Reduction",
      "subtype": "Glaze - Specialty - Crackle",
      "ingredients": [
        {
          "material": "Magnesium carbonate",
          "amount": 50.0
        },
        {
          "material": "Nepheline Syenite",
          "amount": 35.0
        },
        {
          "material": "Bell Dark Ball Clay",
          "amount": 15.0
        },
        {
          "material": "Whiting",
          "amount": 10.0
        }
      ],
      "description": "From \"My Work, My Way: Fifty Years in the Studio\" by Harlan House, 2019. https://www.harlanhouse.com/ https://www.harlanhouse.com/wp-content/uploads/2019/04/2019%20HHBK-FINAL.pdf (xue bai means snow white)",
      "createdBy": "Glazy Admin",
      "source": "glazy.org",
      "url": "https://glazy.org/recipes/34745"
    },
    {
      "id": 5130,
      "code": "GLAZY-5130",
      "name": "Yanagahara Black",
      "cone": "10",
      "surface": "",
      "transparency": "",
      "atmosphere": "Oxidation, Reduction",
      "subtype": "Glaze - Black",
      "ingredients": [
        {
          "material": "Kingman Feldspar",
          "amount": 46.22
        },
        {
          "material": "Silica",
          "amount": 23.25
        },
        {
          "material": "Whiting",
          "amount": 17.37
        },
        {
          "material": "Kaolin",
          "amount": 10.92
        },
        {
          "material": "Zinc Oxide",
          "amount": 2.24
        }
      ],
      "additionals": [
        {
          "material": "Red Iron Oxide",
          "amount": 10.08
        },
        {
          "material": "Bentonite",
          "amount": 0.85
        }
      ],
      "description": "This recipe was imported from Louis Katz's Hyperglaze database available on his website: http://falcon.tamucc.edu/lkatz/allglazes.txt More information about Louis Katz can be found on his website, http://www.louiskatz.net/ Louis Katz Notes: I am not a safety expert and any information contained in this file about safety should be ignored in favor of advice from experts. All of the materials in all glazes are potentially hazardous. All of these glaze recipes are given without any representation of accuracy or safety. They may work, they may not. They may be safe when fired or they may not. All of the materials used in them have hazards associated with them. You must be have sufficient training in the hazards before you use the the materials. You will have to determine the suitability and safety for your use. Do not assume that a lack of a warning about a material means that it is safe. Cone: 10 Color: black Firing: Ox. or Red. Recipe: Percent Batch Kaolin 10.92 874 Zinc Oxide 2.24 179 Whiting 17.37 1390 Kingman 46.22 3698 Flint 23.25 1860 Totals: 100.00 % 8000 Gm Also add: Bentonite 0.85 68 RIO 10.08 806 Comments: use Custer for Kingman EPK for Kaolin",
      "createdBy": "Glazy Admin",
      "source": "glazy.org",
      "url": "https://glazy.org/recipes/5130"
    },
    {
      "id": 29312,
      "code": "GLAZY-29312",
      "name": "Yanagahara Satin White",
      "cone": "10",
      "surface": "",
      "transparency": "",
      "atmosphere": "Reduction, Oxidation",
      "subtype": "Glaze - White, Off-White",
      "ingredients": [
        {
          "material": "Custer Feldspar",
          "amount": 48.0
        },
        {
          "material": "Silica",
          "amount": 33.6
        },
        {
          "material": "Whiting",
          "amount": 20.4
        },
        {
          "material": "Talc",
          "amount": 15.6
        },
        {
          "material": "Bentonite",
          "amount": 3.6
        },
        {
          "material": "EP Kaolin",
          "amount": 3.6
        }
      ],
      "description": "From the Kansas City Art Institute Ceramic Department (KCAI), Glaze Formulas, 15 February 1990. http://www.brackers.com/wp-content/uploads/2015/02/KCAI-Glaze-Recpies.pdf",
      "createdBy": "Glazy Admin",
      "source": "glazy.org",
      "url": "https://glazy.org/recipes/29312"
    },
    {
      "id": 5131,
      "code": "GLAZY-5131",
      "name": "Yanagahara White",
      "cone": "10",
      "surface": "Smooth Matte",
      "transparency": "",
      "atmosphere": "Oxidation, Reduction",
      "subtype": "Glaze - White, Off-White",
      "ingredients": [
        {
          "material": "Kingman Feldspar",
          "amount": 38.5
        },
        {
          "material": "Silica",
          "amount": 26.9
        },
        {
          "material": "Whiting",
          "amount": 16.3
        },
        {
          "material": "Talc",
          "amount": 12.5
        },
        {
          "material": "Bentonite",
          "amount": 2.9
        },
        {
          "material": "Kaolin",
          "amount": 2.9
        }
      ],
      "description": "This recipe was imported from Louis Katz's Hyperglaze database available on his website: http://falcon.tamucc.edu/lkatz/allglazes.txt More information about Louis Katz can be found on his website, http://www.louiskatz.net/ Louis Katz Notes: I am not a safety expert and any information contained in this file about safety should be ignored in favor of advice from experts. All of the materials in all glazes are potentially hazardous. All of these glaze recipes are given without any representation of accuracy or safety. They may work, they may not. They may be safe when fired or they may not. All of the materials used in them have hazards associated with them. You must be have sufficient training in the hazards before you use the the materials. You will have to determine the suitability and safety for your use. Do not assume that a lack of a warning about a material means that it is safe. Cone: 10 Color: white Surface texture: shiny glossy Matte Firing: Ox. or Red. Glaze type: Ca Mg Recipe: Percent Batch Talc 12.50 1000 Whiting 16.30 1304 Kingman 38.50 3080 Bentonite 2.90 232 Kaolin 2.90 232 Flint 26.90 2152 Totals: 100.00 % 8000 Gm",
      "createdBy": "Glazy Admin",
      "source": "glazy.org",
      "url": "https://glazy.org/recipes/5131"
    },
    {
      "id": 5794,
      "code": "GLAZY-5794",
      "name": "Yanagihara",
      "cone": "10",
      "surface": "",
      "transparency": "",
      "atmosphere": "Reduction",
      "subtype": "Glaze",
      "ingredients": [
        {
          "material": "Feldspar",
          "amount": 39.61
        },
        {
          "material": "Silica",
          "amount": 27.67
        },
        {
          "material": "Whiting",
          "amount": 16.77
        },
        {
          "material": "Talc",
          "amount": 12.86
        },
        {
          "material": "Kaolin",
          "amount": 3.09
        }
      ],
      "additionals": [
        {
          "material": "Bentonite",
          "amount": 3.09
        }
      ],
      "description": "NOTE: This recipe was imported from Triangle Potter's Guild Glaze Recipes published November, 1988 Source: John Givvines 385 feldspar 269 flint 163 whiting 125 talc 30 kaolin + 30 bentonite",
      "createdBy": "Glazy Admin",
      "source": "glazy.org",
      "url": "https://glazy.org/recipes/5794"
    },
    {
      "id": 28931,
      "code": "GLAZY-28931",
      "name": "Yanagihara White",
      "cone": "10",
      "surface": "",
      "transparency": "",
      "atmosphere": "Reduction",
      "subtype": "Glaze - White, Off-White",
      "ingredients": [
        {
          "material": "Custer Feldspar",
          "amount": 38.0
        },
        {
          "material": "Silica",
          "amount": 27.0
        },
        {
          "material": "Whiting",
          "amount": 16.0
        },
        {
          "material": "Talc",
          "amount": 13.0
        },
        {
          "material": "Bentonite",
          "amount": 3.0
        },
        {
          "material": "EP Kaolin",
          "amount": 3.0
        }
      ],
      "description": "Soft White, Short Temp. Range From the Paul Lewing Handouts, Cone 10 Reduction Glazes http://www.brackers.com/wp-content/uploads/2015/02/Paul-Lewing-Handouts.pdf",
      "createdBy": "Glazy Admin",
      "source": "glazy.org",
      "url": "https://glazy.org/recipes/28931"
    },
    {
      "id": 6352,
      "code": "GLAZY-6352",
      "name": "Yaozhou #3 YZ3 27/20/31",
      "cone": "10 - 11",
      "surface": "Semi-glossy",
