Repository: MrSeldon/argilev2

File: data/glazes/glazy.json (part 311 of 315)
{
      "transparency": "Translucent",
      "atmosphere": "Reduction",
      "subtype": "Glaze - Iron - Celadon - Green",
      "ingredients": [
        {
          "material": "Silica",
          "amount": 31.0
        },
        {
          "material": "Potash Feldspar (Zheng Yi SK7)",
          "amount": 27.0
        },
        {
          "material": "New Zealand Halloysite",
          "amount": 20.0
        },
        {
          "material": "Whiting",
          "amount": 13.0
        },
        {
          "material": "Dolomite",
          "amount": 9.0
        }
      ],
      "additionals": [
        {
          "material": "Red Iron Oxide",
          "amount": 1.8
        },
        {
          "material": "Bone Ash",
          "amount": 1.0
        },
        {
          "material": "Titanium Dioxide",
          "amount": 0.15
        }
      ],
      "description": "Recipe derived from analyses of Yaozhou kiln in Nigel Wood's excellent book Chinese Glazes.",
      "createdBy": "Derek Au",
      "source": "glazy.org",
      "url": "https://glazy.org/recipes/6352"
    },
    {
      "id": 1647,
      "code": "GLAZY-1647",
      "name": "yee vian shin 1",
      "cone": "6",
      "surface": "",
      "transparency": "",
      "atmosphere": "",
      "subtype": "Glaze - White, Off-White",
      "ingredients": [
        {
          "material": "Nepheline Syenite",
          "amount": 34.95
        },
        {
          "material": "EP Kaolin",
          "amount": 17.43
        },
        {
          "material": "Silica",
          "amount": 16.42
        },
        {
          "material": "Wollastonite",
          "amount": 12.04
        },
        {
          "material": "Strontium Carbonate",
          "amount": 10.68
        },
        {
          "material": "Zinc Oxide",
          "amount": 5.84
        },
        {
          "material": "Lithium Carbonate",
          "amount": 2.65
        }
      ],
      "description": "texture - sea shell kind of texture with pattern when reflected by light. with 5% zircopax, white. add colorants like mason stain or whatever oxide you want to create what color you want. when you fired this, you can apply it thick. submitted by: yee vian shin aka Frankie Yeevia e-mail:",
      "createdBy": "Glazy Admin",
      "source": "glazy.org",
      "url": "https://glazy.org/recipes/1647"
    },
    {
      "id": 5311,
      "code": "GLAZY-5311",
      "name": "Yeh's Celadon Glaze",
      "cone": "8 - 9",
      "surface": "",
      "transparency": "",
      "atmosphere": "Reduction",
      "subtype": "Glaze - Iron - Celadon",
      "ingredients": [
        {
          "material": "Custer Feldspar (1989)",
          "amount": 72.73
        },
        {
          "material": "Whiting",
          "amount": 12.72
        },
        {
          "material": "Talc",
          "amount": 9.09
        },
        {
          "material": "Barium Carbonate",
          "amount": 2.73
        },
        {
          "material": "Zinc Oxide",
          "amount": 2.73
        }
      ],
      "additionals": [
        {
          "material": "Red Iron Oxide",
          "amount": 1.82
        }
      ],
      "description": "From \"Journeying 10,000 Miles\" by Tony W.T. Yeh. Ceramics Monthly, March 1995. This recipe was imported from Louis Katz's Hyperglaze database available on his website: http://falcon.tamucc.edu/lkatz/allglazes.txt More information about Louis Katz can be found on his website, http://www.louiskatz.net/",
      "createdBy": "Glazy Admin",
      "source": "glazy.org",
      "url": "https://glazy.org/recipes/5311"
    },
    {
      "id": 5312,
      "code": "GLAZY-5312",
      "name": "Yeh's Copper Red Glaze",
      "cone": "8 - 9",
      "surface": "",
      "transparency": "",
      "atmosphere": "Reduction",
      "subtype": "Glaze - Red - Copper",
      "ingredients": [
        {
          "material": "Nepheline Syenite",
          "amount": 38.76
        },
        {
          "material": "Silica",
          "amount": 24.81
        },
        {
          "material": "Whiting",
          "amount": 12.4
        },
        {
          "material": "Barium Carbonate",
          "amount": 7.75
        },
        {
          "material": "Talc",
          "amount": 7.75
        },
        {
          "material": "Kaolin",
          "amount": 4.65
        },
        {
          "material": "Zinc Oxide",
          "amount": 2.33
        },
        {
          "material": "Bone Ash",
          "amount": 1.55
        }
      ],
      "additionals": [
        {
          "material": "Tin Oxide",
          "amount": 2.33
        },
        {
          "material": "Copper Carbonate",
          "amount": 1.16
        },
        {
          "material": "Red Iron Oxide",
          "amount": 0.16
        }
      ],
      "description": "From \"Journeying 10,000 Miles\" by Tony W.T. Yeh. Ceramics Monthly, March 1995. This recipe was imported from Louis Katz's Hyperglaze database available on his website: http://falcon.tamucc.edu/lkatz/allglazes.txt More information about Louis Katz can be found on his website, http://www.louiskatz.net/",
      "createdBy": "Glazy Admin",
      "source": "glazy.org",
      "url": "https://glazy.org/recipes/5312"
    },
    {
      "id": 78046,
      "code": "GLAZY-78046",
      "name": "Yeh's Iron Red",
      "cone": "6 - 8",
      "surface": "Glossy",
      "transparency": "Opaque",
      "atmosphere": "Oxidation",
      "subtype": "Glaze - Iron - Kaki, Tomato Red",
      "ingredients": [
        {
          "material": "Potash Feldspar",
          "amount": 52.27
        },
        {
          "material": "Silica",
          "amount": 13.64
        },
        {
          "material": "Calcined Talc, Magnesium Silicate",
          "amount": 12.5
        },
        {
          "material": "Bone Ash",
          "amount": 11.36
        },
        {
          "material": "Whiting",
          "amount": 10.23
        }
      ],
      "additionals": [
        {
          "material": "Red Iron Oxide",
          "amount": 13.64
        }
      ],
      "description": "Recipe found on glazy: https://glazy.org/recipes/5282 Was out of talc, therefore tried Magnesium Silicate. Overall a nice glossy brownish red. Some really nice red crystals formed without slow cooling. Works well in combination with my matte white glaze, separates in different hare fur colours.",
      "createdBy": "Anne Boeschoten",
      "source": "glazy.org",
      "url": "https://glazy.org/recipes/78046"
    },
    {
      "id": 5282,
      "code": "GLAZY-5282",
      "name": "Yeh's Iron Red Glaze",
      "cone": "7 - 8",
      "surface": "",
      "transparency": "",
      "atmosphere": "Oxidation, Reduction",
      "subtype": "Glaze - Iron - Kaki, Tomato Red",
      "ingredients": [
        {
          "material": "Custer Feldspar (1989)",
          "amount": 52.27
        },
        {
          "material": "Silica",
          "amount": 13.64
        },
        {
          "material": "Talc",
          "amount": 12.5
        },
        {
          "material": "Bone Ash",
          "amount": 11.36
        },
        {
          "material": "Whiting",
          "amount": 10.23
        }
      ],
      "additionals": [
        {
          "material": "Red Iron Oxide",
          "amount": 13.64
        }
      ],
      "description": "From \"Journeying 10,000 Miles\" by Tony W.T. Yeh. Ceramics Monthly, March 1995. This recipe was imported from Louis Katz's Hyperglaze database available on his website: http://falcon.tamucc.edu/lkatz/allglazes.txt More information about Louis Katz can be found on his website, http://www.louiskatz.net/",
      "createdBy": "Glazy Admin",
      "source": "glazy.org",
      "url": "https://glazy.org/recipes/5282"
    },
    {
      "id": 75234,
      "code": "GLAZY-75234",
      "name": "Yeh's Iron Red Glaze",
      "cone": "7 - 8",
      "surface": "Glossy",
      "transparency": "Opaque",
      "atmosphere": "Oxidation",
      "subtype": "Glaze - Iron",
      "ingredients": [
        {
          "material": "Custer Feldspar (1989)",
          "amount": 52.27
        },
        {
          "material": "Silica",
          "amount": 13.64
        },
        {
          "material": "Talc",
          "amount": 12.5
        },
        {
          "material": "Bone Ash",
          "amount": 11.36
        },
        {
          "material": "Whiting",
          "amount": 10.23
        }
      ],
      "additionals": [
        {
          "material": "Red Iron Oxide",
          "amount": 13.64
        }
      ],
      "description": "Original : Derek Au : https://glazy.org/recipes/5282 From \"Journeying Miles\" by Tony W.T. Yeh. Ceramics Monthly, March 1995. This recipe was imported from Louis Katz's Hyperglaze database available on his website: http://falcon.tamucc.edu/lkatz/allglazes.txt More information about Louis Katz can be found on his website, http://www.louiskatz.net/",
      "createdBy": "Linda de Guchteneire",
      "source": "glazy.org",
      "url": "https://glazy.org/recipes/75234"
    },
    {
      "id": 5283,
      "code": "GLAZY-5283",
      "name": "Yeh's Matt Iron Red Glaze",
      "cone": "7",
      "surface": "",
      "transparency": "",
      "atmosphere": "Oxidation, Reduction",
      "subtype": "Glaze - Iron - Kaki, Tomato Red",
      "ingredients": [
        {
          "material": "Kaolin",
          "amount": 30.57
        },
        {
          "material": "Silica",
          "amount": 21.83
        },
        {
          "material": "Whiting",
          "amount": 21.83
        },
        {
          "material": "Nepheline Syenite",
          "amount": 13.1
        },
        {
          "material": "Bone Ash",
          "amount": 5.24
        },
        {
          "material": "Talc",
          "amount": 4.36
        },
        {
          "material": "Barium Carbonate",
          "amount": 2.62
        },
        {
          "material": "Lithium Carbonate",
          "amount": 0.45
        }
      ],
      "additionals": [
        {
          "material": "Red Iron Oxide",
          "amount": 12.23
        },
        {
          "material": "Copper Carbonate",
          "amount": 0.87
        }
      ],
      "description": "From \"Journeying 10,000 Miles\" by Tony W.T. Yeh. Ceramics Monthly, March 1995. This recipe was imported from Louis Katz's Hyperglaze database available on his website: http://falcon.tamucc.edu/lkatz/allglazes.txt More information about Louis Katz can be found on his website, http://www.louiskatz.net/",
      "createdBy": "Glazy Admin",
      "source": "glazy.org",
      "url": "https://glazy.org/recipes/5283"
    },
    {
      "id": 30789,
      "code": "GLAZY-30789",
      "name": "yellow",
      "cone": "6",
      "surface": "Satin-matte",
      "transparency": "Semi-opaque",
      "atmosphere": "Oxidation",
      "subtype": "Glaze",
      "ingredients": [
        {
          "material": "Silica",
          "amount": 22.0
        },
        {
          "material": "Nepheline Syenite",
          "amount": 21.0
        },
        {
          "material": "Ball Clay",
          "amount": 20.0
        },
        {
          "material": "Dolomite",
          "amount": 20.0
        },
        {
          "material": "Ferro Frit 3134",
          "amount": 17.0
        },
        {
          "material": "Rutile",
          "amount": 10.0
        }
      ],
      "description": "The clay body is Laguna Bmix 10, glazing tips can be found in my book, My Life as a Potter",
      "createdBy": "Mary Fox",
      "source": "glazy.org",
      "url": "https://glazy.org/recipes/30789"
    },
    {
      "id": 880,
      "code": "GLAZY-880",
      "name": "Yellow Amber",
      "cone": "10",
      "surface": "Glossy",
      "transparency": "Opaque",
      "atmosphere": "Salt & Soda",
      "subtype": "Glaze - Yellow",
      "ingredients": [
        {
          "material": "Silica",
          "amount": 31.5
        },
        {
          "material": "Custer Feldspar",
          "amount": 29.0
        },
        {
          "material": "Whiting",
          "amount": 20.5
        },
        {
          "material": "EP Kaolin",
          "amount": 19.0
        }
      ],
      "additionals": [
        {
          "material": "Rutile",
          "amount": 7.0
        }
      ],
      "description": "Glaze Type: High-fire From Soda Glazing by Ruthann Tudball",
      "createdBy": "Glazy Admin",
      "source": "glazy.org",
      "url": "https://glazy.org/recipes/880"
    },
    {
      "id": 5132,
      "code": "GLAZY-5132",
      "name": "Yellow Ash",
      "cone": "10",
      "surface": "Glossy",
      "transparency": "",
      "atmosphere": "Oxidation, Reduction",
      "subtype": "Glaze - Ash",
      "ingredients": [
        {
          "material": "Alberta Slip",
          "amount": 68.31
        },
        {
          "material": "Wood ash",
          "amount": 28.17
        },
        {
          "material": "Lithium Carbonate",
          "amount": 2.11
        },
        {
          "material": "Rutile",
          "amount": 1.41
        }
      ],
      "description": "This recipe was imported from Louis Katz's Hyperglaze database available on his website: http://falcon.tamucc.edu/lkatz/allglazes.txt More information about Louis Katz can be found on his website, http://www.louiskatz.net/ Louis Katz Notes: I am not a safety expert and any information contained in this file about safety should be ignored in favor of advice from experts. All of the materials in all glazes are potentially hazardous. All of these glaze recipes are given without any representation of accuracy or safety. They may work, they may not. They may be safe when fired or they may not. All of the materials used in them have hazards associated with them. You must be have sufficient training in the hazards before you use the the materials. You will have to determine the suitability and safety for your use. Do not assume that a lack of a warning about a material means that it is safe. Cone: 10 Color: yellow Surface texture: shiny glossy Texture Firing: Ox. or Red. Recipe: Percent Batch alberta Slip 68.31 97.0 Lithium Carbonate 2.11 3.0 Rutile 1.41 2.0 wood ash 28.17 40.0 Totals: 100.00 % 142.0 gm",
      "createdBy": "Glazy Admin",
      "source": "glazy.org",
      "url": "https://glazy.org/recipes/5132"
    },
    {
      "id": 32343,
      "code": "GLAZY-32343",
      "name": "Yellow Ash Glaze",
      "cone": "9 - 10",
      "surface": "",
      "transparency": "",
      "atmosphere": "Reduction",
      "subtype": "Glaze - Ash",
      "ingredients": [
        {
          "material": "Albany slip",
          "amount": 46.5
        },
        {
          "material": "Whiting",
          "amount": 31.6
        },
        {
          "material": "EP Kaolin",
          "amount": 14.9
        },
        {
          "material": "Wood ash",
          "amount": 7.0
        }
      ],
      "additionals": [
        {
          "material": "Rutile",
          "amount": 2.0
        }
      ],
      "description": "From \"Anderson Ranch Recipes\", Ceramics Monthly, April 1987",
      "createdBy": "Glazy Admin",
      "source": "glazy.org",
      "url": "https://glazy.org/recipes/32343"
    },
    {
      "id": 5133,
      "code": "GLAZY-5133",
      "name": "Yellow Ash Modified",
      "cone": "10",
      "surface": "Glossy",
      "transparency": "",
      "atmosphere": "Oxidation, Reduction",
      "subtype": "Glaze - Ash",
      "ingredients": [
        {
          "material": "Redart",
          "amount": 37.89
        },
        {
          "material": "Wood ash",
          "amount": 24.28
        },
        {
          "material": "Custer Feldspar (1989)",
          "amount": 17.19
        },
        {
          "material": "Dolomite",
          "amount": 7.32
        },
        {
          "material": "Silica",
          "amount": 4.9
        },
        {
          "material": "Whiting",
          "amount": 4.63
        },
        {
          "material": "Lithium Carbonate",
          "amount": 1.98
        },
        {
          "material": "Rutile",
          "amount": 1.21
        },
        {
          "material": "Iron oxide",
          "amount": 0.6
        }
      ],
      "description": "This recipe was imported from Louis Katz's Hyperglaze database available on his website: http://falcon.tamucc.edu/lkatz/allglazes.txt More information about Louis Katz can be found on his website, http://www.louiskatz.net/ Louis Katz Notes: I am not a safety expert and any information contained in this file about safety should be ignored in favor of advice from experts. All of the materials in all glazes are potentially hazardous. All of these glaze recipes are given without any representation of accuracy or safety. They may work, they may not. They may be safe when fired or they may not. All of the materials used in them have hazards associated with them. You must be have sufficient training in the hazards before you use the the materials. You will have to determine the suitability and safety for your use. Do not assume that a lack of a warning about a material means that it is safe. Cone: 10 Surface texture: shiny glossy Firing: Ox. or Red. Recipe: Percent Batch Wood Ash 24.28 1942 Redart 37.89 3031 custer Feldspar 17.19 1375 Lithium Carbonate 1.98 158 dolomite 7.32 586 whiting 4.63 370 rutile 1.21 97 silica 4.90 392 iron oxide 0.60 48 Totals: 100.00 % 8000 gm Comments: Wood Ash: caustic-avoid contact with skin or eyes",
      "createdBy": "Glazy Admin",
      "source": "glazy.org",
      "url": "https://glazy.org/recipes/5133"
    },
    {
      "id": 36095,
      "code": "GLAZY-36095",
      "name": "Yellow Brick Road",
      "cone": "10",
      "surface": "",
      "transparency": "",
      "atmosphere": "Reduction, Oxidation",
      "subtype": "Glaze - Specialty",
      "ingredients": [
        {
          "material": "Granite",
          "amount": 67.15
        },
        {
          "material": "Limestone",
          "amount": 20.74
        },
        {
          "material": "Cuda-clay, Yellow Brick Clay",
          "amount": 12.11
        }
      ],
      "description": "gathered up all my local investigations in one place. Cuda-clay/Cream City Brick clay comes from the lake michigan cliffs south of milwaukee (in my hometown), red granite is the state rock, and whitewater has a limestone quarry on the way in as I drive to my studio. https://en.wikipedia.org/wiki/WisconsinDeathTrip when I added .75 copper it turned darker brown and the crystals were more pronounced. two coats (poured in) did not bubble like this first test, so maybe the copper was enough of a flux",
      "createdBy": "Ginger",
      "source": "glazy.org",
      "url": "https://glazy.org/recipes/36095"
    },
    {
      "id": 5263,
      "code": "GLAZY-5263",
      "name": "Yellow Bright Matte",
      "cone": "6",
      "surface": "Smooth Matte",
      "transparency": "",
      "atmosphere": "Oxidation, Reduction",
      "subtype": "Glaze - Yellow",
      "ingredients": [
        {
          "material": "Albany slip",
          "amount": 35.8
        },
        {
          "material": "Silica",
          "amount": 23.9
        },
        {
          "material": "Nepheline Syenite",
          "amount": 22.3
        },
        {
          "material": "Colemanite",
          "amount": 18.0
        }
      ],
      "additionals": [
        {
          "material": "Soda Ash",
          "amount": 0.2
        }
      ],
      "description": "This recipe was imported from Louis Katz's Hyperglaze database available on his website: http://falcon.tamucc.edu/lkatz/allglazes.txt More information about Louis Katz can be found on his website, http://www.louiskatz.net/ Louis Katz Notes: I am not a safety expert and any information contained in this file about safety should be ignored in favor of advice from experts. All of the materials in all glazes are potentially hazardous. All of these glaze recipes are given without any representation of accuracy or safety. They may work, they may not. They may be safe when fired or they may not. All of the materials used in them have hazards associated with them. You must be have sufficient training in the hazards before you use the the materials. You will have to determine the suitability and safety for your use. Do not assume that a lack of a warning about a material means that it is safe. Cone: 6 Color: yellow Surface texture: bright matte Firing: Ox. or Red. Recipe: Percent Batch Colemanite 18.00 18.00 Neph Sy 22.30 22.30 Albany 35.80 35.80 Flint 23.90 23.90 Totals: 100.00 % 100.00 gm Also add: Soda Ash 0.20 0.20",
      "createdBy": "Glazy Admin",
      "source": "glazy.org",
      "url": "https://glazy.org/recipes/5263"
    },
    {
      "id": 2384,
      "code": "GLAZY-2384",
      "name": "Yellow Brown Opal",
      "cone": "6",
      "surface": "",
      "transparency": "",
      "atmosphere": "",
      "subtype": "Glaze - Yellow",
      "ingredients": [
        {
          "material": "Spodumene",
          "amount": 30.0
        },
        {
          "material": "Silica",
          "amount": 20.0
        },
        {
          "material": "Gerstley Borate",
          "amount": 14.0
        },
        {
          "material": "Talc",
          "amount": 13.0
        },
        {
          "material": "Dolomite",
          "amount": 7.0
        },
        {
          "material": "Rutile",
          "amount": 6.0
        },
        {
          "material": "Kaolin",
          "amount": 5.0
        },
        {
          "material": "Manganese Dioxide",
          "amount": 1.0
        }
      ],
      "description": "Source/Alternate names: similar oxides to Honey Clear and Brown Opal Firing Notes: cool maximum rate to 800C hold 1 hour Notes: Alisa Clausen: A yellow brown glaze. No surface or colour difference substituting Johnson Matthey J frit for the borate. I have tested this recipe with Colemanite as well. None of my tests have yielded any opalescence or blues.",
      "createdBy": "Glazy Admin",
      "source": "glazy.org",
      "url": "https://glazy.org/recipes/2384"
    },
    {
      "id": 97665,
      "code": "GLAZY-97665",
      "name": "Yellow Butter",
      "cone": "6",
      "surface": "Glossy",
      "transparency": "Opaque",
      "atmosphere": "Oxidation",
      "subtype": "Glaze - Yellow",
      "ingredients": [
        {
          "material": "Potash Feldspar",
          "amount": 39.9
        },
        {
          "material": "Silica",
          "amount": 24.2
        },
        {
          "material": "Gerstley Borate",
          "amount": 13.6
        },
        {
          "material": "Talc",
          "amount": 10.7
        },
        {
          "material": "Dolomite",
          "amount": 6.8
        },
        {
          "material": "Kaolin",
          "amount": 4.8
        }
      ],
      "additionals": [
        {
          "material": "Rutile",
          "amount": 7.0
        },
        {
          "material": "Tin Oxide",
          "amount": 5.0
        },
        {
          "material": "Zinc Oxide",
          "amount": 2.7
        },
        {
          "material": "Bentonite",
          "amount": 2.0
        }
      ],
      "description": "",
      "createdBy": "Anderson Cunha - Terra Mater",
      "source": "glazy.org",
      "url": "https://glazy.org/recipes/97665"
    },
    {
      "id": 53215,
      "code": "GLAZY-53215",
      "name": "Yellow Celadon",
      "cone": "6 - 11",
      "surface": "Glossy",
      "transparency": "Translucent",
      "atmosphere": "Oxidation, Neutral, Reduction, Salt & Soda, Wood",
      "subtype": "Glaze - Iron - Celadon - Yellow",
      "ingredients": [
        {
          "material": "Custer Feldspar",
          "amount": 13.06
        },
        {
          "material": "Whiting",
          "amount": 13.0
        },
        {
          "material": "Silica",
          "amount": 10.5
        },
        {
          "material": "Kentucky OM #4 Ball Clay",
          "amount": 10.0
        },
        {
          "material": "Bentonite",
          "amount": 5.0
        },
        {
          "material": "Yellow Ochre",
          "amount": 5.0
        },
        {
          "material": "EP Kaolin",
          "amount": 3.5
        },
        {
          "material": "Borax",
          "amount": 0.05
        }
      ],
      "description": "This amber celadon will go yellow or red depending on oxidation or reduction.",
      "createdBy": "Matthew Hardwick",
      "source": "glazy.org",
      "url": "https://glazy.org/recipes/53215"
    },
    {
      "id": 95303,
      "code": "GLAZY-95303",
      "name": "Yellow Celadon",
      "cone": "5 1/2 - 6",
      "surface": "Glossy",
      "transparency": "Translucent",
      "atmosphere": "Oxidation",
      "subtype": "Glaze - Iron - Celadon - Yellow",
      "ingredients": [
        {
          "material": "Minspar 200",
          "amount": 44.2
        },
        {
          "material": "Wollastonite",
          "amount": 19.4
        },
        {
          "material": "Grolleg Kaolin",
          "amount": 15.2
        },
        {
          "material": "Ferro Frit 3134",
          "amount": 12.1
        },
        {
          "material": "Silica",
          "amount": 7.6
        },
        {
          "material": "Dolomite",
          "amount": 1.5
        }
      ],
      "additionals": [
        {
          "material": "Red Iron Oxide",
          "amount": 0.35
        }
      ],
      "description": "This glaze is absolutely beautiful, even though its roots are in imperfection. On page 54 of \"Chinese Glazes\", Nigel Wood notes that \"accidentally oxidised wares were sold at a discount.... the native dealers sell them under the name of huang diao\". (This account may come from the Southern Song ceramic historian Jiang Qi, writing in the Tao ji \u300a\u9676\u8bb0\u300b) This is my version of an oxidized celadon, or \"\u9ec4\u6389\" (huang diao) glaze. The color is from iron. In reduction this glaze would be a qingbai-type blue celadon. This glaze is also reminiscent of Creamware, perhaps a bit less Red Iron Oxide would be better for that effect. This recipe is originally based on the old Faux Celadon 2, which I used for a biaxial testing the effect of Zinc and Silicon Carbide on oxidation locally-reduced celadons. Happily I found that just adding a bit of iron to the base glaze produced this lovely celadon. I used this glaze with my cone 6 porcelain body.",
      "createdBy": "Derek Au",
      "source": "glazy.org",
      "url": "https://glazy.org/recipes/95303"
    },
    {
      "id": 17548,
      "code": "GLAZY-17548",
      "name": "Yellow Celadon (Modified)",
      "cone": "9 - 10",
      "surface": "Glossy",
      "transparency": "Transparent",
      "atmosphere": "Reduction",
      "subtype": "Glaze - Iron - Celadon - Green",
      "ingredients": [
        {
          "material": "Custer Feldspar",
          "amount": 26.0
        },
        {
          "material": "Whiting",
          "amount": 26.0
        },
        {
          "material": "Silica",
          "amount": 21.0
        },
        {
          "material": "Ball Clay",
          "amount": 20.0
        },
        {
          "material": "EP Kaolin",
          "amount": 7.0
        }
      ],
      "additionals": [
        {
          "material": "Yellow Ochre",
          "amount": 2.5
        },
        {
          "material": "Bentonite",
          "amount": 2.0
        },
        {
          "material": "Red Iron Oxide",
          "amount": 1.0
        }
      ],
      "description": "Taken from John Britt's Cone 10 glaze book, Green Celadon section. It was modified by removing the 10 yellow ochre as a colorant and replacing it with 2.5 yellow ochre and 1 red iron oxide. It produced a color very similar to Turner's celadon, but it tends to bread lighter and more subtle on the high points, and really dark in the low points. Its a good one for showing off relief and texture! It is a little runny though.",
      "createdBy": "Sid Henderson",
      "source": "glazy.org",
      "url": "https://glazy.org/recipes/17548"
    },
    {
      "id": 32327,
      "code": "GLAZY-32327",
      "name": "Yellow Celadon Glaze",
      "cone": "9",
      "surface": "",
      "transparency": "",
      "atmosphere": "Reduction",
      "subtype": "Glaze - Iron - Celadon - Yellow",
      "ingredients": [
        {
          "material": "Silica",
          "amount": 34.02
        },
        {
          "material": "Potash Feldspar",
          "amount": 31.96
        },
        {
          "material": "Whiting",
          "amount": 14.43
        },
        {
          "material": "Talc",
          "amount": 12.37
        },
        {
          "material": "Kaolin",
          "amount": 7.22
        }
      ],
      "description": "From David Leach. Ceramics Monthly, April 1986 This recipe tends to yield a mustard-yellow, depending on thickness of application.",
      "createdBy": "Glazy Admin",
      "source": "glazy.org",
      "url": "https://glazy.org/recipes/32327"
    },
    {
      "id": 2254,
      "code": "GLAZY-2254",
      "name": "Yellow Clear Glaze",
      "cone": "4",
      "surface": "",
      "transparency": "",
      "atmosphere": "Oxidation",
      "subtype": "Glaze - Clear",
      "ingredients": [
        {
          "material": "Gerstley Borate",
          "amount": 55.0
        },
        {
          "material": "EP Kaolin",
          "amount": 30.0
        },
        {
          "material": "Silica",
          "amount": 15.0
        }
      ],
      "additionals": [
        {
          "material": "Burnt umber",
          "amount": 6.0
        }
      ],
      "description": "Glaze Type: Ca B James Sayre. Mix thin. Apply heavier to achieve a deeper yellow. The glaze will not become milky if applied thickly. Glaze Type: Ca B. Opacity: Transparent. Firing type: Oxidation .",
      "createdBy": "Glazy Admin",
      "source": "glazy.org",
      "url": "https://glazy.org/recipes/2254"
    },
    {
      "id": 2255,
      "code": "GLAZY-2255",
      "name": "yellow Clear Kathy's",
      "cone": "08 - 05 1/2",
      "surface": "Glossy",
      "transparency": "Transparent",
      "atmosphere": "Oxidation",
      "subtype": "Glaze - Clear",
      "ingredients": [
        {
          "material": "Gerstley Borate",
          "amount": 70.0
        },
        {
          "material": "Ball Clay",
          "amount": 10.0
        },
        {
          "material": "Ferro Frit 5301",
          "amount": 10.0
        }
      ],
      "additionals": [
        {
          "material": "Red Iron Oxide",
          "amount": 5.0
        },
        {
          "material": "Superpax",
          "amount": 5.0
        }
      ],
      "description": "From a University of Georgia class handout on glaze & clay from Andy Nasisse. Clear, red orange \"folksy\" glaze - yellow over white slip.",
      "createdBy": "Glazy Admin",
      "source": "glazy.org",
      "url": "https://glazy.org/recipes/2255"
    },
    {
      "id": 2256,
      "code": "GLAZY-2256",
      "name": "Yellow Creepy",
      "cone": "04 - 03",
      "surface": "",
      "transparency": "Opaque",
      "atmosphere": "Oxidation",
      "subtype": "Glaze - Yellow",
      "ingredients": [
        {
          "material": "Gerstley Borate",
          "amount": 80.0
        },
        {
          "material": "Bone Ash",
          "amount": 20.0
        }
      ],
      "additionals": [
        {
          "material": "Rutile",
          "amount": 4.0
        },
        {
          "material": "Black Nickel Oxide",
          "amount": 1.0
        }
      ],
      "description": "Glaze Type: Texture From Karon Doherty. Did not specify NiCO3 or Ni oxide.",
      "createdBy": "Glazy Admin",
      "source": "glazy.org",
      "url": "https://glazy.org/recipes/2256"
    },
    {
      "id": 5134,
      "code": "GLAZY-5134",
      "name": "YELLOW DRIP",
      "cone": "10",
      "surface": "Semi-matte",
      "transparency": "",
      "atmosphere": "Reduction",
      "subtype": "Glaze - Ash - Synthetic/Fake",
      "ingredients": [
        {
          "material": "Whiting",
          "amount": 43.0
        },
        {
          "material": "EP Kaolin",
          "amount": 24.7
        },
        {
          "material": "Custer Feldspar (1989)",
          "amount": 21.5
        },
        {
          "material": "Silica",
          "amount": 8.1
        },
        {
          "material": "Talc",
          "amount": 2.7
        }
      ],
      "additionals": [
        {
          "material": "Rutile",
          "amount": 5.0
        },
        {
          "material": "Iron oxide",
          "amount": 1.0
        }
      ],
      "description": "This recipe was imported from Louis Katz's Hyperglaze database available on his website: http://falcon.tamucc.edu/lkatz/allglazes.txt More information about Louis Katz can be found on his website, http://www.louiskatz.net/ Louis Katz Notes: I am not a safety expert and any information contained in this file about safety should be ignored in favor of advice from experts. All of the materials in all glazes are potentially hazardous. All of these glaze recipes are given without any representation of accuracy or safety. They may work, they may not. They may be safe when fired or they may not. All of the materials used in them have hazards associated with them. You must be have sufficient training in the hazards before you use the the materials. You will have to determine the suitability and safety for your use. Do not assume that a lack of a warning about a material means that it is safe. Cone: 10 Color: IRON yellow / tan if thick Surface texture: semi-mat Firing: Reduction Glaze type: Ca FakeAsh Recipe: Percent Batch Custer Feldspar 21.50 1720 EPK 24.70 1976 Silica 8.10 648 Talc 2.70 216 Whiting 43.00 3440 Totals: 100.00 % 8000 Gm Also add: Rutile 5.00 400 Iron Oxide 1.00 80 Comments: Runs Badly! Apply very thinly. Good for accenting texture, over slip or slip trailing. Try with 2% Iron oxide for a darker yellow color. Altered form of Richard\u03c0s Drip (RB 1987)",
      "createdBy": "Glazy Admin",
      "source": "glazy.org",
      "url": "https://glazy.org/recipes/5134"
    },
    {
      "id": 881,
      "code": "GLAZY-881",
      "name": "Yellow Ferg",
      "cone": "10",
      "surface": "Satin-matte",
      "transparency": "Opaque",
      "atmosphere": "Reduction",
      "subtype": "Glaze - Matte - Magnesium Matte",
      "ingredients": [
        {
          "material": "Potash Feldspar",
          "amount": 46.3
        },
        {
          "material": "Kaolin",
          "amount": 22.2
        },
        {
          "material": "Dolomite",
          "amount": 15.0
        },
        {
          "material": "Whiting",
          "amount": 9.2
        },
        {
          "material": "Bone Ash",
          "amount": 7.4
        }
      ],
      "additionals": [
        {
          "material": "Zircopax",
          "amount": 7.4
        },
        {
          "material": "Red Iron Oxide",
          "amount": 1.1
        },
        {
          "material": "Rutile",
          "amount": 1.1
        }
      ],
      "description": "Glaze Type: Magnesium matt submitted by: Ruth Ballou e-mail:",
      "createdBy": "Glazy Admin",
      "source": "glazy.org",
      "url": "https://glazy.org/recipes/881"
    },
    {
      "id": 10949,
      "code": "GLAZY-10949",
      "name": "yellow flashing slip",
      "cone": "10 - 12",
      "surface": "Semi-matte",
      "transparency": "Opaque",
      "atmosphere": "Salt & Soda, Wood",
      "subtype": "Slip & Engobe - Slip",
      "ingredients": [
        {
          "material": "Nepheline Syenite",
          "amount": 40.0
        },
        {
          "material": "Grolleg Kaolin",
          "amount": 30.0
        },
        {
          "material": "Helmer Kaolin",
          "amount": 30.0
        }
      ],
      "additionals": [
        {
          "material": "Titanium Dioxide",
          "amount": 7.0
        }
      ],
      "description": "",
      "createdBy": "chance taylor",
      "source": "glazy.org",
      "url": "https://glazy.org/recipes/10949"
    },
    {
      "id": 22398,
      "code": "GLAZY-22398",
      "name": "yellow flashing slip",
      "cone": "10 - 12",
      "surface": "Semi-matte",
      "transparency": "Opaque",
      "atmosphere": "Salt & Soda, Wood",
      "subtype": "Slip & Engobe - Slip",
      "ingredients": [
        {
          "material": "Nepheline Syenite",
          "amount": 40.0
        },
        {
          "material": "Grolleg Kaolin",
          "amount": 30.0
        },
        {
          "material": "Helmer Kaolin",
          "amount": 30.0
        }
      ],
      "additionals": [
        {
          "material": "Titanium Dioxide",
          "amount": 7.0
        }
      ],
      "description": "",
      "createdBy": "chance taylor",
      "source": "glazy.org",
      "url": "https://glazy.org/recipes/22398"
    },
    {
      "id": 2257,
      "code": "GLAZY-2257",
      "name": "Yellow Frosty",
      "cone": "05 1/2 - 04",
      "surface": "Matte",
      "transparency": "",
      "atmosphere": "Oxidation",
      "subtype": "Glaze - Matte",
      "ingredients": [
        {
          "material": "Custer Feldspar",
          "amount": 46.9
        },
        {
          "material": "Barium Carbonate",
          "amount": 13.5
        },
        {
          "material": "Whiting",
          "amount": 12.8
        },
        {
          "material": "Gerstley Borate",
          "amount": 11.4
        },
        {
          "material": "Silica",
          "amount": 10.5
        },
        {
          "material": "Zinc Oxide",
          "amount": 3.9
        }
      ],
      "additionals": [
        {
          "material": "Bentonite",
          "amount": 2.0
        }
      ],
      "description": "Glaze Type: Barium matt + Harshaw yellow stain 8% Bright lemon yellow. Tends to be dry unless fired to hot 04. NOT for food use.",
      "createdBy": "Glazy Admin",
      "source": "glazy.org",
      "url": "https://glazy.org/recipes/2257"
    },
    {
      "id": 10261,
      "code": "GLAZY-10261",
      "name": "Yellow gold P54.E2.Ca",
      "cone": "7 - 9",
      "surface": "Semi-glossy",
      "transparency": "Semi-opaque",
      "atmosphere": "Reduction",
      "subtype": "Glaze - Iron - Amber",
      "ingredients": [
        {
          "material": "P54 pratoleva kaolin",
          "amount": 40.0
        },
        {
          "material": "P45 - silica Podere Morticini",
          "amount": 30.0
        },
        {
          "material": "P50 mixed Wood ash",
          "amount": 30.0
        }
      ],
      "description": "A glaze made based on a raw kaolin rich in iron oxide and titanium oxide collected near the Bolsena Lake vulcanic region North of Rome",
      "createdBy": "Andrea Campioni",
      "source": "glazy.org",
      "url": "https://glazy.org/recipes/10261"
    },
    {
      "id": 1648,
      "code": "GLAZY-1648",
      "name": "Yellow green slip glaze",
      "cone": "2",
      "surface": "",
      "transparency": "",
      "atmosphere": "Oxidation, Reduction",
      "subtype": "Glaze - Green",
      "ingredients": [
        {
          "material": "Albany slip",
          "amount": 60.0
        },
        {
          "material": "Ferro Frit 5301",
          "amount": 40.0
        }
      ],
      "additionals": [
        {
          "material": "Copper Carbonate",
          "amount": 2.0
        }
      ],
      "description": "From a University of Georgia class handout on glaze & clay from Andy Nasisse.",
      "createdBy": "Glazy Admin",
      "source": "glazy.org",
      "url": "https://glazy.org/recipes/1648"
    },
    {
      "id": 5264,
