Repository: MrSeldon/argilev2

File: data/glazes/glazy.json (part 312 of 315)
{
      "code": "GLAZY-5264",
      "name": "Yellow Grey Matte",
      "cone": "6",
      "surface": "Matte",
      "transparency": "",
      "atmosphere": "Oxidation, Reduction",
      "subtype": "Glaze - Yellow",
      "ingredients": [
        {
          "material": "Albany slip",
          "amount": 41.9
        },
        {
          "material": "Colemanite",
          "amount": 30.2
        },
        {
          "material": "Silica",
          "amount": 27.9
        }
      ],
      "additionals": [
        {
          "material": "Soda Ash",
          "amount": 0.2
        }
      ],
      "description": "This recipe was imported from Louis Katz's Hyperglaze database available on his website: http://falcon.tamucc.edu/lkatz/allglazes.txt More information about Louis Katz can be found on his website, http://www.louiskatz.net/ Louis Katz Notes: I am not a safety expert and any information contained in this file about safety should be ignored in favor of advice from experts. All of the materials in all glazes are potentially hazardous. All of these glaze recipes are given without any representation of accuracy or safety. They may work, they may not. They may be safe when fired or they may not. All of the materials used in them have hazards associated with them. You must be have sufficient training in the hazards before you use the the materials. You will have to determine the suitability and safety for your use. Do not assume that a lack of a warning about a material means that it is safe. Cone: 6 Color: yellow or gray Surface texture: Matte Firing: Ox. or Red. Recipe: Percent Batch Colemanite 30.20 30.20 Albany 41.90 41.90 Flint 27.90 27.90 Totals: 100.00 % 100.00 gm Also add: Soda Ash 0.20 0.20",
      "createdBy": "Glazy Admin",
      "source": "glazy.org",
      "url": "https://glazy.org/recipes/5264"
    },
    {
      "id": 882,
      "code": "GLAZY-882",
      "name": "Yellow GWashington Lewis",
      "cone": "10",
      "surface": "Matte",
      "transparency": "Opaque",
      "atmosphere": "Reduction",
      "subtype": "Glaze - Matte - Magnesium Matte",
      "ingredients": [
        {
          "material": "Kona F-4 feldspar",
          "amount": 43.4
        },
        {
          "material": "Strontium Carbonate",
          "amount": 18.4
        },
        {
          "material": "Silica",
          "amount": 14.2
        },
        {
          "material": "Dolomite",
          "amount": 11.6
        },
        {
          "material": "Kentucky OM #4 Ball Clay",
          "amount": 11.2
        },
        {
          "material": "Talc",
          "amount": 1.2
        }
      ],
      "additionals": [
        {
          "material": "Red Iron Oxide",
          "amount": 2.8
        }
      ],
      "description": "Glaze Type: Magnesium matt louis katz",
      "createdBy": "Glazy Admin",
      "source": "glazy.org",
      "url": "https://glazy.org/recipes/882"
    },
    {
      "id": 21658,
      "code": "GLAZY-21658",
      "name": "Yellow Imbe Modoki",
      "cone": "9 - 13",
      "surface": "",
      "transparency": "",
      "atmosphere": "Wood",
      "subtype": "Glaze",
      "ingredients": [
        {
          "material": "IMCO 400",
          "amount": 45.0
        },
        {
          "material": "Custer Feldspar",
          "amount": 30.0
        },
        {
          "material": "Silica",
          "amount": 20.0
        },
        {
          "material": "Minspar 200",
          "amount": 12.0
        },
        {
          "material": "Redart",
          "amount": 0.7
        }
      ],
      "description": "",
      "createdBy": "Robert Boryk",
      "source": "glazy.org",
      "url": "https://glazy.org/recipes/21658"
    },
    {
      "id": 4020,
      "code": "GLAZY-4020",
      "name": "Yellow Led Better",
      "cone": "9 - 10",
      "surface": "Matte",
      "transparency": "Opaque",
      "atmosphere": "Reduction",
      "subtype": "Glaze - Yellow - Iron",
      "ingredients": [
        {
          "material": "Nepheline Syenite",
          "amount": 45.0
        },
        {
          "material": "Barium Carbonate",
          "amount": 20.0
        },
        {
          "material": "EP Kaolin",
          "amount": 12.0
        },
        {
          "material": "Silica",
          "amount": 12.0
        },
        {
          "material": "Dolomite",
          "amount": 8.0
        },
        {
          "material": "Whiting",
          "amount": 5.0
        }
      ],
      "additionals": [
        {
          "material": "Red Iron Oxide",
          "amount": 2.0
        },
        {
          "material": "Bentonite",
          "amount": 1.0
        }
      ],
      "description": "The best yellow we've seen in a reduction atmosphere. With a yellow cerdic underneath it really pops. This glaze is very runny!",
      "createdBy": "Jason Burke",
      "source": "glazy.org",
      "url": "https://glazy.org/recipes/4020"
    },
    {
      "id": 885,
      "code": "GLAZY-885",
      "name": "Yellow Lewis",
      "cone": "10",
      "surface": "Satin-matte",
      "transparency": "Opaque",
      "atmosphere": "Reduction",
      "subtype": "Glaze - Yellow",
      "ingredients": [
        {
          "material": "Kona F-4 feldspar",
          "amount": 33.9
        },
        {
          "material": "Plastic Vitrox",
          "amount": 24.2
        },
        {
          "material": "Strontium Carbonate",
          "amount": 18.4
        },
        {
          "material": "Dolomite",
          "amount": 11.8
        },
        {
          "material": "Ball Clay",
          "amount": 7.0
        },
        {
          "material": "Silica",
          "amount": 4.8
        }
      ],
      "additionals": [
        {
          "material": "Red Iron Oxide",
          "amount": 2.9
        }
      ],
      "description": "Apply medium to thick. barbara lewis WellSpring ClayWorks 5412 Well Spring Road La Plata, MD 20646 (301) 932-3915",
      "createdBy": "Glazy Admin",
      "source": "glazy.org",
      "url": "https://glazy.org/recipes/885"
    },
    {
      "id": 886,
      "code": "GLAZY-886",
      "name": "Yellow Lewis RR rev",
      "cone": "10",
      "surface": "Matte",
      "transparency": "",
      "atmosphere": "Reduction",
      "subtype": "Glaze - Yellow",
      "ingredients": [
        {
          "material": "Kona F-4 feldspar",
          "amount": 34.0
        },
        {
          "material": "Strontium Carbonate",
          "amount": 18.5
        },
        {
          "material": "Kentucky OM #4 Ball Clay",
          "amount": 13.0
        },
        {
          "material": "Silica",
          "amount": 13.0
        },
        {
          "material": "Dolomite",
          "amount": 12.0
        },
        {
          "material": "G-200 Feldspar",
          "amount": 9.5
        }
      ],
      "additionals": [
        {
          "material": "Red Iron Oxide",
          "amount": 3.0
        }
      ],
      "description": "I have recalculated this glaze without the plastic vitrox - I used G200 spar but you can use Custer and It would not make much difference. This glazes is short of silica for a cone 10 glaze - by a fair bit and it will probably craze on most bodies - It should not be used with toxic materials because they will leach out when in contact with certain foods - it may also discolour under certain conditions. FORMULA & ANALYSIS ------------------ CaO........ .23 4.95% MgO........ .19 2.82% K2O........ .09 3.08% Na2O....... .13 2.97% SrO........ .37 14.38% Fe2O3...... .06 3.57% TIO2....... .01 .17% AL2O3...... .35 13.42% SiO2....... 2.41 54.63% RATIO 6.92 (original ratio was 6.89) EXPAN 616.35 (original was 621.39) WEIGHT 264.71 Ron Roy 93 Pegasus trail Scarborough Otario Canada M1G 3N8 Phone: 416-439-2621 Fax: 416-438-7849 Web page: Home page http://digitalfire.com/education/people/ronroy.htm",
      "createdBy": "Glazy Admin",
      "source": "glazy.org",
      "url": "https://glazy.org/recipes/886"
    },
    {
      "id": 887,
      "code": "GLAZY-887",
      "name": "Yellow Matt Flow",
      "cone": "9 - 10",
      "surface": "Matte",
      "transparency": "Opaque",
      "atmosphere": "Reduction",
      "subtype": "Glaze - Yellow",
      "ingredients": [
        {
          "material": "Cornwall Stone",
          "amount": 53.0
        },
        {
          "material": "Whiting",
          "amount": 26.0
        },
        {
          "material": "Silica",
          "amount": 14.0
        },
        {
          "material": "EP Kaolin",
          "amount": 8.0
        }
      ],
      "additionals": [
        {
          "material": "Rutile",
          "amount": 10.0
        },
        {
          "material": "Red Iron Oxide",
          "amount": 3.0
        }
      ],
      "description": "Glaze Type: High-fire yellow olive + 2% Cu maroon +2% iron chromate Rutile or Ti are needed to make this a matt.",
      "createdBy": "Glazy Admin",
      "source": "glazy.org",
      "url": "https://glazy.org/recipes/887"
    },
    {
      "id": 5135,
      "code": "GLAZY-5135",
      "name": "Yellow Matt Glaze",
      "cone": "10 - 11",
      "surface": "",
      "transparency": "",
      "atmosphere": "Oxidation, Reduction",
      "subtype": "Glaze - Yellow",
      "ingredients": [
        {
          "material": "Kaolin",
          "amount": 34.97
        },
        {
          "material": "Custer Feldspar (1989)",
          "amount": 34.97
        },
        {
          "material": "Dolomite",
          "amount": 17.48
        },
        {
          "material": "Whiting",
          "amount": 6.99
        },
        {
          "material": "Bone Ash",
          "amount": 5.59
        }
      ],
      "additionals": [
        {
          "material": "Tin Oxide",
          "amount": 3.5
        },
        {
          "material": "Rutile",
          "amount": 1.4
        },
        {
          "material": "Red Iron Oxide",
          "amount": 0.7
        }
      ],
      "description": "This recipe was imported from Louis Katz's Hyperglaze database available on his website: http://falcon.tamucc.edu/lkatz/allglazes.txt More information about Louis Katz can be found on his website, http://www.louiskatz.net/ Louis Katz Notes: I am not a safety expert and any information contained in this file about safety should be ignored in favor of advice from experts. All of the materials in all glazes are potentially hazardous. All of these glaze recipes are given without any representation of accuracy or safety. They may work, they may not. They may be safe when fired or they may not. All of the materials used in them have hazards associated with them. You must be have sufficient training in the hazards before you use the the materials. You will have to determine the suitability and safety for your use. Do not assume that a lack of a warning about a material means that it is safe. Cone: 10 11 Color: yellow Firing: Ox. or Red. Recipe: Percent Batch Bone Ash 5.59 5.59 Dolomite 17.48 17.48 Whiting 6.99 6.99 Custer Feldspar 34.97 34.97 Kaolin 34.97 34.97 Totals: 100.00 % 100.00 gm Also add: Tin Oxide 3.50 3.50 RIO 0.70 0.70 Rutile 1.40 1.40 Comments: reduction yields toasty orange speckles on a yellow ground; best when fired using copper red schedule. CM 05-94 p.40",
      "createdBy": "Glazy Admin",
      "source": "glazy.org",
      "url": "https://glazy.org/recipes/5135"
    },
    {
      "id": 6386,
      "code": "GLAZY-6386",
      "name": "Yellow Matte",
      "cone": "10",
      "surface": "Matte",
      "transparency": "Semi-opaque",
      "atmosphere": "Reduction",
      "subtype": "Glaze - Yellow",
      "ingredients": [
        {
          "material": "Nepheline Syenite",
          "amount": 50.0
        },
        {
          "material": "EP Kaolin",
          "amount": 25.0
        },
        {
          "material": "Whiting",
          "amount": 25.0
        }
      ],
      "description": "From Phillip Schmidt http://phillipschmidtpottery.com/my-favorite-glaze-recipes/ As you can see, this is another simple recipe. It came from my love of Warren Mackenzie\u2019s Mackenzie Grey Matte that is so prevalent. I simply substituted ingredients and it came out so very differently it is another glaze entirely. Notes: This is a cone 10 reduction glaze What I love about it: The matte quality in this glaze is fantastic (if it works); the yellow color is also a very gorgeous soft earthy yellow; it fades to a black rocky color when thin. What I hate about it: The glaze settles VERY fast; the yellow color comes only if you\u2019re lucky; it tends to have a greenish hue; if you dip too thin it comes out a washed out stony black color that is very rough to the touch (but I sand it down and it is actually really nice after being sanded!); it is inconsistent as of yet\u2026needs some tweaking.",
      "createdBy": "Phillip Schmidt",
      "source": "glazy.org",
      "url": "https://glazy.org/recipes/6386"
    },
    {
      "id": 130426,
      "code": "GLAZY-130426",
      "name": "Yellow Ocher Glaze",
      "cone": "5 - 7",
      "surface": "",
      "transparency": "",
      "atmosphere": "Neutral, Oxidation, Reduction",
      "subtype": "Glaze - Iron",
      "ingredients": [
        {
          "material": "EP Kaolin",
          "amount": 29.0
        },
        {
          "material": "Ferro Frit 3110",
          "amount": 26.0
        },
        {
          "material": "Zinc Oxide",
          "amount": 17.0
        },
        {
          "material": "Silica",
          "amount": 16.0
        },
        {
          "material": "Lithium Carbonate",
          "amount": 4.0
        },
        {
          "material": "Red Iron Oxide",
          "amount": 4.0
        },
        {
          "material": "Tin Oxide",
          "amount": 4.0
        },
        {
          "material": "Yellow Ochre",
          "amount": 0.5
        },
        {
          "material": "Copper Carbonate",
          "amount": 0.4
        }
      ],
      "description": "",
      "createdBy": "HP Bloomer IV",
      "source": "glazy.org",
      "url": "https://glazy.org/recipes/130426"
    },
    {
      "id": 1649,
      "code": "GLAZY-1649",
      "name": "Yellow Ochre Glaze",
      "cone": "6",
      "surface": "",
      "transparency": "",
      "atmosphere": "Oxidation, Reduction",
      "subtype": "Glaze - Yellow",
      "ingredients": [
        {
          "material": "Kaolin",
          "amount": 29.0
        },
        {
          "material": "Ferro Frit 3110",
          "amount": 26.0
        },
        {
          "material": "Zinc Oxide",
          "amount": 17.0
        },
        {
          "material": "Silica",
          "amount": 16.0
        },
        {
          "material": "Lithium Carbonate",
          "amount": 4.0
        }
      ],
      "additionals": [
        {
          "material": "Red Iron Oxide",
          "amount": 4.0
        },
        {
          "material": "Tin Oxide",
          "amount": 4.0
        },
        {
          "material": "Yellow Ochre",
          "amount": 0.5
        },
        {
          "material": "Copper Carbonate",
          "amount": 0.4
        }
      ],
      "description": "Glaze Type: Zinc matt from Mary Barranger",
      "createdBy": "Glazy Admin",
      "source": "glazy.org",
      "url": "https://glazy.org/recipes/1649"
    },
    {
      "id": 4635,
      "code": "GLAZY-4635",
      "name": "Yellow Orange",
      "cone": "8 - 10",
      "surface": "Semi-matte",
      "transparency": "",
      "atmosphere": "Reduction",
      "subtype": "Glaze - Yellow",
      "ingredients": [
        {
          "material": "Feldspar",
          "amount": 59.58
        },
        {
          "material": "Whiting",
          "amount": 18.37
        },
        {
          "material": "Kaolin",
          "amount": 15.75
        },
        {
          "material": "Red Iron Oxide",
          "amount": 3.15
        },
        {
          "material": "Rutile",
          "amount": 3.15
        }
      ],
      "description": "This recipe was imported from Louis Katz's Hyperglaze database available on his website: http://falcon.tamucc.edu/lkatz/allglazes.txt More information about Louis Katz can be found on his website, http://www.louiskatz.net/ Louis Katz Notes: I am not a safety expert and any information contained in this file about safety should be ignored in favor of advice from experts. All of the materials in all glazes are potentially hazardous. All of these glaze recipes are given without any representation of accuracy or safety. They may work, they may not. They may be safe when fired or they may not. All of the materials used in them have hazards associated with them. You must be have sufficient training in the hazards before you use the the materials. You will have to determine the suitability and safety for your use. Do not assume that a lack of a warning about a material means that it is safe. Cone: 8 9 10 Color: yellow orange Testing: Tested Surface texture: semi matte Firing: Reduction Recipe: Percent Batch feldspar 59.58 7150 whiting 18.37 2204 kaolin 15.75 1890 rutile 3.15 378 RIO 3.15 378 Totals: 100.00 % 12000 gm Comments: Fluid orange to dull yellow green. Possibly very fludi and streaky. retest 10/22/01 the SP 6:2 p. 11",
      "createdBy": "Glazy Admin",
      "source": "glazy.org",
      "url": "https://glazy.org/recipes/4635"
    },
    {
      "id": 44054,
      "code": "GLAZY-44054",
      "name": "Yellow Orange",
      "cone": "6",
      "surface": "",
      "transparency": "",
      "atmosphere": "Oxidation",
      "subtype": "Glaze - Yellow - Iron",
      "ingredients": [
        {
          "material": "Custer Feldspar",
          "amount": 66.5
        },
        {
          "material": "Whiting",
          "amount": 19.8
        },
        {
          "material": "EP Kaolin",
          "amount": 16.8
        },
        {
          "material": "Ferro Frit 3134",
          "amount": 11.0
        },
        {
          "material": "Red Iron Oxide",
          "amount": 2.7
        },
        {
          "material": "Rutile",
          "amount": 2.7
        }
      ],
      "description": "From Virginia Scotchie's Clay and Glaze Compendium",
      "createdBy": "Glazy Admin",
      "source": "glazy.org",
      "url": "https://glazy.org/recipes/44054"
    },
    {
      "id": 888,
      "code": "GLAZY-888",
      "name": "Yellow Rachel's",
      "cone": "10",
      "surface": "",
      "transparency": "Opaque",
      "atmosphere": "Reduction",
      "subtype": "Glaze - Matte - Magnesium Matte",
      "ingredients": [
        {
          "material": "G-200 Feldspar",
          "amount": 53.2
        },
        {
          "material": "EP Kaolin",
          "amount": 22.9
        },
        {
          "material": "Dolomite",
          "amount": 19.4
        },
        {
          "material": "Whiting",
          "amount": 4.5
        }
      ],
      "additionals": [
        {
          "material": "Zircopax",
          "amount": 15.0
        },
        {
          "material": "Tin Oxide",
          "amount": 3.5
        },
        {
          "material": "Red Iron Oxide",
          "amount": 1.3
        }
      ],
      "description": "Glaze Type: Magnesium matt From Susan Harris",
      "createdBy": "Glazy Admin",
      "source": "glazy.org",
      "url": "https://glazy.org/recipes/888"
    },
    {
      "id": 2258,
      "code": "GLAZY-2258",
      "name": "Yellow Radasch",
      "cone": "3",
      "surface": "Glossy",
      "transparency": "Transparent",
      "atmosphere": "Oxidation",
      "subtype": "Glaze - Yellow",
      "ingredients": [
        {
          "material": "Ferro Frit 3124",
          "amount": 22.5
        },
        {
          "material": "Gerstley Borate",
          "amount": 20.5
        },
        {
          "material": "EP Kaolin",
          "amount": 15.0
        },
        {
          "material": "Pemco Frit P-626",
          "amount": 12.5
        },
        {
          "material": "Nepheline Syenite",
          "amount": 10.0
        },
        {
          "material": "Spodumene",
          "amount": 9.0
        },
        {
          "material": "Silica",
          "amount": 5.0
        },
        {
          "material": "Wollastonite",
          "amount": 3.5
        },
        {
          "material": "Lithium Carbonate",
          "amount": 2.0
        }
      ],
      "description": "Add veegum 0.5%, CMC gum 0.3%, Naples Mason Stain 2%, Vanadium Mason Stain 4%",
      "createdBy": "Glazy Admin",
      "source": "glazy.org",
      "url": "https://glazy.org/recipes/2258"
    },
    {
      "id": 890,
      "code": "GLAZY-890",
      "name": "Yellow Randy's Curaumilla",
      "cone": "10",
      "surface": "Satin-matte",
      "transparency": "",
      "atmosphere": "",
      "subtype": "Glaze - Yellow",
      "ingredients": [
        {
          "material": "Nepheline Syenite",
          "amount": 58.0
        },
        {
          "material": "Strontium Carbonate",
          "amount": 20.7
        },
        {
          "material": "Dolomite",
          "amount": 11.6
        },
        {
          "material": "Kaolin",
          "amount": 9.7
        }
      ],
      "additionals": [
        {
          "material": "Zircopax",
          "amount": 8.9
        },
        {
          "material": "Bentonite",
          "amount": 4.3
        },
        {
          "material": "Red Iron Oxide",
          "amount": 2.7
        }
      ],
      "description": "Used for dry-glaze once-fire soda and wood at Curaumilla.",
      "createdBy": "Glazy Admin",
      "source": "glazy.org",
      "url": "https://glazy.org/recipes/890"
    },
    {
      "id": 177203,
      "code": "GLAZY-177203",
      "name": "yellow river Backer slip",
      "cone": "7 - 14",
      "surface": "Matte",
      "transparency": "Opaque",
      "atmosphere": "Salt & Soda, Wood",
      "subtype": "Slip & Engobe - Slip",
      "ingredients": [
        {
          "material": "Yellow river clay",
          "amount": 100.0
        }
      ],
      "description": "",
      "createdBy": "chance taylor",
      "source": "glazy.org",
      "url": "https://glazy.org/recipes/177203"
    },
    {
      "id": 2818,
      "code": "GLAZY-2818",
      "name": "Yellow Salt",
      "cone": "10",
      "surface": "",
      "transparency": "",
      "atmosphere": "Reduction",
      "subtype": "Glaze - Yellow",
      "ingredients": [
        {
          "material": "Nepheline Syenite",
          "amount": 63.9
        },
        {
          "material": "Dolomite",
          "amount": 21.1
        },
        {
          "material": "Zirconium dioxide",
          "amount": 16.0
        },
        {
          "material": "Kaolin",
          "amount": 4.3
        }
      ],
      "additionals": [
        {
          "material": "Bentonite",
          "amount": 4.0
        },
        {
          "material": "Red Iron Oxide",
          "amount": 1.0
        }
      ],
      "description": "This is NOT the same Yellow Salt as in John Britt's High Fire Glazes. John Britt's recipe is here: http://glazy.org/recipes/4377 Source/Alternate names: Anderson Ranch Notes: Tom Roess: everyone at our studio likes it.",
      "createdBy": "Glazy Admin",
      "source": "glazy.org",
      "url": "https://glazy.org/recipes/2818"
    },
    {
      "id": 4377,
      "code": "GLAZY-4377",
      "name": "Yellow Salt",
      "cone": "9 - 10",
      "surface": "Semi-glossy",
      "transparency": "Opaque",
      "atmosphere": "Reduction",
      "subtype": "Glaze - Yellow - Iron",
      "ingredients": [
        {
          "material": "Nepheline Syenite",
          "amount": 71.6
        },
        {
          "material": "Dolomite",
          "amount": 23.6
        },
        {
          "material": "Ball Clay",
          "amount": 4.8
        }
      ],
      "additionals": [
        {
          "material": "Zircopax",
          "amount": 17.9
        },
        {
          "material": "Bentonite",
          "amount": 4.0
        },
        {
          "material": "Red Iron Oxide",
          "amount": 1.1
        }
      ],
      "description": "From John Britt's book High Fire Glazes.",
      "createdBy": "Derek Au",
      "source": "glazy.org",
      "url": "https://glazy.org/recipes/4377"
    },
    {
      "id": 19945,
      "code": "GLAZY-19945",
      "name": "Yellow Salt",
      "cone": "9 - 10",
      "surface": "Semi-glossy",
      "transparency": "Translucent",
      "atmosphere": "Reduction, Salt & Soda",
      "subtype": "Glaze - Yellow - Iron",
      "ingredients": [
        {
          "material": "Neph Sye A270",
          "amount": 60.68
        },
        {
          "material": "Dolomite",
          "amount": 20.04
        },
        {
          "material": "Zircopax",
          "amount": 15.19
        },
        {
          "material": "Kentucky OM #4 Ball Clay",
          "amount": 4.08
        }
      ],
      "additionals": [
        {
          "material": "Bentonite",
          "amount": 4.0
        },
        {
          "material": "Epsom salts",
          "amount": 2.0
        },
        {
          "material": "Red Iron Oxide",
          "amount": 1.0
        }
      ],
      "description": "",
      "createdBy": "Cecilia Secaira",
      "source": "glazy.org",
      "url": "https://glazy.org/recipes/19945"
    },
    {
      "id": 30945,
      "code": "GLAZY-30945",
      "name": "Yellow Salt",
      "cone": "10",
      "surface": "",
      "transparency": "",
      "atmosphere": "Oxidation, Reduction",
      "subtype": "Glaze",
      "ingredients": [
        {
          "material": "Nepheline Syenite",
          "amount": 71.6
        },
        {
          "material": "Dolomite",
          "amount": 23.6
        },
        {
          "material": "Ball Clay",
          "amount": 4.8
        }
      ],
      "additionals": [
        {
          "material": "Zircopax",
          "amount": 16.0
        },
        {
          "material": "Bentonite",
          "amount": 4.0
        },
        {
          "material": "Red Iron Oxide",
          "amount": 1.25
        }
      ],
      "description": "Beautiful on all clay bodies",
      "createdBy": "Mary Fox",
      "source": "glazy.org",
      "url": "https://glazy.org/recipes/30945"
    },
    {
      "id": 177419,
      "code": "GLAZY-177419",
      "name": "Yellow Salt",
      "cone": "8 - 12",
      "surface": "",
      "transparency": "",
      "atmosphere": "Reduction, Salt & Soda, Wood",
      "subtype": "Glaze",
      "ingredients": [
        {
          "material": "Nepheline Syenite",
          "amount": 64.0
        },
        {
          "material": "Dolomite",
          "amount": 21.0
        },
        {
          "material": "Zircopax",
          "amount": 16.0
        },
        {
          "material": "Kentucky OM #4 Ball Clay",
          "amount": 4.3
        }
      ],
      "additionals": [
        {
          "material": "Bentonite",
          "amount": 4.8
        },
        {
          "material": "Red Iron Oxide",
          "amount": 1.0
        },
        {
          "material": "Veegum T",
          "amount": 0.5
        }
      ],
      "description": "",
      "createdBy": "chance taylor",
      "source": "glazy.org",
      "url": "https://glazy.org/recipes/177419"
    },
    {
      "id": 33064,
      "code": "GLAZY-33064",
      "name": "Yellow Salt (+5 Ball Clay)",
      "cone": "10",
      "surface": "",
      "transparency": "",
      "atmosphere": "Oxidation, Reduction",
      "subtype": "Glaze",
      "ingredients": [
        {
          "material": "Nepheline Syenite",
          "amount": 67.55
        },
        {
          "material": "Dolomite",
          "amount": 22.26
        },
        {
          "material": "Kentucky OM #4 Ball Clay",
          "amount": 10.19
        }
      ],
      "additionals": [
        {
          "material": "Zircopax",
          "amount": 16.0
        },
        {
          "material": "Bentonite",
          "amount": 4.0
        },
        {
          "material": "Red Iron Oxide",
          "amount": 1.25
        }
      ],
      "description": "This is a version of yellow salt with flux ratio adjusted for durability.",
      "createdBy": "Jeff Szarzi",
      "source": "glazy.org",
      "url": "https://glazy.org/recipes/33064"
    },
    {
      "id": 3152,
      "code": "GLAZY-3152",
      "name": "Yellow Salt (John Britt)",
      "cone": "10",
      "surface": "Glossy",
      "transparency": "Opaque",
      "atmosphere": "Reduction",
      "subtype": "Glaze - Yellow - Iron",
      "ingredients": [
        {
          "material": "Nepheline Syenite",
          "amount": 71.6
        },
        {
          "material": "Dolomite",
          "amount": 23.6
        },
        {
          "material": "Ball Clay",
          "amount": 4.8
        }
      ],
      "additionals": [
        {
          "material": "Zircopax",
          "amount": 17.9
        },
        {
          "material": "Bentonite",
          "amount": 4.0
        },
        {
          "material": "Red Iron Oxide",
          "amount": 1.1
        }
      ],
      "description": "As listed in John Britt's High-Fire Glazes. See also Yellow Salt Horie http://glazy.org/recipes/891",
      "createdBy": "Glazy Admin",
      "source": "glazy.org",
      "url": "https://glazy.org/recipes/3152"
    },
    {
      "id": 11320,
      "code": "GLAZY-11320",
      "name": "Yellow Salt Brookdale, YS 1 w TiO2 (0-2%)",
      "cone": "9 - 10",
      "surface": "",
      "transparency": "",
      "atmosphere": "Reduction",
      "subtype": "Glaze - Yellow - Iron",
      "ingredients": [
        {
          "material": "Nepheline Syenite",
          "amount": 62.0
        },
        {
          "material": "Dolomite",
          "amount": 20.0
        },
        {
          "material": "Zircopax",
          "amount": 16.0
        },
        {
          "material": "Ball Clay",
          "amount": 4.0
        }
      ],
      "additionals": [
        {
          "material": "Red Iron Oxide",
          "amount": 2.0
        }
      ],
      "description": "Marianne got this from Brookdale, Eric Johansen",
      "createdBy": "Mark Sullivan",
      "source": "glazy.org",
      "url": "https://glazy.org/recipes/11320"
    },
    {
      "id": 891,
      "code": "GLAZY-891",
      "name": "Yellow Salt Horie",
      "cone": "10",
      "surface": "Glossy",
      "transparency": "Opaque",
      "atmosphere": "Reduction",
      "subtype": "Glaze - Yellow - Iron",
      "ingredients": [
        {
          "material": "Nepheline Syenite",
          "amount": 71.6
        },
        {
          "material": "Dolomite",
          "amount": 23.6
        },
        {
          "material": "Kentucky OM #4 Ball Clay",
          "amount": 4.8
        }
      ],
      "additionals": [
        {
          "material": "Superpax",
          "amount": 17.9
        },
        {
          "material": "Bentonite",
          "amount": 2.0
        },
        {
          "material": "Red Iron Oxide",
          "amount": 1.1
        },
        {
          "material": "Titanium Dioxide",
          "amount": 1.1
        }
      ],
      "description": "For white, omit RIO. Improved yellow from Eric Lewis - add 1.1 TiO2 to the recipe and colorants. From Ayumi Horie.Soft, satin yellow.Thin this is waxy yellow breaking orange-brown - very pretty. Thick it's glossy pale yellow, and to me not as nice -often pinholes thick. Can be bumpy thick over other glazes. UF Shop glaze in reduction.",
      "createdBy": "Glazy Admin",
      "source": "glazy.org",
      "url": "https://glazy.org/recipes/891"
    },
    {
      "id": 892,
      "code": "GLAZY-892",
      "name": "Yellow School Bus",
      "cone": "10",
      "surface": "Glossy",
      "transparency": "Opaque",
      "atmosphere": "Oxidation, Reduction",
      "subtype": "Glaze - Yellow",
      "ingredients": [
        {
          "material": "Custer Feldspar",
          "amount": 21.0
        },
        {
          "material": "NC-4 Feldspar",
          "amount": 18.0
        },
        {
          "material": "Silica",
          "amount": 16.0
        },
        {
          "material": "Strontium Carbonate",
          "amount": 12.0
        },
        {
          "material": "Ball Clay",
          "amount": 10.0
        },
        {
          "material": "Whiting",
          "amount": 9.0
        },
        {
          "material": "Dolomite",
          "amount": 6.0
        }
      ],
      "additionals": [
        {
          "material": "Zircopax",
          "amount": 8.0
        }
      ],
      "description": "Cerdec yellow inclusion stain 10 and Cerdec orange inclusion stain 2. From Alumi Horie.",
      "createdBy": "Glazy Admin",
      "source": "glazy.org",
      "url": "https://glazy.org/recipes/892"
    },
    {
      "id": 1650,
      "code": "GLAZY-1650",
      "name": "Yellow Seto Leach",
      "cone": "6",
      "surface": "",
      "transparency": "",
      "atmosphere": "Oxidation",
      "subtype": "Glaze - Yellow",
      "ingredients": [
        {
          "material": "Wood ash",
          "amount": 66.67
        },
        {
          "material": "Custer Feldspar",
          "amount": 33.33
        }
      ],
      "additionals": [
        {
          "material": "Yellow Ochre",
          "amount": 33.33
        }
      ],
      "description": "comments: Seems to be better on porcelain. Some- times bright yellow, sometimes browner depends on mineral content of the ash which varies from wood to wood. Darker and more opaque where thin goes to almost black. Yellow where thicker. Keep glaze thin or you will be scraping shelves. Becomes transparent yellowish brown and very fluid when thickly applied. The mid way thin/thick of application is mottled like a salt fired piece and is satin matte. But I got great reds, yellows, browns, blacks on pieces where it's thinner. To make tiny rivers of ash I make the same glaze substituting Red Art for the Ochre and trail it on with a slip trail bulb. Caution: use rubber gloves with unwashed ash glazes or face the possibility of contact dermatitis. It will mildly burn the skin. I keep Cornhuskers lotion and Hydrocortisone cream around the house anyway. I layer it with a glossy, glassy glaze that by itself has its own problems like keeping me up at night to the sound of loudly cooling and crazing pings I use a glaze with wood ash. I don't wash the ash, but I do screen it. The woodash has to be soft, white, fluffy. Not from a wood kiln! That kind is sintered and won't get the best results. You can tell it will feel crispy at first. I'm not taking responsibility for anyone using these glazes, etc. Something is probably toxic. They are examples of my research and they work out in formulation. Which is what they are examples of. So go formulate your own non-toxic glazes, if that is possible. It's probably bad for the environment too. Email me with questions as to household performance, as that may be indicative of other problems. The badly crazed surfaces are not considered to be a continous-non porous sanitary surfaces. Eric Hansen, Lawrence, Kansas",
      "createdBy": "Glazy Admin",
      "source": "glazy.org",
      "url": "https://glazy.org/recipes/1650"
    },
    {
      "id": 17248,
      "code": "GLAZY-17248",
      "name": "Yellow Standing O",
      "cone": "6",
      "surface": "Glossy",
      "transparency": "Translucent",
      "atmosphere": "Oxidation",
      "subtype": "Glaze - Iron - Amber",
      "ingredients": [
        {
          "material": "Ferro Frit 3110",
          "amount": 30.0
        },
        {
          "material": "Borax",
          "amount": 27.0
        },
        {
          "material": "Custer Feldspar",
          "amount": 27.0
        },
        {
          "material": "Yellow Ochre",
          "amount": 10.0
        },
        {
          "material": "Lithium Carbonate",
          "amount": 4.0
        }
      ],
      "additionals": [
        {
          "material": "Red Iron Oxide",
          "amount": 2.0
        }
      ],
      "description": "umf glaze - i create them backwards by plugging in things that sound interesting until it hits the sweet melt spot on the alumina/silica axis chart. you need to really grind out that borax or else, though. pain in the butt but i tried other frits and didn't get the yellow breaking that i liked.",
      "createdBy": "Ginger",
      "source": "glazy.org",
      "url": "https://glazy.org/recipes/17248"
    },
    {
      "id": 2259,
      "code": "GLAZY-2259",
      "name": "Yellow Straw",
      "cone": "4",
      "surface": "Satin",
      "transparency": "Opaque",
      "atmosphere": "Oxidation",
      "subtype": "Glaze - Yellow",
      "ingredients": [
        {
          "material": "Gerstley Borate",
          "amount": 30.0
        },
        {
          "material": "Ferro Frit 3124",
          "amount": 22.0
        },
        {
          "material": "Redart",
          "amount": 20.0
        },
        {
          "material": "Kona F-4 feldspar",
          "amount": 16.0
        },
        {
          "material": "Silica",
          "amount": 12.0
        }
      ],
      "description": "From Richard Zakin's \"Electric Kiln Ceramics\"",
      "createdBy": "Glazy Admin",
      "source": "glazy.org",
      "url": "https://glazy.org/recipes/2259"
    },
    {
      "id": 2260,
      "code": "GLAZY-2260",
      "name": "Yellow Straw no GB",
      "cone": "4",
      "surface": "Satin",
      "transparency": "Opaque",
      "atmosphere": "Oxidation",
      "subtype": "Glaze - Yellow",
      "ingredients": [
        {
          "material": "Fusion Frit F-15",
          "amount": 55.0
        },
        {
          "material": "Custer Feldspar",
          "amount": 21.5
        },
        {
          "material": "Whiting",
          "amount": 19.1
        },
        {
          "material": "Kaolin",
          "amount": 1.9
        },
        {
          "material": "Dolomite",
          "amount": 1.4
        },
        {
          "material": "Silica",
          "amount": 1.2
        }
      ],
      "description": "From Richard Zakin's \"Electric Kiln Ceramics\"",
      "createdBy": "Glazy Admin",
      "source": "glazy.org",
      "url": "https://glazy.org/recipes/2260"
    },
    {
      "id": 2261,
      "code": "GLAZY-2261",
      "name": "Yellow Straw no GB3",
      "cone": "4",
      "surface": "Satin",
      "transparency": "Opaque",
      "atmosphere": "Oxidation",
      "subtype": "Glaze - Yellow",
      "ingredients": [
        {
          "material": "Ferro Frit 3134",
          "amount": 61.0
        },
        {
          "material": "Kaolin",
          "amount": 21.0
        },
        {
          "material": "Silica",
          "amount": 17.0
        },
        {
          "material": "Talc",
          "amount": 1.0
        }
      ],
      "additionals": [
        {
          "material": "Red Iron Oxide",
          "amount": 1.4
        }
      ],
      "description": "From Richard Zakin's \"Electric Kiln Ceramics\"",
      "createdBy": "Glazy Admin",
      "source": "glazy.org",
      "url": "https://glazy.org/recipes/2261"
    },
    {
      "id": 311522,
      "code": "GLAZY-311522",
      "name": "Yellow Strontium Matte",
      "cone": "6 - 8",
      "surface": "Satin",
      "transparency": "Opaque",
      "atmosphere": "Oxidation",
      "subtype": "Glaze - Yellow - Iron",
      "ingredients": [
        {
          "material": "Nepheline Syenite",
          "amount": 36.0
        },
        {
          "material": "Strontium Carbonate",
          "amount": 20.0
        },
        {
          "material": "Zircopax",
          "amount": 14.0
        },
        {
          "material": "Dolomite",
          "amount": 10.0
        },
