Repository: MrSeldon/argilev2

File: data/glazes/glazy.json (part 313 of 315)
{
        {
          "material": "Silica",
          "amount": 7.6
        },
        {
          "material": "Ball Clay",
          "amount": 7.0
        },
        {
          "material": "Red Iron Oxide",
          "amount": 3.0
        },
        {
          "material": "Tin Oxide",
          "amount": 2.0
        },
        {
          "material": "Lithium Carbonate",
          "amount": 1.0
        }
      ],
      "description": "Works for a standard Cone 6 firing and a Slow Soak (No disruption with the glaze matrix or surface)",
      "createdBy": "Olivia Azzopardi",
      "source": "glazy.org",
      "url": "https://glazy.org/recipes/311522"
    },
    {
      "id": 5136,
      "code": "GLAZY-5136",
      "name": "Yellow To Green",
      "cone": "10",
      "surface": "",
      "transparency": "",
      "atmosphere": "Oxidation, Reduction",
      "subtype": "Glaze - Iron - Slip-Based",
      "ingredients": [
        {
          "material": "Albany slip",
          "amount": 64.0
        },
        {
          "material": "Whiting",
          "amount": 20.0
        },
        {
          "material": "EP Kaolin",
          "amount": 16.0
        }
      ],
      "description": "This recipe was imported from Louis Katz's Hyperglaze database available on his website: http://falcon.tamucc.edu/lkatz/allglazes.txt More information about Louis Katz can be found on his website, http://www.louiskatz.net/ Louis Katz Notes: I am not a safety expert and any information contained in this file about safety should be ignored in favor of advice from experts. All of the materials in all glazes are potentially hazardous. All of these glaze recipes are given without any representation of accuracy or safety. They may work, they may not. They may be safe when fired or they may not. All of the materials used in them have hazards associated with them. You must be have sufficient training in the hazards before you use the the materials. You will have to determine the suitability and safety for your use. Do not assume that a lack of a warning about a material means that it is safe. Cone: 10 Surface texture: ? Firing: Ox. or Red. Recipe: Percent Batch Albany 64.00 80.0 Whiting 20.00 25.0 EPK 16.00 20.0 Totals: 100.00 % 125.0 gm",
      "createdBy": "Glazy Admin",
      "source": "glazy.org",
      "url": "https://glazy.org/recipes/5136"
    },
    {
      "id": 29136,
      "code": "GLAZY-29136",
      "name": "Yellow to Green",
      "cone": "10",
      "surface": "",
      "transparency": "",
      "atmosphere": "Reduction",
      "subtype": "Glaze",
      "ingredients": [
        {
          "material": "Albany slip",
          "amount": 80.0
        },
        {
          "material": "Whiting",
          "amount": 25.0
        },
        {
          "material": "EP Kaolin",
          "amount": 20.0
        }
      ],
      "description": "From the Kansas City Art Institute Ceramic Department (KCAI), Glaze Formulas, 15 February 1990. Labeled \"St. John Salt Glazes\" http://www.brackers.com/wp-content/uploads/2015/02/KCAI-Glaze-Recpies.pdf",
      "createdBy": "Glazy Admin",
      "source": "glazy.org",
      "url": "https://glazy.org/recipes/29136"
    },
    {
      "id": 11184,
      "code": "GLAZY-11184",
      "name": "Yellow White",
      "cone": "6",
      "surface": "",
      "transparency": "",
      "atmosphere": "Neutral",
      "subtype": "Glaze",
      "ingredients": [
        {
          "material": "Cornwall Stone",
          "amount": 40.0
        },
        {
          "material": "Gerstley Borate",
          "amount": 20.0
        },
        {
          "material": "Kentucky OM #4 Ball Clay",
          "amount": 10.0
        },
        {
          "material": "Whiting",
          "amount": 10.0
        },
        {
          "material": "Zinc Oxide",
          "amount": 10.0
        }
      ],
      "additionals": [
        {
          "material": "Titanium Dioxide",
          "amount": 10.0
        }
      ],
      "description": "",
      "createdBy": "Ronald Boersen",
      "source": "glazy.org",
      "url": "https://glazy.org/recipes/11184"
    },
    {
      "id": 1651,
      "code": "GLAZY-1651",
      "name": "Yellow Woo",
      "cone": "6",
      "surface": "Matte",
      "transparency": "",
      "atmosphere": "",
      "subtype": "Glaze - Yellow",
      "ingredients": [
        {
          "material": "Nepheline Syenite",
          "amount": 42.51
        },
        {
          "material": "Strontium Carbonate",
          "amount": 23.93
        },
        {
          "material": "Dolomite",
          "amount": 15.45
        },
        {
          "material": "Kaolin",
          "amount": 9.05
        },
        {
          "material": "Silica",
          "amount": 9.05
        }
      ],
      "additionals": [
        {
          "material": "Zircopax",
          "amount": 19.28
        },
        {
          "material": "Bentonite",
          "amount": 4.77
        },
        {
          "material": "Red Iron Oxide",
          "amount": 3.58
        },
        {
          "material": "Epsom salts",
          "amount": 1.19
        }
      ],
      "description": "kiln type: gas nice deep yellow with brown spotting over iron bearing clay when thin. Waxier and paler when thick. submitted by: John Anthony e-mail:",
      "createdBy": "Glazy Admin",
      "source": "glazy.org",
      "url": "https://glazy.org/recipes/1651"
    },
    {
      "id": 895,
      "code": "GLAZY-895",
      "name": "Yellow Woo #2",
      "cone": "9 - 10",
      "surface": "Matte",
      "transparency": "",
      "atmosphere": "",
      "subtype": "Glaze - Yellow",
      "ingredients": [
        {
          "material": "Custer Feldspar",
          "amount": 42.78
        },
        {
          "material": "Barium Carbonate",
          "amount": 32.49
        },
        {
          "material": "Dolomite",
          "amount": 15.32
        },
        {
          "material": "EP Kaolin",
          "amount": 9.41
        }
      ],
      "additionals": [
        {
          "material": "Tin Oxide",
          "amount": 9.41
        },
        {
          "material": "Red Iron Oxide",
          "amount": 3.28
        }
      ],
      "description": "use Red Iron Oxide 3-4% This version of the recipe dates back to the early 1970's, possibly even the late 1960's. Cheers, Harvey Sadow",
      "createdBy": "Glazy Admin",
      "source": "glazy.org",
      "url": "https://glazy.org/recipes/895"
    },
    {
      "id": 5425,
      "code": "GLAZY-5425",
      "name": "Yellow Xtal Matt",
      "cone": "9",
      "surface": "Matte",
      "transparency": "",
      "atmosphere": "Oxidation, Reduction",
      "subtype": "Glaze - Yellow - Iron",
      "ingredients": [
        {
          "material": "Custer Feldspar (1989)",
          "amount": 36.27
        },
        {
          "material": "Titanium Dioxide",
          "amount": 13.73
        },
        {
          "material": "Whiting",
          "amount": 13.73
        },
        {
          "material": "Strontium Carbonate",
          "amount": 12.75
        },
        {
          "material": "EP Kaolin",
          "amount": 11.27
        },
        {
          "material": "Gerstley Borate",
          "amount": 5.88
        },
        {
          "material": "Lithium Carbonate",
          "amount": 3.92
        },
        {
          "material": "Yellow Iron Oxide",
          "amount": 1.96
        },
        {
          "material": "Zinc Oxide",
          "amount": 0.49
        }
      ],
      "description": "This recipe was imported from Louis Katz's Hyperglaze database available on his website: http://falcon.tamucc.edu/lkatz/allglazes.txt More information about Louis Katz can be found on his website, http://www.louiskatz.net/ Louis Katz Notes: I am not a safety expert and any information contained in this file about safety should be ignored in favor of advice from experts. All of the materials in all glazes are potentially hazardous. All of these glaze recipes are given without any representation of accuracy or safety. They may work, they may not. They may be safe when fired or they may not. All of the materials used in them have hazards associated with them. You must be have sufficient training in the hazards before you use the the materials. You will have to determine the suitability and safety for your use. Do not assume that a lack of a warning about a material means that it is safe. Cone: 9 Color: yellow Surface texture: matte Firing: Ox. or Red. Recipe: Percent Batch Custer Feldspar 36.27 27.74 Gertsley Borate 5.88 4.50 Titanium Dioxide 13.73 10.50 Zinc Oxide 0.49 0.37 Lithium Carbonate 3.92 3.00 Yellow Iron Oxide 1.96 1.50 Strontium Carbonate 12.75 9.75 whiting 13.73 10.50 epk 11.27 8.62 Totals: 100.00 % 76.48 gm",
      "createdBy": "Glazy Admin",
      "source": "glazy.org",
      "url": "https://glazy.org/recipes/5425"
    },
    {
      "id": 896,
      "code": "GLAZY-896",
      "name": "Yellow-green Speckle Alisha's",
      "cone": "9 - 10",
      "surface": "Glossy",
      "transparency": "Opaque",
      "atmosphere": "Oxidation",
      "subtype": "Glaze - Green",
      "ingredients": [
        {
          "material": "Custer Feldspar",
          "amount": 33.0
        },
        {
          "material": "Talc",
          "amount": 21.0
        },
        {
          "material": "Silica",
          "amount": 16.0
        },
        {
          "material": "EP Kaolin",
          "amount": 15.0
        },
        {
          "material": "Whiting",
          "amount": 12.0
        },
        {
          "material": "Zinc Oxide",
          "amount": 3.0
        }
      ],
      "additionals": [
        {
          "material": "Titanium Dioxide",
          "amount": 7.5
        },
        {
          "material": "Black Copper Oxide",
          "amount": 1.0
        },
        {
          "material": "Tin Oxide",
          "amount": 1.0
        }
      ],
      "description": "",
      "createdBy": "Glazy Admin",
      "source": "glazy.org",
      "url": "https://glazy.org/recipes/896"
    },
    {
      "id": 44045,
      "code": "GLAZY-44045",
      "name": "Yellow-Orange Matte",
      "cone": "9 - 10",
      "surface": "Matte",
      "transparency": "",
      "atmosphere": "Reduction",
      "subtype": "Glaze - Yellow - Iron",
      "ingredients": [
        {
          "material": "Custer Feldspar",
          "amount": 50.0
        },
        {
          "material": "EP Kaolin",
          "amount": 20.0
        },
        {
          "material": "Dolomite",
          "amount": 16.0
        },
        {
          "material": "Whiting",
          "amount": 8.0
        },
        {
          "material": "Wollastonite",
          "amount": 6.0
        }
      ],
      "additionals": [
        {
          "material": "Bone Ash",
          "amount": 8.0
        },
        {
          "material": "Tin Oxide",
          "amount": 5.0
        },
        {
          "material": "Rutile",
          "amount": 1.5
        },
        {
          "material": "Red Iron Oxide",
          "amount": 1.0
        }
      ],
      "description": "From Virginia Scotchie's Clay and Glaze Compendium",
      "createdBy": "Glazy Admin",
      "source": "glazy.org",
      "url": "https://glazy.org/recipes/44045"
    },
    {
      "id": 47247,
      "code": "GLAZY-47247",
      "name": "Yellowish oil spot/Custer",
      "cone": "9 - 11",
      "surface": "Glossy",
      "transparency": "",
      "atmosphere": "Oxidation",
      "subtype": "Glaze - Iron - Oil Spot",
      "ingredients": [
        {
          "material": "Custer - new",
          "amount": 76.0
        },
        {
          "material": "Red Iron Oxide",
          "amount": 6.2
        },
        {
          "material": "Talc - amtalc c98/pioneer",
          "amount": 6.0
        },
        {
          "material": "EP Kaolin",
          "amount": 5.0
        },
        {
          "material": "Camadil Dolomite",
          "amount": 5.0
        },
        {
          "material": "Tricalcium Phosphate, Synthetic Bone Ash",
          "amount": 3.5
        },
        {
          "material": "Silica",
          "amount": 1.0
        }
      ],
      "description": "Calculated to be the same as the reddish oil spot with Alberta slip. Obviously then, the analysis for Alberta slip is inaccurate. This is OK but not reddish.",
      "createdBy": "david tsabar",
      "source": "glazy.org",
      "url": "https://glazy.org/recipes/47247"
    },
    {
      "id": 5426,
      "code": "GLAZY-5426",
      "name": "Yellowxtal matt revised2",
      "cone": "9",
      "surface": "Matte",
      "transparency": "",
      "atmosphere": "Oxidation, Reduction",
      "subtype": "Glaze - Yellow",
      "ingredients": [
        {
          "material": "EP Kaolin",
          "amount": 25.83
        },
        {
          "material": "Ferro Frit 3110",
          "amount": 22.36
        },
        {
          "material": "Titanium Dioxide",
          "amount": 13.88
        },
        {
          "material": "Strontium Carbonate",
          "amount": 12.78
        },
        {
          "material": "Whiting",
          "amount": 12.61
        },
        {
          "material": "Silica",
          "amount": 3.99
        },
        {
          "material": "Lithium Carbonate",
          "amount": 3.95
        },
        {
          "material": "Cadycal",
          "amount": 2.36
        },
        {
          "material": "Yellow Iron Oxide",
          "amount": 1.75
        },
        {
          "material": "Zinc Oxide",
          "amount": 0.48
        }
      ],
      "description": "This recipe was imported from Louis Katz's Hyperglaze database available on his website: http://falcon.tamucc.edu/lkatz/allglazes.txt More information about Louis Katz can be found on his website, http://www.louiskatz.net/ Louis Katz Notes: I am not a safety expert and any information contained in this file about safety should be ignored in favor of advice from experts. All of the materials in all glazes are potentially hazardous. All of these glaze recipes are given without any representation of accuracy or safety. They may work, they may not. They may be safe when fired or they may not. All of the materials used in them have hazards associated with them. You must be have sufficient training in the hazards before you use the the materials. You will have to determine the suitability and safety for your use. Do not assume that a lack of a warning about a material means that it is safe. Cone: 9 Surface texture: matte Firing: Ox. or Red. Recipe: Percent Batch Ferro Frit 3110 22.36 22.36 Cadycal 2.36 2.36 EPK 25.83 25.83 strontium carbonate 12.78 12.78 zinc oxide 0.48 0.48 lithium carbonate 3.95 3.95 yellow iron oxide 1.75 1.75 whiting 12.61 12.61 silica 3.99 3.99 titanium Dioxide 13.88 13.88 Totals: 100.00 % 99.98 gm",
      "createdBy": "Glazy Admin",
      "source": "glazy.org",
      "url": "https://glazy.org/recipes/5426"
    },
    {
      "id": 40364,
      "code": "GLAZY-40364",
      "name": "YING CHING BLUE",
      "cone": "10",
      "surface": "Semi-glossy",
      "transparency": "Transparent",
      "atmosphere": "",
      "subtype": "Glaze - Blue",
      "ingredients": [
        {
          "material": "Custer Feldspar",
          "amount": 40.0
        },
        {
          "material": "Silica",
          "amount": 30.0
        },
        {
          "material": "EP Kaolin",
          "amount": 10.0
        },
        {
          "material": "Dolomite",
          "amount": 7.0
        },
        {
          "material": "Strontium Carbonate",
          "amount": 6.0
        },
        {
          "material": "Whiting",
          "amount": 3.1
        }
      ],
      "additionals": [
        {
          "material": "Red Iron Oxide",
          "amount": 1.5
        },
        {
          "material": "Cobalt Carbonate",
          "amount": 0.5
        }
      ],
      "description": "Color: Transparent Glossy light blue. Source: Greenwich House Pottery 2017 HANDBOOK",
      "createdBy": "Kyle C",
      "source": "glazy.org",
      "url": "https://glazy.org/recipes/40364"
    },
    {
      "id": 121106,
      "code": "GLAZY-121106",
      "name": "Yingqing Glaze",
      "cone": "10",
      "surface": "Satin",
      "transparency": "Semi-opaque",
      "atmosphere": "Reduction",
      "subtype": "Glaze - Iron - Celadon",
      "ingredients": [
        {
          "material": "Minspar 200",
          "amount": 38.03
        },
        {
          "material": "Wollastonite",
          "amount": 26.51
        },
        {
          "material": "Grolleg Kaolin",
          "amount": 18.22
        },
        {
          "material": "Silica",
          "amount": 17.14
        },
        {
          "material": "Dolomite",
          "amount": 2.48
        },
        {
          "material": "Red Iron Oxide",
          "amount": 0.68
        }
      ],
      "description": "Demonstrates how to use Glazy's \"Target & Solve\" feature to re-create ancient Chinese glazes from chemical analyses. Please see my video, \"Re-create a Song Dynasty glaze in one minute\", to see how these recipes were created: https://www.youtube.com/watch?v=uUgkD8sKxzk From Nigel Wood's Chinese Glazes, The Porcelain Glazes of Southern China, Table 17 Jingdezhen yingqing ware apparently using glaze stone in its glaze recipe",
      "createdBy": "Derek Au",
      "source": "glazy.org",
      "url": "https://glazy.org/recipes/121106"
    },
    {
      "id": 217877,
      "code": "GLAZY-217877",
      "name": "Yin\u2019s Albany Slip Glaze",
      "cone": "6",
      "surface": "",
      "transparency": "",
      "atmosphere": "Oxidation",
      "subtype": "Glaze",
      "ingredients": [
        {
          "material": "Albany slip",
          "amount": 66.7
        },
        {
          "material": "Hommel Frit 14",
          "amount": 28.6
        },
        {
          "material": "Custer Feldspar",
          "amount": 4.7
        }
      ],
      "additionals": [
        {
          "material": "Red Iron Oxide",
          "amount": 4.7
        },
        {
          "material": "Cobalt Carbonate",
          "amount": 1.0
        }
      ],
      "description": "University of Maryland Glazes by Harold J. McWhinnie, Ceramics Monthly, February 1980 \"The following glaze recipes are intended for use at the Cone 6 range in an oxidizing atmosphere on stoneware clay bodies.\" This glaze needs about 5 or 6 thin layers and may produce surprises in surface quality and glaze texture.",
      "createdBy": "Glazy Admin",
      "source": "glazy.org",
      "url": "https://glazy.org/recipes/217877"
    },
    {
      "id": 35987,
      "code": "GLAZY-35987",
      "name": "Yoder's Multi Blue",
      "cone": "5 1/2 - 6",
      "surface": "Glossy",
      "transparency": "Opaque",
      "atmosphere": "Oxidation",
      "subtype": "Glaze - Green - Copper",
      "ingredients": [
        {
          "material": "Custer Feldspar",
          "amount": 40.8
        },
        {
          "material": "Silica",
          "amount": 27.5
        },
        {
          "material": "Whiting",
          "amount": 12.1
        },
        {
          "material": "Strontium Carbonate",
          "amount": 9.1
        },
        {
          "material": "Gerstley Borate",
          "amount": 7.1
        },
        {
          "material": "Magnesium carbonate",
          "amount": 3.4
        }
      ],
      "additionals": [
        {
          "material": "Rutile",
          "amount": 3.9
        },
        {
          "material": "Bentonite",
          "amount": 2.0
        },
        {
          "material": "Copper Carbonate",
          "amount": 1.5
        }
      ],
      "description": "From John Britt's mid range book. Lovely soft blue/green tone and rutile movement. No crazing, no dripping.",
      "createdBy": "Juul",
      "source": "glazy.org",
      "url": "https://glazy.org/recipes/35987"
    },
    {
      "id": 108183,
      "code": "GLAZY-108183",
      "name": "Yoder's Multi Blue Yvonne's version",
      "cone": "5 - 7",
      "surface": "Glossy",
      "transparency": "Opaque",
      "atmosphere": "Oxidation",
      "subtype": "Glaze - Turquoise",
      "ingredients": [
        {
          "material": "Feldspar",
          "amount": 44.0
        },
        {
          "material": "Silica",
          "amount": 20.0
        },
        {
          "material": "Whiting",
          "amount": 12.0
        },
        {
          "material": "Ferro Frit 3134",
          "amount": 7.0
        },
        {
          "material": "Gerstley Borate",
          "amount": 7.0
        },
        {
          "material": "Strontium Carbonate",
          "amount": 7.0
        },
        {
          "material": "Magnesium carbonate",
          "amount": 3.0
        }
      ],
      "additionals": [
        {
          "material": "Rutile",
          "amount": 4.0
        },
        {
          "material": "Bentonite",
          "amount": 2.0
        },
        {
          "material": "Titanium Dioxide",
          "amount": 2.0
        },
        {
          "material": "Copper Carbonate",
          "amount": 1.5
        }
      ],
      "description": "Variation of John Britt's mid range book. Lovely soft blue/green tone and rutile movement. Added titanium dioxide 2%. No crazing, no dripping.",
      "createdBy": "Yvonne - Ile de Clay",
      "source": "glazy.org",
      "url": "https://glazy.org/recipes/108183"
    },
    {
      "id": 27179,
      "code": "GLAZY-27179",
      "name": "Yoko Sekino-Bove\u2019s 85/15 Turquoise",
      "cone": "5 - 6",
      "surface": "Glossy",
      "transparency": "Transparent",
      "atmosphere": "Oxidation",
      "subtype": "Glaze - Turquoise",
      "ingredients": [
        {
          "material": "Soda Feldspar",
          "amount": 85.0
        },
        {
          "material": "Whiting",
          "amount": 15.0
        }
      ],
      "additionals": [
        {
          "material": "Zinc Oxide",
          "amount": 6.0
        },
        {
          "material": "Copper Carbonate",
          "amount": 1.0
        }
      ],
      "description": "FROM http://www.yokosekinobove.com/cone-5-and-6-glazes/ glossy, transparent, great crackles",
      "createdBy": "Forty Bends Ceramics | Bianca",
      "source": "glazy.org",
      "url": "https://glazy.org/recipes/27179"
    },
    {
      "id": 35976,
      "code": "GLAZY-35976",
      "name": "Yoko Sekino-Bove\u2019s 85/15 Turquoise (Adjusted: Light)",
      "cone": "5 - 6",
      "surface": "Semi-glossy",
      "transparency": "Transparent",
      "atmosphere": "Oxidation",
      "subtype": "Glaze - Turquoise",
      "ingredients": [
        {
          "material": "Soda Feldspar",
          "amount": 85.0
        },
        {
          "material": "Whiting",
          "amount": 15.0
        }
      ],
      "additionals": [
        {
          "material": "Zinc Oxide",
          "amount": 6.0
        },
        {
          "material": "Copper Carbonate",
          "amount": 0.75
        }
      ],
      "description": "Adapted FROM http://www.yokosekinobove.com/cone-5-and-6-glazes/ \u2014> Reduced the Copper Carbonate to make a lighter Turquoise, making it look more transparent than the original. If you reduce the Copper Carbonate down to 0.5g/100g you can also get a nice subtle turquoise and it runs less than the original and the colour is more consistent across a piece. If you increase the Copper to 4g/100g you get a deeper colour especially where thicker. 1 dip for 5 seconds is enough to get a nice colour at any range. Breaks the colour of the clay in high spots. glossy, transparent, great crackles",
      "createdBy": "Forty Bends Ceramics | Bianca",
      "source": "glazy.org",
      "url": "https://glazy.org/recipes/35976"
    },
    {
      "id": 204143,
      "code": "GLAZY-204143",
      "name": "Yonciano P093",
      "cone": "4 - 5 1/2",
      "surface": "Semi-glossy",
      "transparency": "Opaque",
      "atmosphere": "Oxidation",
      "subtype": "Glaze - Specialty - Crawling",
      "ingredients": [
        {
          "material": "Nepheline Syenite",
          "amount": 50.0
        },
        {
          "material": "Spodumene",
          "amount": 26.0
        },
        {
          "material": "Tinkar Z",
          "amount": 11.0
        },
        {
          "material": "Magnesium carbonate",
          "amount": 7.0
        },
        {
          "material": "Ferro Frit 3134-2 (174)",
          "amount": 4.5
        },
        {
          "material": "Soda Feldspar",
          "amount": 1.5
        }
      ],
      "additionals": [
        {
          "material": "Superpax",
          "amount": 8.0
        },
        {
          "material": "Bentonite",
          "amount": 2.0
        },
        {
          "material": "Cobalt Carbonate",
          "amount": 0.8
        },
        {
          "material": "Copper Carbonate",
          "amount": 0.3
        }
      ],
      "description": "Se espera leve nodulizado con intersticios verdes. No s\u00e9 logro el objetivo.",
      "createdBy": "Mart\u00edn Rolando",
      "source": "glazy.org",
      "url": "https://glazy.org/recipes/204143"
    },
    {
      "id": 5265,
      "code": "GLAZY-5265",
      "name": "Yrex Textured Base",
      "cone": "6",
      "surface": "",
      "transparency": "",
      "atmosphere": "Oxidation, Reduction",
      "subtype": "Glaze - Iron - Slip-Based",
      "ingredients": [
        {
          "material": "Albany slip",
          "amount": 40.0
        },
        {
          "material": "Whiting",
          "amount": 30.0
        },
        {
          "material": "Ball Clay",
          "amount": 20.0
        },
        {
          "material": "Bone Ash",
          "amount": 10.0
        }
      ],
      "description": "This recipe was imported from Louis Katz's Hyperglaze database available on his website: http://falcon.tamucc.edu/lkatz/allglazes.txt More information about Louis Katz can be found on his website, http://www.louiskatz.net/ Louis Katz Notes: I am not a safety expert and any information contained in this file about safety should be ignored in favor of advice from experts. All of the materials in all glazes are potentially hazardous. All of these glaze recipes are given without any representation of accuracy or safety. They may work, they may not. They may be safe when fired or they may not. All of the materials used in them have hazards associated with them. You must be have sufficient training in the hazards before you use the the materials. You will have to determine the suitability and safety for your use. Do not assume that a lack of a warning about a material means that it is safe. Cone: 6 Surface texture: Texture Firing: Ox. or Red. Glaze type: base Recipe: Percent Batch Bone Ash 10.00 10.00 Whiting 30.00 30.00 Albany 40.00 40.00 Ball Clay 20.00 20.00 Totals: 100.00 % 100.00 gm",
      "createdBy": "Glazy Admin",
      "source": "glazy.org",
      "url": "https://glazy.org/recipes/5265"
    },
    {
      "id": 1652,
      "code": "GLAZY-1652",
      "name": "Yum Yum Chandra's",
      "cone": "6",
      "surface": "Satin-matte",
      "transparency": "Opaque",
      "atmosphere": "Oxidation",
      "subtype": "Glaze - White, Off-White",
      "ingredients": [
        {
          "material": "Nepheline Syenite",
          "amount": 25.0
        },
        {
          "material": "G-200 Feldspar",
          "amount": 21.7
        },
        {
          "material": "Whiting",
          "amount": 20.0
        },
        {
          "material": "EP Kaolin",
          "amount": 16.7
        },
        {
          "material": "Ferro Frit 3124",
          "amount": 16.7
        }
      ],
      "description": "From Chandra DeBuse",
      "createdBy": "Glazy Admin",
      "source": "glazy.org",
      "url": "https://glazy.org/recipes/1652"
    },
    {
      "id": 1653,
      "code": "GLAZY-1653",
      "name": "Yum Yum Chandra's more Si",
      "cone": "6",
      "surface": "Satin-matte",
      "transparency": "Opaque",
      "atmosphere": "Oxidation",
      "subtype": "Glaze - White, Off-White",
      "ingredients": [
        {
          "material": "Custer Feldspar",
          "amount": 56.5
        },
        {
          "material": "Whiting",
          "amount": 18.6
        },
        {
          "material": "Ferro Frit 3124",
          "amount": 15.5
        },
        {
          "material": "Alumina Hydrate",
          "amount": 8.7
        },
        {
          "material": "Kaolin",
          "amount": 0.8
        }
      ],
      "description": "From Chandra DeBuse",
      "createdBy": "Glazy Admin",
      "source": "glazy.org",
      "url": "https://glazy.org/recipes/1653"
    },
    {
      "id": 1654,
      "code": "GLAZY-1654",
      "name": "Yum Yum Chandra's more Si 2",
      "cone": "6",
      "surface": "Satin-matte",
      "transparency": "Opaque",
      "atmosphere": "Oxidation",
      "subtype": "Glaze - White, Off-White",
      "ingredients": [
        {
          "material": "Nepheline Syenite",
          "amount": 37.8
        },
        {
          "material": "Whiting",
          "amount": 19.4
        },
        {
          "material": "Kaolin",
          "amount": 18.1
        },
        {
          "material": "Silica",
          "amount": 15.6
        },
        {
          "material": "Ferro Frit 3134",
          "amount": 9.2
        }
      ],
      "description": "From Chandra DeBuse",
      "createdBy": "Glazy Admin",
      "source": "glazy.org",
      "url": "https://glazy.org/recipes/1654"
    },
    {
      "id": 1655,
      "code": "GLAZY-1655",
      "name": "Yum Yum Chandra's more Si less KNaO",
      "cone": "6",
      "surface": "Satin-matte",
      "transparency": "Opaque",
      "atmosphere": "Oxidation",
      "subtype": "Glaze - White, Off-White",
      "ingredients": [
        {
          "material": "Nepheline Syenite",
          "amount": 33.6
        },
        {
          "material": "Whiting",
          "amount": 21.1
        },
        {
          "material": "Kaolin",
          "amount": 20.2
        },
        {
          "material": "Ferro Frit 3134",
          "amount": 10.0
        },
        {
          "material": "Silica",
          "amount": 8.4
        },
        {
          "material": "Spodumene",
          "amount": 6.7
        }
      ],
      "description": "From Chandra DeBuse",
      "createdBy": "Glazy Admin",
      "source": "glazy.org",
      "url": "https://glazy.org/recipes/1655"
    },
    {
      "id": 113205,
      "code": "GLAZY-113205",
      "name": "Yvonne's Floating Bleu 3nd version (24-12-2020)",
      "cone": "5 - 6",
      "surface": "Glossy",
      "transparency": "Opaque",
      "atmosphere": "Oxidation, Neutral",
      "subtype": "Glaze - Blue - Cobalt",
      "ingredients": [
        {
          "material": "Nepheline Syenite",
          "amount": 23.0
        },
        {
          "material": "Silica",
          "amount": 23.0
        },
        {
          "material": "EP Kaolin",
          "amount": 21.0
        },
        {
          "material": "Ferro Frit 3134",
          "amount": 12.0
        },
        {
          "material": "Gerstley Borate",
          "amount": 12.0
        },
        {
          "material": "Whiting",
          "amount": 5.0
        },
        {
          "material": "Strontium Carbonate",
          "amount": 4.0
        }
      ],
      "additionals": [
        {
          "material": "Bentonite",
          "amount": 2.0
        },
        {
          "material": "Iron oxide",
          "amount": 2.0
        },
        {
          "material": "Rutile",
          "amount": 2.0
        },
        {
          "material": "Titanium Dioxide",
          "amount": 2.0
        },
        {
          "material": "Cobalt Carbonate",
          "amount": 1.5
        },
        {
          "material": "Copper Carbonate",
          "amount": 0.5
        },
        {
          "material": "Manganese Carbonate",
          "amount": 0.5
        }
      ],
      "description": "",
      "createdBy": "Yvonne - Ile de Clay",
      "source": "glazy.org",
      "url": "https://glazy.org/recipes/113205"
    },
    {
      "id": 4633,
      "code": "GLAZY-4633",
      "name": "Z-2",
      "cone": "6",
      "surface": "Matte",
      "transparency": "Translucent",
      "atmosphere": "Oxidation",
      "subtype": "Glaze - Green - Copper",
      "ingredients": [
        {
          "material": "Kona F-4 feldspar",
          "amount": 36.0
        },
        {
          "material": "Gerstley Borate",
          "amount": 22.0
        },
        {
          "material": "Dolomite",
          "amount": 18.0
        },
        {
          "material": "Ultrox",
          "amount": 10.0
        },
        {
          "material": "Titanium Dioxide",
          "amount": 8.0
        },
        {
          "material": "Ball Clay",
          "amount": 6.0
        }
      ],
      "additionals": [
        {
          "material": "Copper Carbonate",
          "amount": 3.0
        }
      ],
      "description": "This recipe was imported from Louis Katz's Hyperglaze database available on his website: http://falcon.tamucc.edu/lkatz/allglazes.txt More information about Louis Katz can be found on his website, http://www.louiskatz.net/ Louis Katz Notes: I am not a safety expert and any information contained in this file about safety should be ignored in favor of advice from experts. All of the materials in all glazes are potentially hazardous. All of these glaze recipes are given without any representation of accuracy or safety. They may work, they may not. They may be safe when fired or they may not. All of the materials used in them have hazards associated with them. You must be have sufficient training in the hazards before you use the the materials. You will have to determine the suitability and safety for your use. Do not assume that a lack of a warning about a material means that it is safe. Cone: 6 Color: Translucent Green Testing: Tested Surface texture: matte Firing: Oxidation Recipe: Percent Batch Ultrox 10.00 10.00 F-4 36.00 36.00 Gertsley Borate 22.00 22.00 Ball Clay 6.00 6.00 Dolomite 18.00 18.00 Titanium Dioxide 8.00 8.00 Totals: 100.00 % 100.00 gm Also add: Copper Carbonate 3.00 3.00 Comments: Pinholes",
      "createdBy": "Glazy Admin",
      "source": "glazy.org",
      "url": "https://glazy.org/recipes/4633"
    },
    {
      "id": 4634,
      "code": "GLAZY-4634",
      "name": "Z-3",
      "cone": "6",
      "surface": "Matte",
      "transparency": "Translucent",
      "atmosphere": "Oxidation",
      "subtype": "Glaze - Matte",
      "ingredients": [
        {
          "material": "Spodumene",
          "amount": 36.0
        },
        {
          "material": "Gerstley Borate",
          "amount": 22.0
        },
        {
          "material": "Dolomite",
          "amount": 18.0
        },
        {
          "material": "Ultrox",
          "amount": 10.0
        },
        {
          "material": "Titanium Dioxide",
          "amount": 8.0
        },
        {
          "material": "Ball Clay",
          "amount": 6.0
        }
      ],
      "description": "This recipe was imported from Louis Katz's Hyperglaze database available on his website: http://falcon.tamucc.edu/lkatz/allglazes.txt More information about Louis Katz can be found on his website, http://www.louiskatz.net/ Louis Katz Notes: I am not a safety expert and any information contained in this file about safety should be ignored in favor of advice from experts. All of the materials in all glazes are potentially hazardous. All of these glaze recipes are given without any representation of accuracy or safety. They may work, they may not. They may be safe when fired or they may not. All of the materials used in them have hazards associated with them. You must be have sufficient training in the hazards before you use the the materials. You will have to determine the suitability and safety for your use. Do not assume that a lack of a warning about a material means that it is safe. Cone: 6 Color: Translucent Green Testing: Tested Surface texture: matte Firing: Oxidation Recipe: Percent Batch Ball Clay 6.00 6.00 Dolomite 18.00 18.00 Gertsley Borate 22.00 22.00 Spodumene 36.00 36.00 Titanium Dioxide 8.00 8.00 Ultrox 10.00 10.00 Totals: 100.00 % 100.00 gm Also add: copper Carbonate Comments: Very Matte thick opaque, transparent where it breaks, losses coloration where it breaks. Has the feeling and look of old art glazes",
      "createdBy": "Glazy Admin",
      "source": "glazy.org",
      "url": "https://glazy.org/recipes/4634"
    },
    {
      "id": 5266,
      "code": "GLAZY-5266",
      "name": "Z-3 Modified Alk Earths",
      "cone": "6",
      "surface": "",
      "transparency": "",
      "atmosphere": "Oxidation, Reduction",
      "subtype": "Glaze - Clear",
      "ingredients": [
        {
          "material": "Spodumene",
          "amount": 34.13
        },
        {
          "material": "Whiting",
          "amount": 22.45
        },
        {
          "material": "Gerstley Borate",
          "amount": 20.8
        },
        {
          "material": "Ultrox",
          "amount": 9.58
        },
        {
          "material": "Titanium Dioxide",
          "amount": 7.66
        },
        {
          "material": "Ball Clay",
          "amount": 5.38
        }
      ],
      "description": "This recipe was imported from Louis Katz's Hyperglaze database available on his website: http://falcon.tamucc.edu/lkatz/allglazes.txt More information about Louis Katz can be found on his website, http://www.louiskatz.net/ Louis Katz Notes: I am not a safety expert and any information contained in this file about safety should be ignored in favor of advice from experts. All of the materials in all glazes are potentially hazardous. All of these glaze recipes are given without any representation of accuracy or safety. They may work, they may not. They may be safe when fired or they may not. All of the materials used in them have hazards associated with them. You must be have sufficient training in the hazards before you use the the materials. You will have to determine the suitability and safety for your use. Do not assume that a lack of a warning about a material means that it is safe. Cone: 6 Firing: Ox. or Red. Recipe: Percent Batch Ultrox 9.58 9.58 Spodumene 34.13 34.13 Gertsley Borate 20.80 20.80 whiting 22.45 22.45 Titanium Dioxide 7.66 7.66 Ball Clay 5.38 5.38 Totals: 100.00 % 100.00 gm",
      "createdBy": "Glazy Admin",
      "source": "glazy.org",
      "url": "https://glazy.org/recipes/5266"
    },
    {
      "id": 44038,
      "code": "GLAZY-44038",
      "name": "Zack's Yellow",
      "cone": "10",
      "surface": "",
      "transparency": "",
      "atmosphere": "Reduction",
      "subtype": "Glaze - Yellow - Barium",
      "ingredients": [
        {
          "material": "FFF Feldspar",
          "amount": 328.0
        },
        {
          "material": "Barium Carbonate",
          "amount": 254.0
        },
        {
          "material": "Dolomite",
          "amount": 122.0
        },
        {
          "material": "Kentucky OM #4 Ball Clay",
          "amount": 73.0
        },
        {
          "material": "Silica",
          "amount": 73.0
        },
        {
          "material": "Iron oxide",
          "amount": 50.0
        },
        {
          "material": "Zircopax",
          "amount": 15.0
        }
      ],
      "description": "From Virginia Scotchie's Clay and Glaze Compendium",
      "createdBy": "Glazy Admin",
      "source": "glazy.org",
      "url": "https://glazy.org/recipes/44038"
    },
    {
      "id": 2491,
      "code": "GLAZY-2491",
