Repository: MrSeldon/argilev2

File: data/glazes/glazy.json (part 314 of 315)
{
      "name": "Zakin Blueberry Blue",
      "cone": "",
      "surface": "Matte",
      "transparency": "",
      "atmosphere": "",
      "subtype": "Glaze - Blue",
      "ingredients": [
        {
          "material": "Soda Feldspar",
          "amount": 46.0
        },
        {
          "material": "Ball Clay",
          "amount": 18.0
        },
        {
          "material": "Zirconium dioxide",
          "amount": 18.0
        },
        {
          "material": "Wollastonite",
          "amount": 10.0
        },
        {
          "material": "Gerstley Borate",
          "amount": 8.0
        },
        {
          "material": "Cobalt Oxide",
          "amount": 2.0
        }
      ],
      "description": "Source/Alternate names: Richard Zakin Electric Kiln TMH-4 Significant Flaw: underfired Notes: Sharon LaRocca-Miranda: horrible gummy blue, opaque, looks like blueberry chewing gum. Notes: Alisa Clausen: Underfired. Dry, medium blue in colour, rough, underfired mat surface.",
      "createdBy": "Glazy Admin",
      "source": "glazy.org",
      "url": "https://glazy.org/recipes/2491"
    },
    {
      "id": 2481,
      "code": "GLAZY-2481",
      "name": "Zakin Clear",
      "cone": "6",
      "surface": "Glossy",
      "transparency": "",
      "atmosphere": "",
      "subtype": "Glaze - Clear",
      "ingredients": [
        {
          "material": "Nepheline Syenite",
          "amount": 51.0
        },
        {
          "material": "Gerstley Borate",
          "amount": 22.0
        },
        {
          "material": "Wollastonite",
          "amount": 14.0
        },
        {
          "material": "EP Kaolin",
          "amount": 8.0
        },
        {
          "material": "Zinc Oxide",
          "amount": 3.0
        },
        {
          "material": "Titanium Dioxide",
          "amount": 2.0
        }
      ],
      "description": "Source/Alternate names: Richard Zakin Notes: John Sankey: a fluid glaze that can be applied very thin and still seal evenly. Good for applying over non-toxic underglaze, but has too little silica to be functional with any colorant that could cause problems if it leached. Its expansion is high, but it withstands the usual freezer to boiling water test when dipped thinly on my stoneware. It will be safest on high-expansion clays. Notes: Alisa Clausen: substituting frit 169 for G.B, gloss, translucent, crazed",
      "createdBy": "Glazy Admin",
      "source": "glazy.org",
      "url": "https://glazy.org/recipes/2481"
    },
    {
      "id": 2489,
      "code": "GLAZY-2489",
      "name": "Zakin Dark Blue, K15-1",
      "cone": "6",
      "surface": "Semi-glossy",
      "transparency": "",
      "atmosphere": "",
      "subtype": "Glaze - Blue",
      "ingredients": [
        {
          "material": "Nepheline Syenite",
          "amount": 40.0
        },
        {
          "material": "Dolomite",
          "amount": 18.0
        },
        {
          "material": "Silica",
          "amount": 18.0
        },
        {
          "material": "Kaolin",
          "amount": 12.0
        },
        {
          "material": "Bone Ash",
          "amount": 6.0
        },
        {
          "material": "Zinc Oxide",
          "amount": 4.0
        },
        {
          "material": "Copper Carbonate",
          "amount": 2.0
        },
        {
          "material": "Lithium Carbonate",
          "amount": 2.0
        }
      ],
      "description": "Source/Alternate names: Richard Zakin Electric Kiln K15-1 Notes: Sharon LaRocca-Miranda: a dark blue glaze, nice texture, works well thin. Semi-matt. If thick then it is gloss and really blue (should sell like crazy...) Notes: Alisa Clausen: Gloss, fluid, dark green, covering glaze. Smooth surface. Dripped and ran where thickest around base of test tile.",
      "createdBy": "Glazy Admin",
      "source": "glazy.org",
      "url": "https://glazy.org/recipes/2489"
    },
    {
      "id": 2410,
      "code": "GLAZY-2410",
      "name": "Zakin Dry Base",
      "cone": "6",
      "surface": "Matte",
      "transparency": "",
      "atmosphere": "",
      "subtype": "Glaze - Clear",
      "ingredients": [
        {
          "material": "Nepheline Syenite",
          "amount": 35.0
        },
        {
          "material": "Wollastonite",
          "amount": 28.0
        },
        {
          "material": "Ball Clay",
          "amount": 26.0
        },
        {
          "material": "Tin Oxide",
          "amount": 8.0
        },
        {
          "material": "Zinc Oxide",
          "amount": 3.0
        }
      ],
      "description": "Source/Alternate names: Richard Zakin Firing Notes: cool maximum rate to 1100C hold 1 hour Notes: Alisa Clausen: Dry, but melted stark white, covering, mat glaze. Smooth surface. More a glaze then a slip, but seems just melted enough to be smoother than a slip. Could be good for those who need a white slip/glaze between a dark clay body and a transparent glaze.",
      "createdBy": "Glazy Admin",
      "source": "glazy.org",
      "url": "https://glazy.org/recipes/2410"
    },
    {
      "id": 7721,
      "code": "GLAZY-7721",
      "name": "Zakin K15-1",
      "cone": "6",
      "surface": "Glossy",
      "transparency": "",
      "atmosphere": "Oxidation",
      "subtype": "Glaze",
      "ingredients": [
        {
          "material": "Nepheline Syenite",
          "amount": 40.0
        },
        {
          "material": "Dolomite",
          "amount": 18.0
        },
        {
          "material": "Silica",
          "amount": 18.0
        },
        {
          "material": "EP Kaolin",
          "amount": 12.0
        },
        {
          "material": "Bone Ash",
          "amount": 6.0
        },
        {
          "material": "Zinc Oxide",
          "amount": 4.0
        },
        {
          "material": "Lithium Carbonate",
          "amount": 2.0
        }
      ],
      "additionals": [
        {
          "material": "Copper Carbonate",
          "amount": 2.0
        }
      ],
      "description": "",
      "createdBy": "Alisa Liskin Clausen",
      "source": "glazy.org",
      "url": "https://glazy.org/recipes/7721"
    },
    {
      "id": 2684,
      "code": "GLAZY-2684",
      "name": "Zakin Mouse Black Slip",
      "cone": "6",
      "surface": "Semi-matte",
      "transparency": "",
      "atmosphere": "",
      "subtype": "Glaze - Black",
      "ingredients": [
        {
          "material": "Albany slip",
          "amount": 85.0
        },
        {
          "material": "Wollastonite",
          "amount": 10.0
        },
        {
          "material": "Nepheline Syenite",
          "amount": 5.0
        }
      ],
      "description": "Source/Alternate names: Richard Zakin Source/Alternate names: similar oxides to Behrens Brown Slip Notes: Alisa Clausen: used Oldenwalder clay for Albany slip. Semi matt, super smooth surface. Very dense black glaze. No movement. Very opaque.",
      "createdBy": "Glazy Admin",
      "source": "glazy.org",
      "url": "https://glazy.org/recipes/2684"
    },
    {
      "id": 2490,
      "code": "GLAZY-2490",
      "name": "Zakin New Tyler Amber",
      "cone": "6",
      "surface": "Glossy",
      "transparency": "",
      "atmosphere": "Oxidation",
      "subtype": "Glaze - Iron - Amber",
      "ingredients": [
        {
          "material": "Redart",
          "amount": 60.0
        },
        {
          "material": "Ferro Frit 3110",
          "amount": 20.0
        },
        {
          "material": "Gerstley Borate",
          "amount": 20.0
        }
      ],
      "description": "Source/Alternate names: Richard Zakin Electric Kiln Notes: Sharon LaRocca-Miranda: amber with tiny black flecks, shiny, translucent.",
      "createdBy": "Glazy Admin",
      "source": "glazy.org",
      "url": "https://glazy.org/recipes/2490"
    },
    {
      "id": 21421,
      "code": "GLAZY-21421",
      "name": "Zakin New Tyler Amber + rutile",
      "cone": "6",
      "surface": "Glossy",
      "transparency": "",
      "atmosphere": "Oxidation",
      "subtype": "Glaze - Iron - Amber",
      "ingredients": [
        {
          "material": "Redart",
          "amount": 55.0
        },
        {
          "material": "Ferro Frit 3110",
          "amount": 20.0
        },
        {
          "material": "Gerstley Borate",
          "amount": 20.0
        },
        {
          "material": "Rutile",
          "amount": 5.0
        }
      ],
      "description": "tested by one of my students as a replacement for the butterscotch glaze i dumped out and our studio lost the recipe for Source/Alternate names: Richard Zakin Electric Kiln Notes: Sharon LaRocca-Miranda: amber with tiny black flecks, shiny, translucent.",
      "createdBy": "Ginger",
      "source": "glazy.org",
      "url": "https://glazy.org/recipes/21421"
    },
    {
      "id": 2637,
      "code": "GLAZY-2637",
      "name": "Zakin Soft Tan Matte",
      "cone": "6",
      "surface": "Matte",
      "transparency": "",
      "atmosphere": "",
      "subtype": "Glaze - Matte",
      "ingredients": [
        {
          "material": "Soda Feldspar",
          "amount": 40.0
        },
        {
          "material": "Zirconium dioxide",
          "amount": 22.0
        },
        {
          "material": "Dolomite",
          "amount": 14.0
        },
        {
          "material": "Spodumene",
          "amount": 14.0
        },
        {
          "material": "Ball Clay",
          "amount": 10.0
        }
      ],
      "description": "Source/Alternate names: Richard Zakin Firing Notes: soak at 900C for one hour Notes: Alisa Clausen: A smooth, Dolomite off-white matt. Nice surface.",
      "createdBy": "Glazy Admin",
      "source": "glazy.org",
      "url": "https://glazy.org/recipes/2637"
    },
    {
      "id": 57741,
      "code": "GLAZY-57741",
      "name": "Zakin Taberg Emerald Green",
      "cone": "04 - 6",
      "surface": "Satin",
      "transparency": "Translucent",
      "atmosphere": "Oxidation",
      "subtype": "Glaze - Green - Copper",
      "ingredients": [
        {
          "material": "Ferro Frit 3124",
          "amount": 51.0
        },
        {
          "material": "Gerstley Borate",
          "amount": 28.6
        },
        {
          "material": "Silica",
          "amount": 12.2
        },
        {
          "material": "Ball Clay",
          "amount": 6.1
        },
        {
          "material": "Zinc Oxide",
          "amount": 2.0
        }
      ],
      "additionals": [
        {
          "material": "Copper Carbonate",
          "amount": 2.0
        },
        {
          "material": "Titanium Dioxide",
          "amount": 2.0
        }
      ],
      "description": "copper carb 2 = rich emerald green From Richard Zakin's \"Electric Kiln Ceramics\" Some more info on Richard Zakin: https://www.oswego.edu/news/story/tribute-richard-zakin-noted-ceramist-join-faculty-art-exhibition",
      "createdBy": "Ginger",
      "source": "glazy.org",
      "url": "https://glazy.org/recipes/57741"
    },
    {
      "id": 5267,
      "code": "GLAZY-5267",
      "name": "Zakin Textured Base",
      "cone": "6",
      "surface": "",
      "transparency": "",
      "atmosphere": "Oxidation, Reduction",
      "subtype": "Glaze - Specialty",
      "ingredients": [
        {
          "material": "Nepheline Syenite",
          "amount": 35.0
        },
        {
          "material": "Colemanite",
          "amount": 20.0
        },
        {
          "material": "Barium Carbonate",
          "amount": 12.0
        },
        {
          "material": "Zircopax",
          "amount": 10.0
        },
        {
          "material": "Silica",
          "amount": 8.0
        },
        {
          "material": "Ball Clay",
          "amount": 5.0
        },
        {
          "material": "Magnesium carbonate",
          "amount": 5.0
        },
        {
          "material": "Whiting",
          "amount": 5.0
        }
      ],
      "description": "This recipe was imported from Louis Katz's Hyperglaze database available on his website: http://falcon.tamucc.edu/lkatz/allglazes.txt More information about Louis Katz can be found on his website, http://www.louiskatz.net/ Louis Katz Notes: I am not a safety expert and any information contained in this file about safety should be ignored in favor of advice from experts. All of the materials in all glazes are potentially hazardous. All of these glaze recipes are given without any representation of accuracy or safety. They may work, they may not. They may be safe when fired or they may not. All of the materials used in them have hazards associated with them. You must be have sufficient training in the hazards before you use the the materials. You will have to determine the suitability and safety for your use. Do not assume that a lack of a warning about a material means that it is safe. Cone: 6 Surface texture: Texture Firing: Ox. or Red. Glaze type: base Recipe: Percent Batch Barium Carbonate 12.00 12.00 Colemanite 20.00 20.00 Magnesium Carbonate 5.00 5.00 Neph Sy 35.00 35.00 Whiting 5.00 5.00 Zircopax 10.00 10.00 Ball Clay 5.00 5.00 Flint 8.00 8.00 Totals: 100.00 % 100.00 gm",
      "createdBy": "Glazy Admin",
      "source": "glazy.org",
      "url": "https://glazy.org/recipes/5267"
    },
    {
      "id": 4296,
      "code": "GLAZY-4296",
      "name": "Zam Celadon",
      "cone": "4 - 6",
      "surface": "Glossy",
      "transparency": "Translucent",
      "atmosphere": "Oxidation",
      "subtype": "Glaze - Green - Copper",
      "ingredients": [
        {
          "material": "Nepheline Syenite",
          "amount": 45.6
        },
        {
          "material": "Ferro Frit 3124",
          "amount": 20.8
        },
        {
          "material": "Silica",
          "amount": 17.6
        },
        {
          "material": "Wollastonite",
          "amount": 6.4
        },
        {
          "material": "EP Kaolin",
          "amount": 5.6
        }
      ],
      "additionals": [
        {
          "material": "Copper Carbonate",
          "amount": 2.4
        },
        {
          "material": "Bentonite",
          "amount": 2.0
        },
        {
          "material": "Macaloid",
          "amount": 0.6
        }
      ],
      "description": "From Lakeside Pottery http://www.lakesidepottery.com/Pages/Glaze-recipes-at-Lakeside-Pottery.htm Great for Texture. Darker green, translucent, does not drip crackle sometimes, does not move through firing.",
      "createdBy": "Lakeside Pottery",
      "source": "glazy.org",
      "url": "https://glazy.org/recipes/4296"
    },
    {
      "id": 41974,
      "code": "GLAZY-41974",
      "name": "Zam Clear (Romero House)",
      "cone": "10",
      "surface": "Semi-matte",
      "transparency": "",
      "atmosphere": "Reduction",
      "subtype": "Glaze - Clear",
      "ingredients": [
        {
          "material": "Custer Feldspar",
          "amount": 34.0
        },
        {
          "material": "Kentucky OM #4 Ball Clay",
          "amount": 32.0
        },
        {
          "material": "Whiting",
          "amount": 30.0
        },
        {
          "material": "Silica",
          "amount": 4.0
        },
        {
          "material": "Bentonite",
          "amount": 1.0
        }
      ],
      "description": "",
      "createdBy": "KBangs",
      "source": "glazy.org",
      "url": "https://glazy.org/recipes/41974"
    },
    {
      "id": 85768,
      "code": "GLAZY-85768",
      "name": "Zam White Engobe",
      "cone": "06 - 12",
      "surface": "",
      "transparency": "",
      "atmosphere": "Oxidation, Reduction",
      "subtype": "Slip & Engobe - Engobe",
      "ingredients": [
        {
          "material": "Grolleg Kaolin",
          "amount": 25.0
        },
        {
          "material": "EP Kaolin",
          "amount": 16.0
        },
        {
          "material": "Nepheline Syenite",
          "amount": 14.0
        },
        {
          "material": "Ferro Frit 3195",
          "amount": 10.0
        },
        {
          "material": "Kentucky OM #4 Ball Clay",
          "amount": 10.0
        },
        {
          "material": "Silica",
          "amount": 10.0
        },
        {
          "material": "Superpax",
          "amount": 10.0
        },
        {
          "material": "Soda Ash",
          "amount": 5.0
        }
      ],
      "additionals": [
        {
          "material": "Veegum T",
          "amount": 2.0
        }
      ],
      "description": "From 2011 PPP Sourcebook, \"Using Decorative Engobes\" http://digital.bnpmedia.com/publication/?i=62074&p=10&pp=1&view=issueViewer",
      "createdBy": "Glazy Admin",
      "source": "glazy.org",
      "url": "https://glazy.org/recipes/85768"
    },
    {
      "id": 2712,
      "code": "GLAZY-2712",
      "name": "Zamek Clear",
      "cone": "6",
      "surface": "Glossy",
      "transparency": "",
      "atmosphere": "",
      "subtype": "Glaze - Clear",
      "ingredients": [
        {
          "material": "Ferro Frit 3124",
          "amount": 20.0
        },
        {
          "material": "Kaolin",
          "amount": 20.0
        },
        {
          "material": "Nepheline Syenite",
          "amount": 20.0
        },
        {
          "material": "Silica",
          "amount": 20.0
        },
        {
          "material": "Whiting",
          "amount": 20.0
        }
      ],
      "description": "Source/Alternate names: Jeff Zamek Source/Alternate names: similar oxides to Strnad Crystal Matte Significant Flaw: crazing Notes: Alisa Clausen: clear gloss base glaze that crazed at base of test tile.",
      "createdBy": "Glazy Admin",
      "source": "glazy.org",
      "url": "https://glazy.org/recipes/2712"
    },
    {
      "id": 165901,
      "code": "GLAZY-165901",
      "name": "Zeeblauw",
      "cone": "6",
      "surface": "Semi-glossy",
      "transparency": "",
      "atmosphere": "Oxidation",
      "subtype": "Glaze - Blue - Cobalt",
      "ingredients": [
        {
          "material": "Potash Feldspar",
          "amount": 40.29
        },
        {
          "material": "Silica",
          "amount": 23.98
        },
        {
          "material": "Wollastonite",
          "amount": 16.02
        },
        {
          "material": "Zinc Oxide",
          "amount": 11.54
        },
        {
          "material": "Kaolin",
          "amount": 4.68
        },
        {
          "material": "Whiting",
          "amount": 3.5
        }
      ],
      "additionals": [
        {
          "material": "Bentonite",
          "amount": 2.0
        },
        {
          "material": "Black Iron Oxide",
          "amount": 2.0
        },
        {
          "material": "Cobalt Carbonate",
          "amount": 2.0
        },
        {
          "material": "Black Copper Oxide",
          "amount": 2.0
        }
      ],
      "description": "Variation of the recipe Hob 34 Black - Blue, but without the chrome. This one turns out blue-green. Must not be appllied too thin (blue will disappear). In combination with a transparent glaze interesting deep blue glaze crawling will appear. 1222 C Oxidation",
      "createdBy": "Bram Zondag",
      "source": "glazy.org",
      "url": "https://glazy.org/recipes/165901"
    },
    {
      "id": 44037,
      "code": "GLAZY-44037",
      "name": "Zellar (Brown?)",
      "cone": "10",
      "surface": "",
      "transparency": "",
      "atmosphere": "",
      "subtype": "Glaze",
      "ingredients": [
        {
          "material": "Custer Feldspar",
          "amount": 89.0
        },
        {
          "material": "Whiting",
          "amount": 9.0
        },
        {
          "material": "Kentucky OM #4 Ball Clay",
          "amount": 2.0
        }
      ],
      "additionals": [
        {
          "material": "Bentonite",
          "amount": 5.0
        },
        {
          "material": "Rutile",
          "amount": 3.0
        },
        {
          "material": "Iron oxide",
          "amount": 2.0
        }
      ],
      "description": "From Virginia Scotchie's Clay and Glaze Compendium",
      "createdBy": "Glazy Admin",
      "source": "glazy.org",
      "url": "https://glazy.org/recipes/44037"
    },
    {
      "id": 5137,
      "code": "GLAZY-5137",
      "name": "Zeller",
      "cone": "10",
      "surface": "",
      "transparency": "",
      "atmosphere": "Oxidation, Reduction",
      "subtype": "Glaze",
      "ingredients": [
        {
          "material": "Custer Feldspar (1989)",
          "amount": 90.8
        },
        {
          "material": "Whiting",
          "amount": 9.2
        }
      ],
      "additionals": [
        {
          "material": "Bentonite",
          "amount": 5.0
        },
        {
          "material": "Rutile",
          "amount": 3.0
        },
        {
          "material": "Red Iron Oxide",
          "amount": 2.0
        }
      ],
      "description": "This recipe was imported from Louis Katz's Hyperglaze database available on his website: http://falcon.tamucc.edu/lkatz/allglazes.txt More information about Louis Katz can be found on his website, http://www.louiskatz.net/ Louis Katz Notes: I am not a safety expert and any information contained in this file about safety should be ignored in favor of advice from experts. All of the materials in all glazes are potentially hazardous. All of these glaze recipes are given without any representation of accuracy or safety. They may work, they may not. They may be safe when fired or they may not. All of the materials used in them have hazards associated with them. You must be have sufficient training in the hazards before you use the the materials. You will have to determine the suitability and safety for your use. Do not assume that a lack of a warning about a material means that it is safe. Cone: 10 Firing: Ox. or Red. Recipe: Percent Batch Custer feldspar 90.80 7264 Whiting 9.20 736 Totals: 100.00 % 8000 Gm Also add: RIO 2.00 160 Bentonite 5.00 400 Rutile 3.00 240",
      "createdBy": "Glazy Admin",
      "source": "glazy.org",
      "url": "https://glazy.org/recipes/5137"
    },
    {
      "id": 29243,
      "code": "GLAZY-29243",
      "name": "Zeller",
      "cone": "10",
      "surface": "",
      "transparency": "",
      "atmosphere": "Reduction, Oxidation",
      "subtype": "Glaze",
      "ingredients": [
        {
          "material": "Custer Feldspar",
          "amount": 89.0
        },
        {
          "material": "Whiting",
          "amount": 9.0
        },
        {
          "material": "Ball Clay",
          "amount": 2.0
        }
      ],
      "additionals": [
        {
          "material": "Bentonite",
          "amount": 5.0
        },
        {
          "material": "Rutile",
          "amount": 3.0
        },
        {
          "material": "Red Iron Oxide",
          "amount": 2.0
        }
      ],
      "description": "From the Kansas City Art Institute Ceramic Department (KCAI), Glaze Formulas, 15 February 1990. http://www.brackers.com/wp-content/uploads/2015/02/KCAI-Glaze-Recpies.pdf",
      "createdBy": "Glazy Admin",
      "source": "glazy.org",
      "url": "https://glazy.org/recipes/29243"
    },
    {
      "id": 897,
      "code": "GLAZY-897",
      "name": "Zello",
      "cone": "10",
      "surface": "Glossy",
      "transparency": "Transparent",
      "atmosphere": "Salt & Soda",
      "subtype": "Glaze - Salt & Soda",
      "ingredients": [
        {
          "material": "Pemco Frit P-25",
          "amount": 42.9
        },
        {
          "material": "Nepheline Syenite",
          "amount": 20.0
        },
        {
          "material": "Whiting",
          "amount": 17.1
        },
        {
          "material": "EP Kaolin",
          "amount": 10.0
        },
        {
          "material": "Lithium Carbonate",
          "amount": 10.0
        }
      ],
      "additionals": [
        {
          "material": "Zircopax",
          "amount": 5.7
        }
      ],
      "description": "Glaze Type: High-fire From Mark Burleson's \"Ceramic Glaze Handbook\"",
      "createdBy": "Glazy Admin",
      "source": "glazy.org",
      "url": "https://glazy.org/recipes/897"
    },
    {
      "id": 898,
      "code": "GLAZY-898",
      "name": "Zello Newgard",
      "cone": "10",
      "surface": "",
      "transparency": "",
      "atmosphere": "Reduction",
      "subtype": "Glaze",
      "ingredients": [
        {
          "material": "Nepheline Syenite",
          "amount": 71.4
        },
        {
          "material": "Pemco Frit P-25",
          "amount": 15.3
        },
        {
          "material": "Whiting",
          "amount": 6.1
        },
        {
          "material": "EP Kaolin",
          "amount": 3.6
        },
        {
          "material": "Lithium Carbonate",
          "amount": 3.6
        }
      ],
      "additionals": [
        {
          "material": "Bentonite",
          "amount": 5.1
        },
        {
          "material": "Zircopax",
          "amount": 2.0
        }
      ],
      "description": "add 7.5% 6464 stain plus 2% Vee Gum From Karen Newgard. Very different unity formula from Mark Burleson's Zello.",
      "createdBy": "Glazy Admin",
      "source": "glazy.org",
      "url": "https://glazy.org/recipes/898"
    },
    {
      "id": 74681,
      "code": "GLAZY-74681",
      "name": "Zinc crawl",
      "cone": "6",
      "surface": "Matte",
      "transparency": "Opaque",
      "atmosphere": "Oxidation, Neutral, Reduction",
      "subtype": "Glaze - Specialty - Crawling",
      "ingredients": [
        {
          "material": "Mahavir Potash Feldspar",
          "amount": 35.01
        },
        {
          "material": "Calcined Kaolin",
          "amount": 34.05
        },
        {
          "material": "Zinc Oxide",
          "amount": 17.9
        },
        {
          "material": "Gerstley Borate",
          "amount": 13.04
        }
      ],
      "description": "Zinc based crawl. Be sure to use calcined clay.",
      "createdBy": "Eric P.",
      "source": "glazy.org",
      "url": "https://glazy.org/recipes/74681"
    },
    {
      "id": 150673,
      "code": "GLAZY-150673",
      "name": "Zinc crawl",
      "cone": "6",
      "surface": "Matte",
      "transparency": "Opaque",
      "atmosphere": "Oxidation, Neutral",
      "subtype": "Glaze - Specialty - Crawling",
      "ingredients": [
        {
          "material": "Calcined Kaolin",
          "amount": 40.31
        },
        {
          "material": "Mahavir Feldspar",
          "amount": 31.16
        },
        {
          "material": "Zinc Oxide",
          "amount": 15.93
        },
        {
          "material": "Gerstley Borate",
          "amount": 12.6
        }
      ],
      "description": "Shout out to Ceramic Materials Workshop, https://www.ceramicmaterialsworkshop.com/ This is basic Zn based crawl glaze. You need to use calcined kaolin, don't sub regular EPK. I have found this one works best mixing with 1:1 water to dry ingredients.",
      "createdBy": "Eric P.",
      "source": "glazy.org",
      "url": "https://glazy.org/recipes/150673"
    },
    {
      "id": 5268,
      "code": "GLAZY-5268",
      "name": "Zinc Glaze",
      "cone": "6",
      "surface": "",
      "transparency": "",
      "atmosphere": "Oxidation, Reduction",
      "subtype": "Glaze - Clear",
      "ingredients": [
        {
          "material": "Nepheline Syenite",
          "amount": 33.0
        },
        {
          "material": "Zinc Oxide",
          "amount": 22.0
        },
        {
          "material": "Ball Clay",
          "amount": 17.0
        },
        {
          "material": "Whiting",
          "amount": 17.0
        },
        {
          "material": "Silica",
          "amount": 11.0
        }
      ],
      "description": "This recipe was imported from Louis Katz's Hyperglaze database available on his website: http://falcon.tamucc.edu/lkatz/allglazes.txt More information about Louis Katz can be found on his website, http://www.louiskatz.net/ Louis Katz Notes: I am not a safety expert and any information contained in this file about safety should be ignored in favor of advice from experts. All of the materials in all glazes are potentially hazardous. All of these glaze recipes are given without any representation of accuracy or safety. They may work, they may not. They may be safe when fired or they may not. All of the materials used in them have hazards associated with them. You must be have sufficient training in the hazards before you use the the materials. You will have to determine the suitability and safety for your use. Do not assume that a lack of a warning about a material means that it is safe. Cone: 6 Surface texture: ? Firing: Ox. or Red. Recipe: Percent Batch Neph Sy 33.00 33.00 Whiting 17.00 17.00 Zinc Oxide 22.00 22.00 Ball Clay 17.00 17.00 Flint 11.00 11.00 Totals: 100.00 % 100.00 gm",
      "createdBy": "Glazy Admin",
      "source": "glazy.org",
      "url": "https://glazy.org/recipes/5268"
    },
    {
      "id": 35560,
      "code": "GLAZY-35560",
      "name": "Zinc Satin (Base)",
      "cone": "6",
      "surface": "Satin-matte",
      "transparency": "Semi-opaque",
      "atmosphere": "Oxidation",
      "subtype": "Glaze",
      "ingredients": [
        {
          "material": "Silica",
          "amount": 28.0
        },
        {
          "material": "Nepheline Syenite",
          "amount": 27.0
        },
        {
          "material": "Zinc Oxide",
          "amount": 19.0
        },
        {
          "material": "Ferro Frit 3195",
          "amount": 16.0
        },
        {
          "material": "EP Kaolin",
          "amount": 10.0
        }
      ],
      "additionals": [
        {
          "material": "Bentonite",
          "amount": 2.0
        }
      ],
      "description": "Nice soft satin texture. Beautiful on some clay bodies and pinholing on others, probably due to thick application. Nice opaque glaze for speckled stoneware or red clay.",
      "createdBy": "Katie Gates",
      "source": "glazy.org",
      "url": "https://glazy.org/recipes/35560"
    },
    {
      "id": 3236,
      "code": "GLAZY-3236",
      "name": "Zinc Semimatte/Glossy Base Glaze Blue",
      "cone": "6",
      "surface": "Semi-matte",
      "transparency": "Translucent",
      "atmosphere": "Oxidation",
      "subtype": "Glaze - Blue",
      "ingredients": [
        {
          "material": "Nepheline Syenite",
          "amount": 36.0
        },
        {
          "material": "Silica",
          "amount": 31.0
        },
        {
          "material": "Wollastonite",
          "amount": 13.0
        },
        {
          "material": "EP Kaolin",
          "amount": 10.0
        },
        {
          "material": "Zinc Oxide",
          "amount": 10.0
        }
      ],
      "additionals": [
        {
          "material": "Rutile",
          "amount": 6.0
        },
        {
          "material": "Copper Carbonate",
          "amount": 5.0
        }
      ],
      "description": "Western Pennsylvania Potters Community http://wpapotters.blogspot.com/2012/04/links-to-cone-6-oxidation-glaze-tests.html http://www.wpapotters.blogspot.com/2010/11/cone-6-oxidation-results-group-2.html With natural cooling in an electric kiln",
      "createdBy": "Terry Rorison",
      "source": "glazy.org",
      "url": "https://glazy.org/recipes/3236"
    },
    {
      "id": 30735,
      "code": "GLAZY-30735",
      "name": "Zinc-free Clear",
      "cone": "6",
      "surface": "Glossy",
      "transparency": "Transparent",
      "atmosphere": "Oxidation, Neutral, Reduction",
      "subtype": "Glaze - Clear",
      "ingredients": [
        {
          "material": "Silica",
          "amount": 31.7
        },
        {
          "material": "Ferro Frit 3124",
          "amount": 27.2
        },
        {
          "material": "EP Kaolin",
          "amount": 21.0
        },
        {
          "material": "Whiting",
          "amount": 13.7
        },
        {
          "material": "Nepheline Syenite",
          "amount": 6.4
        }
      ],
      "description": "https://ceramicartsnetwork.org/ceramic-recipes/mid-range/zinc-free-clear/",
      "createdBy": "Tamas Ferencz",
      "source": "glazy.org",
      "url": "https://glazy.org/recipes/30735"
    },
    {
      "id": 2643,
      "code": "GLAZY-2643",
      "name": "Zirconia 50/50 Slip",
      "cone": "6",
      "surface": "Matte",
      "transparency": "",
      "atmosphere": "",
      "subtype": "Slip & Engobe - Slip",
      "ingredients": [
        {
          "material": "Borax",
          "amount": 50.0
        },
        {
          "material": "Zirconium dioxide",
          "amount": 50.0
        }
      ],
      "description": "Source/Alternate names: Stephanie Significant Flaw: splitting Notes: Alisa Clausen: a soft looking, but hard as stone rough, textured but smooth to touch surface. This slip is very interesting, because you can paint it on and then, if you choose to brush some off or scratch into it, the slip holds your markings. It can be applied very thickly and I got some splitting in the surface, but is very well attached to pot. Looks rocky and porous where thickest and whiter and more translucent where thinnest. I cannot describe all the variables and nuances of this slip. It is very exciting and gives a subtle but screaming gorgeous surface over my orange clay body. It colours well and it is possible to colour with stains and paints after the firings. It is porous in some areas where really thick and I am sure very receptive to that sort of after firing handling. Where it came in contact with ToDo white matt, it fused well to give yet another surface, a matt, smooth hard surface. Excellent with colorants that are fluxes. Cobalt gave it a slightly more melted surface, with a grey and blue colour, good feel, handsome, understated blue. Stains fire more or less to the same colour they are in the slurry, but dry as the original surface.",
      "createdBy": "Glazy Admin",
      "source": "glazy.org",
      "url": "https://glazy.org/recipes/2643"
    },
    {
      "id": 354916,
      "code": "GLAZY-354916",
      "name": "Zircopax White",
      "cone": "6",
      "surface": "Glossy",
      "transparency": "Semi-opaque",
      "atmosphere": "Oxidation",
      "subtype": "Glaze - White, Off-White",
      "ingredients": [
        {
          "material": "Nepheline Syenite",
          "amount": 30.0
        },
        {
          "material": "Silica",
          "amount": 25.0
        },
        {
          "material": "Gerstley Borate",
          "amount": 20.0
        },
        {
          "material": "Whiting",
          "amount": 15.0
        },
        {
          "material": "Tile #6 Kaolin",
          "amount": 10.0
        }
      ],
      "additionals": [
        {
          "material": "Zircopax",
          "amount": 10.0
        }
      ],
      "description": "Given the dark clay body, I needed to make this glaze more opaque. Had a similar (slightly less opaque) result with 8% Zircopax.",
      "createdBy": "Martin Jan Bergman",
      "source": "glazy.org",
      "url": "https://glazy.org/recipes/354916"
    },
    {
      "id": 203332,
      "code": "GLAZY-203332",
      "name": "Zn/Co 1",
      "cone": "6 - 7",
      "surface": "Semi-glossy",
      "transparency": "Opaque",
      "atmosphere": "Oxidation",
      "subtype": "Glaze - Blue - Cobalt",
      "ingredients": [
        {
          "material": "Feldspar MSK.063D/01",
          "amount": 54.0
        },
        {
          "material": "Wollastonite",
          "amount": 15.0
        },
        {
          "material": "Talc",
          "amount": 12.0
        },
        {
          "material": "Borax",
          "amount": 9.0
        },
        {
          "material": "Zinc Oxide",
          "amount": 6.0
        },
        {
          "material": "KOC Kaolin",
          "amount": 4.0
        }
      ],
      "additionals": [
        {
          "material": "Cobalt Oxide",
          "amount": 5.0
        }
      ],
      "description": "The slurry is of a pudding\u2019s consistency, I apply it to greenware.",
      "createdBy": "Aleksander Glich",
      "source": "glazy.org",
      "url": "https://glazy.org/recipes/203332"
    },
    {
      "id": 5138,
      "code": "GLAZY-5138",
      "name": "Zoe's V-3",
      "cone": "10",
      "surface": "",
      "transparency": "",
      "atmosphere": "Oxidation, Reduction",
      "subtype": "Glaze",
      "ingredients": [
        {
          "material": "Nepheline Syenite",
          "amount": 50.0
        },
        {
          "material": "Barium Carbonate",
          "amount": 20.0
        },
        {
          "material": "Ball Clay",
          "amount": 10.0
        },
        {
          "material": "Whiting",
          "amount": 10.0
        },
        {
          "material": "Zinc Oxide",
          "amount": 10.0
        }
      ],
      "additionals": [
        {
          "material": "Bentonite",
          "amount": 3.0
        },
        {
          "material": "Copper Carbonate",
          "amount": 1.5
        }
      ],
      "description": "This recipe was imported from Louis Katz's Hyperglaze database available on his website: http://falcon.tamucc.edu/lkatz/allglazes.txt More information about Louis Katz can be found on his website, http://www.louiskatz.net/ Louis Katz Notes: I am not a safety expert and any information contained in this file about safety should be ignored in favor of advice from experts. All of the materials in all glazes are potentially hazardous. All of these glaze recipes are given without any representation of accuracy or safety. They may work, they may not. They may be safe when fired or they may not. All of the materials used in them have hazards associated with them. You must be have sufficient training in the hazards before you use the the materials. You will have to determine the suitability and safety for your use. Do not assume that a lack of a warning about a material means that it is safe. Cone: 10 Firing: Ox. or Red. Recipe: Percent Batch Neph Sy 50.00 50.00 Whiting 10.00 10.00 Zinc Oxide 10.00 10.00 Barium Carbonate 20.00 20.00 Ball Clay 10.00 10.00 Totals: 100.00 % 100.00 gm Also add: Copper Carbonate 1.50 1.50 Bentonite 3.00 3.00",
      "createdBy": "Glazy Admin",
      "source": "glazy.org",
      "url": "https://glazy.org/recipes/5138"
    },
    {
      "id": 29354,
      "code": "GLAZY-29354",
      "name": "Zoe's V-3",
      "cone": "10",
      "surface": "",
      "transparency": "",
      "atmosphere": "Reduction",
      "subtype": "Glaze",
      "ingredients": [
        {
          "material": "Nepheline Syenite",
          "amount": 50.0
        },
        {
          "material": "Barium Carbonate",
          "amount": 20.0
        },
        {
          "material": "Ball Clay",
          "amount": 10.0
        },
        {
          "material": "Whiting",
          "amount": 10.0
        },
        {
          "material": "Zinc Oxide",
          "amount": 10.0
        }
      ],
      "additionals": [
        {
          "material": "Bentonite",
          "amount": 3.0
        },
        {
          "material": "Copper Carbonate",
          "amount": 1.5
        }
      ],
      "description": "From the Kansas City Art Institute Ceramic Department (KCAI), Glaze Formulas, 15 February 1990. http://www.brackers.com/wp-content/uploads/2015/02/KCAI-Glaze-Recpies.pdf",
      "createdBy": "Glazy Admin",
      "source": "glazy.org",
      "url": "https://glazy.org/recipes/29354"
    },
    {
      "id": 6693,
      "code": "GLAZY-6693",
      "name": "\u039410 Copper Glossy Green",
      "cone": "10",
      "surface": "Glossy",
      "transparency": "Translucent",
      "atmosphere": "Oxidation",
