Repository: MrSeldon/argilev2

File: data/glazes/glazy.json (part 315 of 315)
{
      "subtype": "Glaze - Green - Copper",
      "ingredients": [
        {
          "material": "Silica",
          "amount": 33.0
        },
        {
          "material": "Gerstley Borate",
          "amount": 23.0
        },
        {
          "material": "Whiting",
          "amount": 16.0
        },
        {
          "material": "Nepheline Syenite",
          "amount": 15.0
        },
        {
          "material": "Minspar 200",
          "amount": 15.0
        },
        {
          "material": "Roseville Clay",
          "amount": 15.0
        },
        {
          "material": "Copper Carbonate",
          "amount": 5.0
        }
      ],
      "description": "\u039410 Copper glossy green. Glaze is fired in oxidation and employs Roseville clay in maximum proportion; using glaze calculation software, to create consistent gelling on article to be glazed. This eliminates glaze running before it drys when dipping. Copper carbonate amount can be varied to adjust intensity of green. I suspect if this glaze is fired in reduction it would be a vibrant red.",
      "createdBy": "Jim Altman",
      "source": "glazy.org",
      "url": "https://glazy.org/recipes/6693"
    },
    {
      "id": 6686,
      "code": "GLAZY-6686",
      "name": "\u039410 Copper Glossy Green v.2",
      "cone": "10",
      "surface": "Glossy",
      "transparency": "Translucent",
      "atmosphere": "Oxidation",
      "subtype": "Glaze - Green - Copper",
      "ingredients": [
        {
          "material": "Nepheline Syenite",
          "amount": 25.0
        },
        {
          "material": "Silica",
          "amount": 25.0
        },
        {
          "material": "Roseville Clay",
          "amount": 25.0
        },
        {
          "material": "Whiting",
          "amount": 15.0
        },
        {
          "material": "Dolomite",
          "amount": 8.0
        },
        {
          "material": "Strontium Carbonate",
          "amount": 6.0
        }
      ],
      "additionals": [
        {
          "material": "Copper Carbonate",
          "amount": 5.0
        }
      ],
      "description": "\u039410 Copper glossy green employing Roseville Clay; using glaze calculation software, to eliminate drip running when dipping. Glaze is fired in Oxidation and on porcelain clay body. Copper carbonate can be increased or decreased to adjust intensity of green.",
      "createdBy": "Jim Altman",
      "source": "glazy.org",
      "url": "https://glazy.org/recipes/6686"
    },
    {
      "id": 6694,
      "code": "GLAZY-6694",
      "name": "\u039410 Glossy Clear",
      "cone": "10",
      "surface": "Glossy",
      "transparency": "Transparent",
      "atmosphere": "Oxidation, Neutral, Reduction",
      "subtype": "Glaze - Clear",
      "ingredients": [
        {
          "material": "Roseville Clay",
          "amount": 30.0
        },
        {
          "material": "Silica",
          "amount": 26.0
        },
        {
          "material": "Whiting",
          "amount": 16.7
        },
        {
          "material": "Nepheline Syenite",
          "amount": 15.0
        },
        {
          "material": "Talc",
          "amount": 1.0
        }
      ],
      "description": "\u039410 Glossy clear using Roseville Clay. Glaze applies exceptionally even and does not drip when dipping. It is recommended to achieve ultimate gloss that all of the materials be processed in a ball mill for 3-5 hours. Roseville Clay is cheaper than E.P.K. and applies better on articles to be glazed. This base glaze behaves exceptionally well with all of of Mason Color works stains and was used in production by several prominent potteries here in Ohio.",
      "createdBy": "Jim Altman",
      "source": "glazy.org",
      "url": "https://glazy.org/recipes/6694"
    },
    {
      "id": 6695,
      "code": "GLAZY-6695",
      "name": "\u039410 Turquise Glossy",
      "cone": "10",
      "surface": "Glossy",
      "transparency": "Opaque",
      "atmosphere": "Oxidation, Neutral, Reduction",
      "subtype": "Glaze - Green - Stain",
      "ingredients": [
        {
          "material": "Roseville Clay",
          "amount": 30.0
        },
        {
          "material": "Silica",
          "amount": 26.0
        },
        {
          "material": "Whiting",
          "amount": 16.7
        },
        {
          "material": "Nepheline Syenite",
          "amount": 15.0
        },
        {
          "material": "Talc",
          "amount": 1.0
        }
      ],
      "description": "\u039410 Turquise using Roseville Clay based base glaze, to eliminate dripping and create consistent surface and employing Mason Stain 6242 \"Bermuda\". This base glaze behaves exceptionally well with all of of Mason Color works stains and was used in production by several prominent potteries here in Ohio. Picture shows Roseville Clay base glaze with 8% MS 6242 \"Bermuda\".",
      "createdBy": "Jim Altman",
      "source": "glazy.org",
      "url": "https://glazy.org/recipes/6695"
    },
    {
      "id": 228055,
      "code": "GLAZY-228055",
      "name": "\u0413\u043e\u043b\u0443\u0431\u0430\u044f \u043d\u0435\u0437\u0430\u0431\u0443\u0434\u043a\u0430",
      "cone": "6",
      "surface": "Semi-glossy",
      "transparency": "Semi-opaque",
      "atmosphere": "Oxidation",
      "subtype": "Glaze - Blue - Rutile",
      "ingredients": [
        {
          "material": "\u041a\u0432\u0430\u0440\u0446\u0435\u0432\u044b\u0439 \u043f\u0435\u0441\u043e\u043a \u0442\u043e\u043d\u043a\u043e\u043c\u043e\u043b\u043e\u0442\u044b\u0439, S-4617",
          "amount": 29.69
        },
        {
          "material": "\u041d\u0435\u0444\u0435\u043b\u0438\u043d-\u0441\u0438\u0435\u043d\u0438\u0442 Spectrum N-45 (nephelinsyenit)",
          "amount": 26.39
        },
        {
          "material": "\u0412\u043e\u043b\u043b\u0430\u0441\u0442\u043e\u043d\u0438\u0442, S-4609",
          "amount": 13.1
        },
        {
          "material": "\u0423\u043b\u0435\u043a\u0441\u0438\u0442 (\u0425\u0438\u043c\u043f\u044d\u043a)",
          "amount": 12.0
        },
        {
          "material": "\u0422\u0430\u043b\u044c\u043a",
          "amount": 10.39
        },
        {
          "material": "\u041a\u0430\u043e\u043b\u0438\u043d \u043a\u0430\u043b\u044c\u0446\u0438\u043d\u0438\u0440\u043e\u0432\u0430\u043d\u043d\u044b\u0439 \u041c\u0418\u041a\u0410\u041e",
          "amount": 8.35
        },
        {
          "material": "Knochenasche 187",
          "amount": 0.09
        }
      ],
      "additionals": [
        {
          "material": "Rutile",
          "amount": 5.5
        },
        {
          "material": "Cobalt Carbonate",
          "amount": 0.8
        },
        {
          "material": "Red Iron Oxide",
          "amount": 0.38
        }
      ],
      "description": "",
      "createdBy": "\u041e\u043b\u044c\u0433\u0430 \u0423\u0433\u043b\u043e\u0432\u0430",
      "source": "glazy.org",
      "url": "https://glazy.org/recipes/228055"
    },
    {
      "id": 25081,
      "code": "GLAZY-25081",
      "name": "\u0413\u043e\u043b\u0443\u0431\u0430\u044f \u0427\u0443\u043d",
      "cone": "6",
      "surface": "Glossy",
      "transparency": "Opaque",
      "atmosphere": "Oxidation",
      "subtype": "Glaze",
      "ingredients": [
        {
          "material": "\u041a\u0432\u0430\u0440\u0446\u0435\u0432\u0430\u044f \u043c\u0443\u043a\u0430 Silverbond 15",
          "amount": 27.86
        },
        {
          "material": "\u041f\u043e\u043b\u0435\u0432\u043e\u0439 \u0448\u043f\u0430\u0442 FFF",
          "amount": 22.98
        },
        {
          "material": "\u0424\u043b\u044e\u0441 \u0449\u0435\u043b\u043e\u0447\u043d\u043e\u0439 S-0101",
          "amount": 21.6
        },
        {
          "material": "\u0412\u043e\u043b\u043b\u0430\u0441\u0442\u043e\u043d\u0438\u0442 (\u041c\u0418\u0412\u041e\u041b\u041b)",
          "amount": 16.18
        },
        {
          "material": "\u0424\u0440\u0438\u0442\u0442\u043e\u0432\u0430\u043d\u043d\u044b\u0439 \u0431\u043e\u0440\u0430\u0442 \u043a\u0430\u043b\u044c\u0446\u0438\u044f",
          "amount": 7.13
        },
        {
          "material": "Zinc Oxide",
          "amount": 4.25
        }
      ],
      "additionals": [
        {
          "material": "Titanium Dioxide",
          "amount": 4.06
        },
        {
          "material": "Copper Carbonate",
          "amount": 3.3
        },
        {
          "material": "Red Iron Oxide",
          "amount": 0.64
        }
      ],
      "description": "\u041e\u0440\u0438\u0433\u0438\u043d\u0430\u043b\u044c\u043d\u044b\u0439 \u0440\u0435\u0446\u0435\u043f\u0442 - Selsor Chun by Joe Thompson \u041f\u043e\u0441\u043b\u0435\u0434\u043d\u0438\u0435 100 \u0433\u0440\u0430\u0434\u0443\u0441\u043e\u0432 \u043d\u0430\u0431\u043e\u0440 60\u0421/\u0447\u0430\u0441 \u0434\u043e 1200, \u0432\u044b\u0434\u0435\u0440\u0436\u043a\u0430 30 \u043c\u0438\u043d\u0443\u0442. \u0413\u043b\u0430\u0437\u0443\u0440\u044c \u0432 \u043c\u0435\u0440\u0443 \u043f\u043e\u0442\u0435\u0447\u043d\u0430\u044f",
      "createdBy": "Polina Potapova",
      "source": "glazy.org",
      "url": "https://glazy.org/recipes/25081"
    },
    {
      "id": 322726,
      "code": "GLAZY-322726",
      "name": "\u041c-36 TESSHA",
      "cone": "06 - 04",
      "surface": "Glossy",
      "transparency": "Translucent",
      "atmosphere": "Oxidation",
      "subtype": "Glaze - Iron - Tessha, Hare's Fur",
      "ingredients": [
        {
          "material": "Borax",
          "amount": 35.0
        },
        {
          "material": "Silica",
          "amount": 31.8
        },
        {
          "material": "Kaolin",
          "amount": 18.2
        },
        {
          "material": "Whiting",
          "amount": 8.0
        },
        {
          "material": "Zinc Oxide",
          "amount": 4.0
        },
        {
          "material": "Talc",
          "amount": 3.0
        }
      ],
      "additionals": [
        {
          "material": "Yellow Iron Oxide",
          "amount": 10.0
        }
      ],
      "description": "\u0412 \u0442\u043e\u043d\u043a\u043e\u043c \u0441\u043b\u043e\u0435 \u043c\u0435\u0434\u043e\u0432\u0430\u044f. \u0412 \u0441\u0440\u0435\u0434\u043d\u0435\u043c \u0441\u043b\u043e\u0435 \u0441\u0435\u0440\u043e-\u0441\u0438\u043d\u044f\u044f (\u0438\u043d\u043e\u0433\u0434\u0430 \u0434\u043e \u0444\u0438\u043e\u043b\u0435\u0442\u043e\u0432\u043e\u0433\u043e) \u0434\u044b\u043c\u043a\u0430. \u0412 \u0442\u043e\u043b\u0441\u0442\u043e\u043c \u0441\u043b\u043e\u0435 \u043e\u043b\u0438\u0432\u043a\u043e\u0432\u0430\u044f (\u0438\u043d\u043e\u0433\u0434\u0430 \u0434\u043e \u0433\u043e\u043b\u0443\u0431\u043e\u0433\u043e) \u0434\u044b\u043c\u043a\u0430. \u0422\u043e\u043b\u0449\u0435 \u0441\u043b\u043e\u0439! 2 \u043e\u043a\u0443\u043d\u0430\u043d\u0438\u044f \u043f\u043e 5 \u0441\u0435\u043a\u0443\u043d\u0434 \u0441 \u043f\u0435\u0440\u0435\u0440\u044b\u0432\u043e\u043c \u0432 5 \u043c\u0438\u043d\u0443\u0442. \u0414\u0430, \u043f\u043e\u0442\u0435\u0447\u0451\u0442, \u043d\u043e \u043f\u043e\u0442\u0435\u0447\u0451\u0442 \u043a\u0440\u0430\u0441\u0438\u0432\u043e. \u041c\u0435\u0434\u043b\u0435\u043d\u043d\u043e\u0435 \u043e\u0441\u0442\u044b\u0432\u0430\u043d\u0438\u0435 \u0434\u0430\u0441\u0442 \u043d\u0430 \u044d\u0442\u043e\u0439 \u0433\u043b\u0430\u0437\u0443\u0440\u0438 \u0438\u043d\u0442\u0435\u0440\u0435\u0441\u043d\u044b\u0435 \u044d\u0444\u0444\u0435\u043a\u0442\u044b.",
      "createdBy": "Aliakber",
      "source": "glazy.org",
      "url": "https://glazy.org/recipes/322726"
    },
    {
      "id": 316257,
      "code": "GLAZY-316257",
      "name": "\u041c-40 \u043c\u043e\u0440\u0441\u043a\u043e\u0435 \u0447\u0443\u0434\u043e",
      "cone": "06 - 04",
      "surface": "Glossy",
      "transparency": "Semi-opaque",
      "atmosphere": "Oxidation",
      "subtype": "Glaze - Black",
      "ingredients": [
        {
          "material": "Borax",
          "amount": 34.3
        },
        {
          "material": "Silica",
          "amount": 26.0
        },
        {
          "material": "Kaolin",
          "amount": 20.6
        },
        {
          "material": "Whiting",
          "amount": 9.0
        },
        {
          "material": "Talc",
          "amount": 8.8
        },
        {
          "material": "Pearl Ash",
          "amount": 1.3
        }
      ],
      "additionals": [
        {
          "material": "Red Iron Oxide",
          "amount": 8.5
        },
        {
          "material": "Copper Carbonate",
          "amount": 2.0
        }
      ],
      "description": "\u0412 \u0442\u043e\u043d\u043a\u043e\u043c \u0441\u043b\u043e\u0435 \u043f\u043e\u043b\u0443\u043f\u0440\u043e\u0437\u0440\u0430\u0447\u043d\u0430\u044f, \u0437\u0435\u043b\u0435\u043d\u043e\u0432\u0430\u0442\u0430\u044f. \u0412 \u0442\u043e\u043b\u0441\u0442\u043e\u043c \u0441\u043b\u043e\u0435 \u0441\u0438\u043d\u044f\u044f \u0441 \u0437\u0435\u043b\u0451\u043d\u043e-\u0433\u043e\u043b\u0443\u0431\u044b\u043c\u0438 \u0432\u043e\u043b\u043d\u0430\u043c\u0438 \u0438 \u0430\u0432\u0430\u043d\u0442\u044e\u0440\u0438\u043d\u043e\u0432\u044b\u043c\u0438 \u0431\u043b\u0451\u0441\u0442\u043a\u0430\u043c\u0438.",
      "createdBy": "Aliakber",
      "source": "glazy.org",
      "url": "https://glazy.org/recipes/316257"
    },
    {
      "id": 316216,
      "code": "GLAZY-316216",
      "name": "\u041c-42 \u041a\u0430\u0440\u0435\u043b\u044c\u0441\u043a\u0430\u044f \u0442\u0438\u043d\u0430",
      "cone": "06 - 04",
      "surface": "Glossy",
      "transparency": "Semi-opaque",
      "atmosphere": "Oxidation",
      "subtype": "Glaze - Black",
      "ingredients": [
        {
          "material": "Borax",
          "amount": 33.0
        },
        {
          "material": "Silica",
          "amount": 24.3
        },
        {
          "material": "Kaolin",
          "amount": 19.7
        },
        {
          "material": "Talc",
          "amount": 10.0
        },
        {
          "material": "Whiting",
          "amount": 10.0
        },
        {
          "material": "Titanium Dioxide",
          "amount": 3.0
        }
      ],
      "additionals": [
        {
          "material": "Black Iron Oxide",
          "amount": 10.0
        },
        {
          "material": "\u041c\u0435\u0434\u044c \u0443\u0433\u043b\u0435\u043a\u0438\u0441\u043b\u0430\u044f \u043c\u043e\u043b\u043e\u0442\u0430\u044f, S-4516",
          "amount": 2.5
        }
      ],
      "description": "\u041f\u043e\u0442\u0451\u0447\u043d\u0430\u044f \u043a\u0440\u0430\u0441\u043d\u043e-\u043a\u043e\u0440\u0438\u0447\u043d\u0435\u0432\u0430\u044f \u0432 \u0442\u043e\u043d\u043a\u043e\u043c \u0441\u043b\u043e\u0435, \u0431\u043e\u043b\u043e\u0442\u043d\u043e-\u0437\u0435\u043b\u0451\u043d\u044b\u0435 \u043f\u044f\u0442\u043d\u0430 \u0432 \u0442\u043e\u043b\u0441\u0442\u043e\u043c \u0441\u043b\u043e\u0435. \u041f\u043e\u043a\u0440\u044b\u0432\u0430\u0442\u044c \u0442\u043e\u043d\u043a\u0438\u043c \u0441\u043b\u043e\u0435\u043c, \u043a\u0438\u0441\u0442\u044c\u044e",
      "createdBy": "Aliakber",
      "source": "glazy.org",
      "url": "https://glazy.org/recipes/316216"
    },
    {
      "id": 94755,
      "code": "GLAZY-94755",
      "name": "\u041d074 Ver.2.0",
      "cone": "5 1/2 - 6",
      "surface": "",
      "transparency": "",
      "atmosphere": "Oxidation",
      "subtype": "Glaze",
      "ingredients": [
        {
          "material": "\u0413\u043b\u0430\u0437\u0443\u0440\u044c S-0104",
          "amount": 32.05
        },
        {
          "material": "\u041a\u0410\u041e\u041b\u0418\u041d \u041a\u0416\u0424-1",
          "amount": 24.24
        },
        {
          "material": "\u041d\u0435\u0444\u0435\u043b\u0438\u043d-\u0441\u0438\u0435\u043d\u0438\u0442 Spectrum 45, S-4832",
          "amount": 22.55
        },
        {
          "material": "\u041a\u0430\u0440\u0431\u043e\u043d\u0430\u0442 \u043a\u0430\u043b\u044c\u0446\u0438\u044f",
          "amount": 14.76
        },
        {
          "material": "\u041a\u0432\u0430\u0440\u0446\u0435\u0432\u0430\u044f \u043c\u0443\u043a\u0430 Silverbond 15",
          "amount": 6.39
        }
      ],
      "description": "",
      "createdBy": "NiX",
      "source": "glazy.org",
      "url": "https://glazy.org/recipes/94755"
    },
    {
      "id": 325082,
      "code": "GLAZY-325082",
      "name": "\u0421-66 \u043e\u043f\u0430\u043a\u043e\u0432\u044b\u0439 \u0433\u043b\u0443\u0431\u043e\u043a\u043e\u043a\u0440\u0430\u0441\u043d\u044b\u0439",
      "cone": "010 - 02",
      "surface": "Glossy",
      "transparency": "Opaque",
      "atmosphere": "Oxidation",
      "subtype": "Glaze",
      "ingredients": [
        {
          "material": "Litharge",
          "amount": 53.0
        },
        {
          "material": "Silica",
          "amount": 24.0
        },
        {
          "material": "Kaolin",
          "amount": 17.5
        },
        {
          "material": "Pearl Ash",
          "amount": 4.0
        },
        {
          "material": "Whiting",
          "amount": 1.5
        }
      ],
      "additionals": [
        {
          "material": "Red Iron Oxide",
          "amount": 10.0
        }
      ],
      "description": "\u0420\u0435\u0446\u0435\u043f\u0442 \u0432\u0437\u044f\u0442 \u0438\u0437 \u043a\u043d\u0438\u0433\u0438 \u041e\u0440\u043b\u043e\u0432\u0430. \"\u0413\u043b\u0430\u0437\u0443\u0440\u0438, \u044d\u043c\u0430\u043b\u0438, \u043a\u0435\u0440\u0430\u043c\u0438\u0447\u0435\u0441\u043a\u0438\u0435 \u043a\u0440\u0430\u0441\u043a\u0438 \u0438 \u043c\u0430\u0441\u0441\u044b\" \u0427.1 \u0441\u0442\u0440.46 \u0413\u043b\u0430\u0437\u0443\u0440\u044c \u0441\u043e\u0434\u0435\u0440\u0436\u0438\u0442 \u0441\u0432\u0438\u043d\u0435\u0446! \u041d\u0435 \u043f\u043e\u0441\u0443\u0434\u043d\u0430\u044f!",
      "createdBy": "Aliakber",
      "source": "glazy.org",
      "url": "https://glazy.org/recipes/325082"
    },
    {
      "id": 41681,
      "code": "GLAZY-41681",
      "name": "\u0421\u0431\u043e\u0440\u043a\u0430 \u00ab\u041a\u0430\u043f\u043b\u0438\u00bb",
      "cone": "6",
      "surface": "Satin-matte",
      "transparency": "Opaque",
      "atmosphere": "Oxidation",
      "subtype": "Glaze - Specialty - Crawling",
      "ingredients": [
        {
          "material": "\u041d\u0435\u0444\u0435\u043b\u0438\u043d \u0421\u0438\u0435\u043d\u0438\u0442 (Altaflux-45)",
          "amount": 27.65
        },
        {
          "material": "\u041e\u043a\u0441\u0438\u0434 \u0446\u0438\u043d\u043a\u0430",
          "amount": 23.11
        },
        {
          "material": "\u041a\u0430\u043e\u043b\u0438\u043d \u041a\u0424\u041d-2",
          "amount": 19.7
        },
        {
          "material": "\u0413\u043b\u0430\u0437\u0443\u0440\u044c S-0104",
          "amount": 15.15
        },
        {
          "material": "\u041a\u0432\u0430\u0440\u0446\u0435\u0432\u0430\u044f \u043c\u0443\u043a\u0430 Silverbond 15",
          "amount": 14.39
        }
      ],
      "description": "\u0414\u043b\u044f \u043f\u043e\u043b\u0443\u0447\u0435\u043d\u0438\u044f \u0440\u043e\u0437\u043e\u0432\u043e\u0433\u043e \u043e\u0442\u0442\u0435\u043d\u043a\u0430 \u0432 \u0433\u043b\u0430\u0437\u0443\u0440\u044c \u043c\u043e\u0436\u043d\u043e \u0434\u043e\u0431\u0430\u0432\u043b\u044f\u0442\u044c \u0434\u043e 1-2% \u0445\u0440\u043e\u043c\u0430.",
      "createdBy": "Polina Potapova",
      "source": "glazy.org",
      "url": "https://glazy.org/recipes/41681"
    },
    {
      "id": 108443,
      "code": "GLAZY-108443",
      "name": "\u0421\u0431\u043e\u0440\u043a\u0430 \u00ab\u041b\u0435\u0434\u00bb",
      "cone": "6 - 8",
      "surface": "Smooth Matte",
      "transparency": "Opaque",
      "atmosphere": "Oxidation",
      "subtype": "Glaze - Specialty - Crawling",
      "ingredients": [
        {
          "material": "\u041d\u0435\u0444\u0435\u043b\u0438\u043d-\u0441\u0438\u0435\u043d\u0438\u0442 Spectrum N-45",
          "amount": 69.0
        },
        {
          "material": "\u041a\u0430\u0440\u0431\u043e\u043d\u0430\u0442 \u043c\u0430\u0433\u043d\u0438\u044f",
          "amount": 26.0
        },
        {
          "material": "\u041a\u0430\u043e\u043b\u0438\u043d \u041a\u0424\u041d-2",
          "amount": 5.0
        }
      ],
      "description": "",
      "createdBy": "Polina Potapova",
      "source": "glazy.org",
      "url": "https://glazy.org/recipes/108443"
    },
    {
      "id": 41679,
      "code": "GLAZY-41679",
      "name": "\u0421\u0431\u043e\u0440\u043a\u0430 \u00ab\u0422\u0440\u0435\u0449\u0438\u043d\u044b\u00bb",
      "cone": "6",
      "surface": "Glossy",
      "transparency": "Opaque",
      "atmosphere": "Oxidation",
      "subtype": "Glaze - Specialty - Crawling",
      "ingredients": [
        {
          "material": "\u041a\u0430\u043e\u043b\u0438\u043d \u041a\u0424\u041d-2",
          "amount": 36.36
        },
        {
          "material": "\u041d\u0435\u0444\u0435\u043b\u0438\u043d \u0421\u0438\u0435\u043d\u0438\u0442 (Altaflux-45)",
          "amount": 35.45
        },
        {
          "material": "\u0422\u0430\u043b\u044c\u043a",
          "amount": 13.64
        },
        {
          "material": "Zinc Oxide",
          "amount": 8.18
        },
        {
          "material": "\u041a\u0432\u0430\u0440\u0446\u0435\u0432\u0430\u044f \u043c\u0443\u043a\u0430 Silverbond 15",
          "amount": 6.36
        }
      ],
      "description": "",
      "createdBy": "Polina Potapova",
      "source": "glazy.org",
      "url": "https://glazy.org/recipes/41679"
    },
    {
      "id": 62730,
      "code": "GLAZY-62730",
      "name": "\u0425\u0440\u0438\u0437\u043e\u043b\u0438\u0442",
      "cone": "6",
      "surface": "Glossy",
      "transparency": "Semi-opaque",
      "atmosphere": "Oxidation",
      "subtype": "Glaze",
      "ingredients": [
        {
          "material": "\u041a\u0432\u0430\u0440\u0446\u0435\u0432\u0430\u044f \u043c\u0443\u043a\u0430 Silverbond 15",
          "amount": 36.5
        },
        {
          "material": "\u0423\u043b\u0435\u043a\u0441\u0438\u0442 (\u0425\u0438\u043c\u043f\u044d\u043a)",
          "amount": 32.0
        },
        {
          "material": "\u0422\u043e\u043d\u043a\u043e\u043c\u043e\u043b\u043e\u0442\u044b\u0439 \u043d\u0435\u0444\u0435\u043b\u0438\u043d-\u0441\u0438\u0435\u043d\u0438\u0442 Altaflux-45",
          "amount": 21.0
        },
        {
          "material": "\u0412\u043e\u043b\u043b\u0430\u0441\u0442\u043e\u043d\u0438\u0442 (\u041c\u0418\u0412\u041e\u041b\u041b)",
          "amount": 6.0
        },
        {
          "material": "\u041a\u0430\u043e\u043b\u0438\u043d \u043a\u0430\u043b\u044c\u0446\u0438\u043d\u0438\u0440\u043e\u0432\u0430\u043d\u043d\u044b\u0439 \u041c\u0418\u041a\u0410\u041e",
          "amount": 4.5
        }
      ],
      "additionals": [
        {
          "material": "Titanium Dioxide",
          "amount": 5.3
        },
        {
          "material": "Copper Carbonate",
          "amount": 2.8
        },
        {
          "material": "Cobalt Carbonate",
          "amount": 0.3
        }
      ],
      "description": "Etk 003",
      "createdBy": "Alena Igumnova",
      "source": "glazy.org",
      "url": "https://glazy.org/recipes/62730"
    },
    {
      "id": 262154,
      "code": "GLAZY-262154",
      "name": "\u30b7\u30de\u30fc\u7e54\u90e8\u91c9 Simard Oribe (no zinc)",
      "cone": "6 - 7",
      "surface": "",
      "transparency": "Transparent",
      "atmosphere": "",
      "subtype": "Glaze - Green - Oribe",
      "ingredients": [
        {
          "material": "\u798f\u5cf6\u73ea\u77f3 Fukushima silica",
          "amount": 27.0
        },
        {
          "material": "\u7121\u925b\u30d5\u30ea\u30c3\u30c8 Lead-free Frit (Tougei shop)",
          "amount": 22.0
        },
        {
          "material": "\u671d\u9bae\u30ab\u30aa\u30ea\u30f3 Korean Kaolin",
          "amount": 18.0
        },
        {
          "material": "Wollastonite",
          "amount": 16.0
        },
        {
          "material": "\u70ad\u9178\u30b9\u30c8\u30ed\u30f3\u30c1\u30a6\u30e0 Strontium carbonate",
          "amount": 9.0
        },
        {
          "material": "Calcined Kaolin",
          "amount": 8.0
        }
      ],
      "additionals": [
        {
          "material": "Black Copper Oxide",
          "amount": 3.0
        },
        {
          "material": "Bentonite",
          "amount": 2.0
        }
      ],
      "description": "Oribe test #4 Revision of Mighty Mud Mixer\u2019s Kitten\u2019s clear with less strontium and no zinc. The strontium here is supposed to enhance the color response of copper without using too much of it. https://glazy.org/materials/7972",
      "createdBy": "Catherine J. Simard",
      "source": "glazy.org",
      "url": "https://glazy.org/recipes/262154"
    },
    {
      "id": 260492,
      "code": "GLAZY-260492",
      "name": "\u30b7\u30de\u30fc\u7e54\u90e8\u91c9 Simard Oribe 2 (zinc 2%)",
      "cone": "6 - 7",
      "surface": "",
      "transparency": "Transparent",
      "atmosphere": "Oxidation",
      "subtype": "Glaze - Green - Oribe",
      "ingredients": [
        {
          "material": "\u798f\u5cf6\u73ea\u77f3 Fukushima silica",
          "amount": 27.0
        },
        {
          "material": "\u7121\u925b\u30d5\u30ea\u30c3\u30c8 Lead-free Frit (Tougei shop)",
          "amount": 21.0
        },
        {
          "material": "\u671d\u9bae\u30ab\u30aa\u30ea\u30f3 Korean Kaolin",
          "amount": 19.0
        },
        {
          "material": "Wollastonite",
          "amount": 15.0
        },
        {
          "material": "Calcined Kaolin",
          "amount": 9.0
        },
        {
          "material": "\u70ad\u9178\u30b9\u30c8\u30ed\u30f3\u30c1\u30a6\u30e0 Strontium carbonate",
          "amount": 7.0
        },
        {
          "material": "Zinc Oxide",
          "amount": 2.0
        }
      ],
      "additionals": [
        {
          "material": "Black Copper Oxide",
          "amount": 3.0
        },
        {
          "material": "Bentonite",
          "amount": 2.0
        }
      ],
      "description": "Oribe test #5 Revision of Simard Oribe. The UMF is very similar, except some boron have been swapped for Zinc Oxide, the R2O:RO ratio is 0.3:0.7 and a little bit of silica has been sacrificed for the cause. https://glazy.org/recipes/256587 Revision of Mighty Mud Mixer\u2019s Kitten\u2019s clear with less strontium and 2% zinc. The strontium here is supposed to enhance the color response of copper without using too much of it. https://glazy.org/materials/7972",
      "createdBy": "Catherine J. Simard",
      "source": "glazy.org",
      "url": "https://glazy.org/recipes/260492"
    },
    {
      "id": 260494,
      "code": "GLAZY-260494",
      "name": "\u30b7\u30de\u30fc\u7e54\u90e8\u91c9 Simard Oribe 3 (zinc 1%)",
      "cone": "6",
      "surface": "",
      "transparency": "Transparent",
      "atmosphere": "Oxidation",
      "subtype": "Glaze - Green - Oribe",
      "ingredients": [
        {
          "material": "\u798f\u5cf6\u73ea\u77f3 Fukushima silica",
          "amount": 27.0
        },
        {
          "material": "\u7121\u925b\u30d5\u30ea\u30c3\u30c8 Lead-free Frit (Tougei shop)",
          "amount": 22.0
        },
        {
          "material": "\u671d\u9bae\u30ab\u30aa\u30ea\u30f3 Korean Kaolin",
          "amount": 18.0
        },
        {
          "material": "Wollastonite",
          "amount": 16.0
        },
        {
          "material": "Calcined Kaolin",
          "amount": 9.0
        },
        {
          "material": "\u70ad\u9178\u30b9\u30c8\u30ed\u30f3\u30c1\u30a6\u30e0 Strontium carbonate",
          "amount": 7.0
        },
        {
          "material": "Zinc Oxide",
          "amount": 1.0
        }
      ],
      "additionals": [
        {
          "material": "Black Copper Oxide",
          "amount": 3.0
        },
        {
          "material": "Bentonite",
          "amount": 2.0
        }
      ],
      "description": "Oribe test #6 Revision of Mighty Mud Mixer\u2019s Kitten\u2019s clear with less strontium and 1% zinc. The strontium here is supposed to enhance the color response of copper without using too much of it.",
      "createdBy": "Catherine J. Simard",
      "source": "glazy.org",
      "url": "https://glazy.org/recipes/260494"
    },
    {
      "id": 268163,
      "code": "GLAZY-268163",
      "name": "\ud83c\udfdd Kujukuri Turquoise 2",
      "cone": "6 - 7",
      "surface": "Glossy",
      "transparency": "Translucent",
      "atmosphere": "Oxidation",
      "subtype": "Glaze - Turquoise",
      "ingredients": [
        {
          "material": "\u7121\u925b\u30d5\u30ea\u30c3\u30c8 Lead-free Frit (Tougei shop)",
          "amount": 35.0
        },
        {
          "material": "\u798f\u5cf6\u73ea\u77f3 Fukushima silica",
          "amount": 32.0
        },
        {
          "material": "\u671d\u9bae\u30ab\u30aa\u30ea\u30f3 Korean Kaolin",
          "amount": 10.0
        },
        {
          "material": "\u70ad\u9178\u30b9\u30c8\u30ed\u30f3\u30c1\u30a6\u30e0 Strontium carbonate",
          "amount": 9.0
        },
        {
          "material": "Calcined Kaolin",
          "amount": 8.0
        },
        {
          "material": "Zinc Oxide",
          "amount": 3.0
        },
        {
          "material": "\u6e80\u5dde\u30bf\u30eb\u30af Manchurian talc",
          "amount": 2.0
        },
        {
          "material": "Wollastonite",
          "amount": 1.0
        }
      ],
      "additionals": [
        {
          "material": "Bentonite",
          "amount": 2.0
        },
        {
          "material": "Black Copper Oxide",
          "amount": 1.0
        }
      ],
      "description": "It is very glossy, has a lower thermal expansion than before and has a good fluidity. The extended UMF R2O:RO is 40:60 instead of 42:58 so it is slightly too green for me but I will soon publish Kujukuri turquoise 3. I made a huge series of of the same glaze named Kujukuri turquoise. Each one has a different R2O:RO ratio to get different turquoise hues. This one is 0.4:0.6. My first revision: https://glazy.org/recipes/243877 The original from Barbara Nowak: https://glazy.org/materials/211865 This is my unfinished quest to get more blue hues and more shine from my previous Simple Oribe experiment \ud83e\uddea. I want an intense blue turquoise with a good fluidity! To increase the blue, I added zinc and shifted the RO:R2O ratio towards the alkali side. Zinc will increase the fluidity significantly. The strontium carbonate, in moderate amounts should intensify the color and the shine.",
      "createdBy": "Catherine J. Simard",
      "source": "glazy.org",
      "url": "https://glazy.org/recipes/268163"
    },
    {
      "id": 280051,
      "code": "GLAZY-280051",
      "name": "\ud83c\udfdd Kujukuri Turquoise 3",
      "cone": "6 - 7",
      "surface": "Glossy",
      "transparency": "Translucent",
      "atmosphere": "Oxidation",
      "subtype": "Glaze - Turquoise",
      "ingredients": [
        {
          "material": "\u7121\u925b\u30d5\u30ea\u30c3\u30c8 Lead-free Frit (Tougei shop)",
          "amount": 36.0
        },
        {
          "material": "\u798f\u5cf6\u73ea\u77f3 Fukushima silica",
          "amount": 33.0
        },
        {
          "material": "\u671d\u9bae\u30ab\u30aa\u30ea\u30f3 Korean Kaolin",
          "amount": 9.0
        },
        {
          "material": "\u70ad\u9178\u30b9\u30c8\u30ed\u30f3\u30c1\u30a6\u30e0 Strontium carbonate",
          "amount": 9.0
        },
        {
          "material": "Calcined Kaolin",
          "amount": 8.0
        },
        {
          "material": "Zinc Oxide",
          "amount": 3.0
        },
        {
          "material": "\u6e80\u5dde\u30bf\u30eb\u30af Manchurian talc",
          "amount": 2.0
        }
      ],
      "additionals": [
        {
          "material": "Bentonite",
          "amount": 2.0
        },
        {
          "material": "Black Copper Oxide",
          "amount": 1.0
        }
      ],
      "description": "Perfect \ud83d\udc4d\ud83c\udffc I made a serie of the same glaze named Kujukuri. Each one has a different R2O:RO ratio to get different turquoise hues. This one is 0.42:0.58. My first revision: https://glazy.org/recipes/243877 The original from Barbara Nowak: https://glazy.org/materials/211865 This is my unfinished quest to get more blue hues and more shine from my previous Simple Oribe experiment \ud83e\uddea. I want an intense blue turquoise with a good fluidity ! To increase the blue, I added zinc and shifted the RO:R2O ratio towards the alkali side. Zinc will increase the fluidity significantly. The strontium carbonate, in moderate amounts should intensify the color and the shine.",
      "createdBy": "Catherine J. Simard",
      "source": "glazy.org",
      "url": "https://glazy.org/recipes/280051"
    },
    {
      "id": 253725,
      "code": "GLAZY-253725",
      "name": "\ud83c\udfdd\u4e5d\u5341\u4e5d\u91cc\u30c8\u30eb\u30b3\u9752\u91c9 Kujukuri Turquoise 0.4:0.6 more strontium less zinc",
      "cone": "6",
      "surface": "Glossy",
      "transparency": "Translucent",
      "atmosphere": "Oxidation",
      "subtype": "Glaze - Turquoise",
      "ingredients": [
        {
          "material": "\u7121\u925b\u30d5\u30ea\u30c3\u30c8 Lead-free Frit (Tougei shop)",
          "amount": 38.0
        },
        {
          "material": "\u798f\u5cf6\u73ea\u77f3 Fukushima silica",
          "amount": 28.0
        },
        {
          "material": "\u671d\u9bae\u30ab\u30aa\u30ea\u30f3 Korean Kaolin",
          "amount": 13.0
        },
        {
          "material": "\u70ad\u9178\u30b9\u30c8\u30ed\u30f3\u30c1\u30a6\u30e0 Strontium carbonate",
          "amount": 8.0
        },
        {
          "material": "Calcined Kaolin",
          "amount": 6.0
        },
        {
          "material": "\u6e80\u5dde\u30bf\u30eb\u30af Manchurian talc",
          "amount": 5.0
        },
        {
          "material": "Wollastonite",
          "amount": 1.0
        },
        {
          "material": "Zinc Oxide",
          "amount": 1.0
        }
      ],
      "additionals": [
        {
          "material": "Bentonite",
          "amount": 2.0
        },
        {
          "material": "Black Copper Oxide",
          "amount": 1.2
        }
      ],
      "description": "This is Oribe test #1 This is my Kujukuri Turquoise 0.4:0.6 with less strontium carbonate. Strangely enough, adding more copper oxide got me a pale color. \ud83d\ude33 Did I stir properly ? This glaze is too stiff and contains too much alumina for its boron / zinc content\u2026 Digital fire article about Cone 6 leaching issue (strontium): https://digitalfire.com/article/leaching+cone+6+glaze+case+study My original Kujukuri Turquoise recipe: https://glazy.org/recipes/244728 This is my unfinished quest to get more blue hues and more shine from my previous Simple Oribe experiment \ud83e\uddea. I want an intense blue turquoise with a good fluidity!",
      "createdBy": "Catherine J. Simard",
      "source": "glazy.org",
      "url": "https://glazy.org/recipes/253725"
    }
  ]
}
